Repository: Ranojoyd80/enthermal-configurator

File: Data_Pipeline/1_Source_CSVs/IG_Config_Enthermal_Dataset_12-04-26.csv
Product Type,Comment,Total Thickness (mm),Outer Lite (Name_Thickness mm),Outer Lite NFRC ID,Outer Lite Low-E,Inner Lite (Name_Thickness mm),Inner Lite NFRC ID,Inner Lite Low-E,U-value NFRC (W/mÂ²K),U-value NFRC (BTU/hrftF),R-value NFRC,SHGC,Tvis (Visible Transmittance),Exterior Visible Reflectance,Exterior Reflected Color L*,Exterior Reflected Color a*,Exterior Reflected Color b*,Interior Reflected Color L*,Interior Reflected Color a*,Interior Reflected Color b*,T-UV,NFRC,CEN,g-factor,U-value CEN (W/m²K)
Enthermal,C180 4mm / Vacuum 0.25mm / Clear 4mm,8.05,4mm Clear,2192,LoE 180 S2,Float Glass - 4mm,2002,,0.4778,0.0842,11.88,0.6332,0.7868,0.1532,46.23,-1.34,-5.55,45.2,-0.5,-5.95,0.2747,Yes,No,,
Enthermal,C180 5mm / Vacuum 0.25mm / Clear 4mm,8.85,5mm Clear,2193,LoE 180 S2,Float Glass - 4mm,2002,,0.4777,0.0841,11.89,0.6232,0.7836,0.152,46.07,-1.47,-5.5,45.13,-0.53,-5.97,0.2656,Yes,No,,
Enthermal,C180 5mm / Vacuum 0.25mm / Clear 5mm,9.65,5mm Clear,2193,LoE 180 S2,Float Glass - 5mm,2003,,0.4775,0.0841,11.89,0.6232,0.7807,0.1513,45.97,-1.47,-5.53,44.93,-0.63,-5.94,0.2567,Yes,No,,
Enthermal,C180 6mm / Vacuum 0.25mm / Clear 4mm,9.85,6mm Clear,2194,LoE 180 S2,Float Glass - 4mm,2002,,0.4775,0.0841,11.89,0.6064,0.7764,0.15,45.79,-1.65,-5.39,45.05,-0.55,-5.99,0.2572,Yes,No,,
Enthermal,C180 6mm / Vacuum 0.25mm / Clear 5mm,10.65,6mm Clear,2194,LoE 180 S2,Float Glass - 5mm,2003,,0.4773,0.0841,11.9,0.6065,0.7735,0.1493,45.69,-1.66,-5.42,44.85,-0.66,-5.96,0.2487,Yes,No,,
Enthermal,C180 6mm / Vacuum 0.25mm / Clear 6mm,11.65,6mm Clear,2194,LoE 180 S2,Float Glass - 6mm,2004,,0.477,0.084,11.9,0.6058,0.7664,0.1487,45.61,-1.65,-5.45,44.58,-0.81,-5.85,0.2412,Yes,No,,
Enthermal,C270 4mm / Vacuum 0.25mm / Clear 4mm,8.05,4mm Clear,2027,LoEÂ² 270 S2,Float Glass - 4mm,2002,,0.3503,0.0617,16.21,0.3513,0.6916,0.1218,41.56,-2.96,-2.04,43.16,-7.54,2.45,0.1356,Yes,No,,
Enthermal,C270 5mm / Vacuum 0.25mm / Clear 4mm,8.85,5mm Clear,2028,LoEÂ² 270 S2,Float Glass - 4mm,2002,,0.3502,0.0617,16.21,0.3483,0.688,0.1204,41.34,-3.05,-2.04,43.07,-7.57,2.42,0.1322,Yes,No,,
Enthermal,C270 5mm / Vacuum 0.25mm / Clear 5mm,9.65,5mm Clear,2028,LoEÂ² 270 S2,Float Glass - 5mm,2003,,0.3501,0.0617,16.22,0.3484,0.6855,0.1198,41.24,-3.05,-2.06,42.87,-7.66,2.43,0.1281,Yes,No,,
Enthermal,C270 6mm / Vacuum 0.25mm / Clear 4mm,9.85,6mm Clear,2029,LoEÂ² 270 S2,Float Glass - 4mm,2002,,0.3501,0.0617,16.22,0.3433,0.6836,0.1199,41.26,-3.27,-1.94,43.07,-7.63,2.45,0.1288,Yes,No,,
Enthermal,C270 6mm / Vacuum 0.25mm / Clear 5mm,10.65,6mm Clear,2029,LoEÂ² 270 S2,Float Glass - 5mm,2003,,0.35,0.0616,16.22,0.3435,0.6811,0.1193,41.17,-3.27,-1.96,42.87,-7.72,2.46,0.1248,Yes,No,,
Enthermal,C270 6mm / Vacuum 0.25mm / Clear 6mm,11.65,6mm Clear,2029,LoEÂ² 270 S2,Float Glass - 6mm,2004,,0.3498,0.0616,16.23,0.3434,0.6749,0.1189,41.1,-3.27,-1.98,42.62,-7.78,2.46,0.1216,Yes,No,,
Enthermal,C272 4mm / Vacuum 0.25mm / Clear 4mm,8.05,4 mm Clear,2012,LoEÂ² 272 S2,Float Glass - 4mm,2002,,0.3779,0.0666,15.03,0.4004,0.7146,0.1074,39.14,-0.81,-2.23,40.76,-2.06,0.72,0.1576,Yes,No,,
Enthermal,C272 5mm / Vacuum 0.25mm / Clear 4mm,8.85,5 mm Clear,2013,LoEÂ² 272 S2,Float Glass - 4mm,2002,,0.3778,0.0665,15.03,0.3964,0.7117,0.1066,38.99,-0.9,-2.2,40.69,-2.08,0.71,0.1528,Yes,No,,
Enthermal,C272 5mm / Vacuum 0.25mm / Clear 5mm,9.65,5 mm Clear,2013,LoEÂ² 272 S2,Float Glass - 5mm,2003,,0.3777,0.0665,15.04,0.3965,0.7091,0.106,38.89,-0.9,-2.22,40.49,-2.16,0.72,0.1482,Yes,No,,
Enthermal,C272 6mm / Vacuum 0.25mm / Clear 4mm,9.85,6 mm Clear,2014,LoEÂ² 272 S2,Float Glass - 4mm,2002,,0.3777,0.0665,15.04,0.3893,0.7052,0.1054,38.79,-1.02,-2.14,40.62,-2.11,0.71,0.149,Yes,No,,
Enthermal,C272 6mm / Vacuum 0.25mm / Clear 5mm,10.65,6 mm Clear,2014,LoEÂ² 272 S2,Float Glass - 5mm,2003,,0.3775,0.0665,15.04,0.3894,0.7026,0.1048,38.68,-1.03,-2.16,40.42,-2.19,0.72,0.1445,Yes,No,,
Enthermal,C272 6mm / Vacuum 0.25mm / Clear 6mm,11.65,6 mm Clear,2014,LoEÂ² 272 S2,Float Glass - 6mm,2004,,0.3774,0.0665,15.05,0.3893,0.6962,0.1043,38.6,-1.02,-2.18,40.19,-2.28,0.73,0.1409,Yes,No,,
Enthermal,C340 4mm / Vacuum 0.25mm / Clear 4mm,8.05,4mm Clear,2165,LoEÂ³ 340 S2,Float Glass - 4mm,2002,,0.3228,0.0569,17.59,0.159,0.386,0.1329,43.38,-5.66,-12.84,46.38,-1.92,0.96,0.0205,Yes,No,,
Enthermal,C340 5mm / Vacuum 0.25mm / Clear 4mm,8.85,5mm Clear,2166,LoEÂ³ 340 S2,Float Glass - 4mm,2002,,0.3227,0.0568,17.59,0.1583,0.3841,0.1314,43.15,-5.8,-12.74,46.35,-1.91,0.97,0.02,Yes,No,,
Enthermal,C340 5mm / Vacuum 0.25mm / Clear 5mm,9.65,5mm Clear,2166,LoEÂ³ 340 S2,Float Glass - 5mm,2003,,0.3226,0.0568,17.6,0.1584,0.3827,0.1312,43.12,-5.79,-12.74,46.15,-2.05,1.0,0.0193,Yes,No,,
Enthermal,C340 6mm / Vacuum 0.25mm / Clear 4mm,9.85,6mm Clear,2167,LoEÂ³ 340 S2,Float Glass - 4mm,2002,,0.3226,0.0568,17.6,0.1575,0.3817,0.1309,43.07,-6.04,-12.47,46.36,-1.93,0.98,0.0194,Yes,No,,
Enthermal,C340 6mm / Vacuum 0.25mm / Clear 5mm,10.65,6mm Clear,2167,LoEÂ³ 340 S2,Float Glass - 5mm,2003,,0.3226,0.0568,17.6,0.1576,0.3804,0.1307,43.05,-6.03,-12.47,46.15,-2.07,1.02,0.0188,Yes,No,,
Enthermal,C340 6mm / Vacuum 0.25mm / Clear 6mm,11.65,6mm Clear,2167,LoEÂ³ 340 S2,Float Glass - 6mm,2004,,0.3224,0.0568,17.61,0.1576,0.377,0.1306,43.03,-6.02,-12.47,45.87,-2.26,1.07,0.0183,Yes,No,,
Enthermal,C366 4mm / Vacuum 0.25mm / Clear 4mm,8.05,4mm Clear,2155,LoEÂ³ 366 S2,Float Glass - 4mm,2002,,0.2891,0.0509,19.64,0.2582,0.6433,0.1116,39.84,-0.63,-3.66,41.43,0.59,-1.3,0.0487,Yes,No,,
Enthermal,C366 5mm / Vacuum 0.25mm / Clear 4mm,8.85,5mm Clear,2156,LoEÂ³ 366 S2,Float Glass - 4mm,2002,,0.2891,0.0509,19.64,0.2567,0.6401,0.1102,39.62,-0.73,-3.66,41.35,0.61,-1.35,0.0474,Yes,No,,
Enthermal,C366 5mm / Vacuum 0.25mm / Clear 5mm,9.65,5mm Clear,2156,LoEÂ³ 366 S2,Float Glass - 5mm,2003,,0.289,0.0509,19.65,0.2569,0.6378,0.1097,39.54,-0.71,-3.68,41.15,0.51,-1.34,0.0459,Yes,No,,
Enthermal,C366 6mm / Vacuum 0.25mm / Clear 4mm,9.85,6mm Clear,2157,LoEÂ³ 366 S2,Float Glass - 4mm,2002,,0.289,0.0509,19.65,0.2546,0.636,0.1098,39.56,-0.96,-3.53,41.35,0.55,-1.32,0.0461,Yes,No,,
Enthermal,C366 6mm / Vacuum 0.25mm / Clear 5mm,10.65,6mm Clear,2157,LoEÂ³ 366 S2,Float Glass - 5mm,2003,,0.2889,0.0509,19.65,0.2548,0.6337,0.1094,39.47,-0.94,-3.56,41.15,0.46,-1.31,0.0446,Yes,No,,
Enthermal,C366 6mm / Vacuum 0.25mm / Clear 6mm,11.65,6mm Clear,2157,LoEÂ³ 366 S2,Float Glass - 6mm,2004,,0.2888,0.0509,19.66,0.2549,0.628,0.1089,39.41,-0.93,-3.58,40.91,0.32,-1.27,0.0434,Yes,No,,
Enthermal,Q452 4mm / Vacuum 0.25mm / Clear 4mm,8.05,4mm Clear,2105,Quad LoE 452 S2,Float Glass - 4mm,2002,,0.2811,0.0495,20.2,0.2013,0.5194,0.0958,37.23,-2.41,-2.48,45.86,-5.55,3.4,0.0139,Yes,No,,
Enthermal,Q452 5mm / Vacuum 0.25mm / Clear 4mm,8.85,5mm Clear,2106,Quad LoE 452 S2,Float Glass - 4mm,2002,,0.2811,0.0495,20.2,0.2003,0.5168,0.0946,37.01,-2.48,-2.52,45.81,-5.54,3.38,0.0135,Yes,No,,
Enthermal,Q452 5mm / Vacuum 0.25mm / Clear 5mm,9.65,5mm Clear,2106,Quad LoE 452 S2,Float Glass - 5mm,2003,,0.281,0.0495,20.21,0.2004,0.5149,0.0943,36.95,-2.46,-2.54,45.62,-5.63,3.4,0.0131,Yes,No,,
Enthermal,Q452 6mm / Vacuum 0.25mm / Clear 4mm,9.85,6mm Clear,2107,Quad LoE 452 S2,Float Glass - 4mm,2002,,0.281,0.0495,20.21,0.199,0.5135,0.0945,36.98,-2.64,-2.41,45.81,-5.57,3.4,0.0132,Yes,No,,
Enthermal,Q452 6mm / Vacuum 0.25mm / Clear 5mm,10.65,6mm Clear,2107,Quad LoE 452 S2,Float Glass - 5mm,2003,,0.2809,0.0495,20.21,0.1991,0.5117,0.0942,36.92,-2.62,-2.43,45.61,-5.66,3.41,0.0128,Yes,No,,
Enthermal,Q452 6mm / Vacuum 0.25mm / Clear 6mm,11.65,6mm Clear,2107,Quad LoE 452 S2,Float Glass - 6mm,2004,,0.2808,0.0495,20.22,0.1992,0.507,0.0939,36.87,-2.61,-2.44,45.34,-5.76,3.41,0.0125,Yes,No,,
Enthermal,SB60 4mm / Vacuum 0.25mm / Clear 4mm,8.15,Clear  4mm,5282,SolarbanÂ® 60 S2,Clear Float Glass,413,,0.3488,0.0614,16.28,0.3835,0.7145,0.1091,39.43,-1.26,-2.48,41.14,-2.84,1.81,0.1934,Yes,No,,
Enthermal,SB60 5mm / Vacuum 0.25mm / Clear 4mm,8.95,Clear  5mm,5283,SolarbanÂ® 60 S2,Clear Float Glass,413,,0.3487,0.0614,16.28,0.3792,0.7112,0.1086,39.34,-1.39,-2.46,41.1,-2.88,1.81,0.1898,Yes,No,,
Enthermal,SB60 5mm / Vacuum 0.25mm / Clear 5mm,9.65,Clear  5mm,5283,SolarbanÂ® 60 S2,Clear Float Glass,414,,0.3486,0.0614,16.29,0.3793,0.7064,0.1081,39.25,-1.43,-2.46,40.96,-2.99,1.83,0.1856,Yes,No,,
Enthermal,SB60 6mm / Vacuum 0.25mm / Clear 4mm,9.95,Clear  6mm,5284,SolarbanÂ® 60 S2,Clear Float Glass,413,,0.3486,0.0614,16.29,0.3737,0.707,0.1078,39.21,-1.55,-2.43,41.06,-2.93,1.81,0.1853,Yes,No,,
Enthermal,SB60 6mm / Vacuum 0.25mm / Clear 5mm,10.65,Clear  6mm,5284,SolarbanÂ® 60 S2,Clear Float Glass,414,,0.3485,0.0614,16.29,0.3738,0.7022,0.1073,39.12,-1.6,-2.43,40.92,-3.04,1.82,0.1813,Yes,No,,
Enthermal,SB60 6mm / Vacuum 0.25mm / Clear 6mm,11.75,Clear  6mm,5284,SolarbanÂ® 60 S2,Clear Float Glass,415,,0.3484,0.0614,16.3,0.3732,0.6974,0.1083,39.3,-1.71,-2.36,41.15,-3.23,1.8,0.1781,Yes,No,,
Enthermal,SB70 4mm / Vacuum 0.25mm / Clear 4mm,8.15,SolarbanÂ® 70 glass  4mm,5433,SolarbanÂ® 70 S2,Clear Float Glass,413,,0.2808,0.0494,20.22,0.2562,0.6532,0.1355,43.65,-3.1,-4.65,44.26,-1.43,-5.61,0.0653,Yes,No,,
Enthermal,SB70 5mm / Vacuum 0.25mm / Clear 4mm,8.95,SolarbanÂ® 70 glass  5mm,5434,SolarbanÂ® 70 S2,Clear Float Glass,413,,0.2807,0.0494,20.23,0.2548,0.6501,0.1347,43.53,-3.26,-4.61,44.24,-1.46,-5.62,0.0641,Yes,No,,
Enthermal,SB70 5mm / Vacuum 0.25mm / Clear 5mm,9.65,SolarbanÂ® 70 glass  5mm,5434,SolarbanÂ® 70 S2,Clear Float Glass,414,,0.2806,0.0494,20.23,0.2549,0.6458,0.1342,43.47,-3.29,-4.61,44.07,-1.62,-5.52,0.0627,Yes,No,,
Enthermal,SB70 6mm / Vacuum 0.25mm / Clear 4mm,9.95,SolarbanÂ® 70 glass  6mm,5439,SolarbanÂ® 70 S2,Clear Float Glass,413,,0.2806,0.0494,20.23,0.2531,0.6462,0.1336,43.37,-3.48,-4.55,44.21,-1.49,-5.63,0.0625,Yes,No,,
Enthermal,SB70 6mm / Vacuum 0.25mm / Clear 5mm,10.65,SolarbanÂ® 70 glass  6mm,5439,SolarbanÂ® 70 S2,Clear Float Glass,414,,0.2806,0.0494,20.24,0.2532,0.6419,0.1332,43.31,-3.51,-4.55,44.04,-1.65,-5.54,0.0612,Yes,No,,
Enthermal,SB70 6mm / Vacuum 0.25mm / Clear 6mm,11.75,SolarbanÂ® 70 glass  6mm,5439,SolarbanÂ® 70 S2,Clear Float Glass,415,,0.2805,0.0494,20.24,0.2528,0.6376,0.134,43.44,-3.59,-4.49,44.21,-1.92,-5.42,0.0602,Yes,No,,
Enthermal,SB67 5mm / Vacuum 0.25mm / Clear 4mm,8.95,Clear  5mm,5475,SolarbanÂ® R67 S2,Clear Float Glass,413,,0.3503,0.0617,16.21,0.2728,0.5431,0.1915,50.99,-2.87,-6.96,47.16,-6.62,-7.18,0.1176,Yes,No,,
Enthermal,SB67 5mm / Vacuum 0.25mm / Clear 5mm,9.65,Clear  5mm,5475,SolarbanÂ® R67 S2,Clear Float Glass,414,,0.3502,0.0617,16.22,0.2729,0.5395,0.1912,50.95,-2.88,-6.96,46.98,-6.73,-7.05,0.1148,Yes,No,,
Enthermal,SB67 6mm / Vacuum 0.25mm / Clear 4mm,9.95,Clear  6mm,5476,SolarbanÂ® R67 S2,Clear Float Glass,413,,0.3501,0.0617,16.22,0.2697,0.5399,0.1898,50.79,-3.11,-6.9,47.14,-6.64,-7.18,0.1146,Yes,No,,
Enthermal,SB67 6mm / Vacuum 0.25mm / Clear 5mm,10.65,Clear  6mm,5476,SolarbanÂ® R67 S2,Clear Float Glass,414,,0.35,0.0616,16.22,0.2698,0.5362,0.1895,50.76,-3.12,-6.89,46.96,-6.75,-7.05,0.1119,Yes,No,,
Enthermal,SB67 6mm / Vacuum 0.25mm / Clear 6mm,11.75,Clear  6mm,5476,SolarbanÂ® R67 S2,Clear Float Glass,415,,0.3499,0.0616,16.23,0.2693,0.5327,0.1901,50.83,-3.18,-6.87,47.09,-6.9,-6.91,0.1098,Yes,No,,
Enthermal,SB60 Starphire 5mm / Vacuum 0.25mm / Clear 4mm,8.95,StarphireÂ®  5mm,5348,SolarbanÂ® 60 S2,Clear Float Glass,413,,0.3487,0.0614,16.28,0.4028,0.7276,0.1115,39.83,-0.68,-2.58,41.27,-2.64,1.82,0.2121,Yes,No,,
Enthermal,SB60 Starphire 5mm / Vacuum 0.25mm / Clear 5mm,9.65,StarphireÂ®  5mm,5348,SolarbanÂ® 60 S2,Clear Float Glass,414,,0.3486,0.0614,16.29,0.4029,0.7227,0.111,39.74,-0.72,-2.58,41.13,-2.75,1.83,0.2067,Yes,No,,
Enthermal,SB60 Starphire 6mm / Vacuum 0.25mm / Clear 4mm,9.95,StarphireÂ®  6mm,5349,SolarbanÂ® 60 S2,Clear Float Glass,413,,0.3486,0.0614,16.29,0.4018,0.7267,0.1114,39.8,-0.7,-2.58,41.27,-2.65,1.81,0.2115,Yes,No,,
Enthermal,SB60 Starphire 6mm / Vacuum 0.25mm / Clear 5mm,10.65,StarphireÂ®  6mm,5349,SolarbanÂ® 60 S2,Clear Float Glass,414,,0.3485,0.0614,16.29,0.4019,0.7218,0.1108,39.71,-0.75,-2.58,41.12,-2.77,1.83,0.2061,Yes,No,,
Enthermal,SB60 Starphire 6mm / Vacuum 0.25mm / Clear 6mm,11.75,StarphireÂ®  6mm,5349,SolarbanÂ® 60 S2,Clear Float Glass,415,,0.3484,0.0614,16.3,0.4013,0.7168,0.1119,39.89,-0.86,-2.51,41.35,-2.97,1.81,0.2017,Yes,No,,
Enthermal,SB72 Starphire 6mm / Vacuum 0.25mm / Clear 4mm,9.95,StarphireÂ®  6mm,5435,SolarbanÂ® 72 S2,Clear Float Glass,413,,0.2803,0.0494,20.26,0.2647,0.6658,0.1353,43.58,-1.71,-4.53,44.24,-1.3,-5.61,0.0771,Yes,No,,
Enthermal,SB72 Starphire 6mm / Vacuum 0.25mm / Clear 5mm,10.65,StarphireÂ®  6mm,5435,SolarbanÂ® 72 S2,Clear Float Glass,414,,0.2802,0.0494,20.26,0.2648,0.6613,0.1349,43.52,-1.74,-4.53,44.08,-1.47,-5.52,0.0751,Yes,No,,
Enthermal,SB72 Starphire 6mm / Vacuum 0.25mm / Clear 6mm,11.75,StarphireÂ®  6mm,5435,SolarbanÂ® 72 S2,Clear Float Glass,415,,0.2801,0.0493,20.27,0.2644,0.6568,0.1358,43.65,-1.82,-4.47,44.25,-1.74,-5.41,0.0736,Yes,No,,
Enthermal,LUMI 4mm / Vacuum 0.25mm / Clear 4mm,8.25,SGG ECLAZ II 4mm,20754,ECLAZ II S2,SGG PLANICLEAR 4mm,21011,,0.3932,0.0693,14.44,0.6338,0.8304,0.1139,40.39,-0.62,-3.62,40.65,0.21,-3.71,0.4483,Yes,Yes,0.637426,0.411255
Enthermal,LUMI 5mm / Vacuum 0.25mm / Clear 4mm,9.25,SGG ECLAZ II 5mm,20755,ECLAZ II S2,SGG PLANICLEAR 4mm,21011,,0.3926,0.0691,14.46,0.6271,0.8278,0.1133,40.3,-0.76,-3.57,40.65,0.15,-3.59,0.4384,Yes,Yes,0.631194,0.410489
Enthermal,LUMI 5mm / Vacuum 0.25mm / Clear 5mm,10.25,SGG ECLAZ II 5mm,20755,ECLAZ II S2,SGG PLANICLEAR 5mm,21012,,0.3924,0.0691,14.47,0.6273,0.8252,0.1131,40.27,-0.85,-3.57,40.6,0.09,-3.53,0.4304,Yes,Yes,0.631191,0.410312
Enthermal,LUMI 6mm / Vacuum 0.25mm / Clear 4mm,10.25,SGG ECLAZ II 6mm,20756,ECLAZ II S2,SGG PLANICLEAR 4mm,21011,,0.3931,0.0692,14.44,0.6205,0.8251,0.113,40.25,-0.79,-3.52,40.58,0.18,-3.71,0.429,Yes,Yes,0.625003,0.411103
Enthermal,LUMI 6mm / Vacuum 0.25mm / Clear 5mm,11.25,SGG ECLAZ II 6mm,20756,ECLAZ II S2,SGG PLANICLEAR 5mm,21012,,0.3929,0.0692,14.45,0.6206,0.8225,0.1128,40.22,-0.89,-3.52,40.54,0.12,-3.65,0.4216,Yes,Yes,0.624999,0.410926
Enthermal,LUMI 6mm / Vacuum 0.25mm / Clear 6mm,12.25,SGG ECLAZ II 6mm,20756,ECLAZ II S2,SGG PLANICLEAR 6mm,21013,,0.3928,0.0692,14.46,0.6209,0.8199,0.1121,40.11,-0.96,-3.61,40.38,0.02,-3.78,0.4132,Yes,Yes,0.625117,0.410748
Enthermal,ZEN 4mm / Vacuum 0.25mm / Clear 4mm,8.25,SGG ECLAZ ONE II 4mm,20762,ECLAZ ONE II S2,SGG PLANICLEAR 4mm,21011,,0.3016,0.0531,18.82,0.5191,0.7853,0.176,49.29,-0.64,-7.1,46.7,0.22,-7.29,0.4248,Yes,Yes,0.521668,0.309946
Enthermal,ZEN 5mm / Vacuum 0.25mm / Clear 4mm,9.25,SGG ECLAZ ONE II 5mm,20763,ECLAZ ONE II S2,SGG PLANICLEAR 4mm,21011,,0.3032,0.0534,18.73,0.5141,0.7827,0.1749,49.16,-0.74,-7.16,46.67,0.17,-7.29,0.4153,Yes,Yes,0.517117,0.311716
Enthermal,ZEN 5mm / Vacuum 0.25mm / Clear 5mm,10.25,SGG ECLAZ ONE II 5mm,20763,ECLAZ ONE II S2,SGG PLANICLEAR 5mm,21012,,0.3031,0.0534,18.73,0.5142,0.7802,0.1748,49.14,-0.8,-7.17,46.61,0.08,-7.23,0.4078,Yes,Yes,0.517148,0.311615
Enthermal,ZEN 6mm / Vacuum 0.25mm / Clear 4mm,10.25,SGG ECLAZ ONE II 6mm,20764,ECLAZ ONE II S2,SGG PLANICLEAR 4mm,21011,,0.3045,0.0536,18.65,0.5093,0.7802,0.174,49.05,-0.89,-7.12,46.66,0.11,-7.22,0.4064,Yes,Yes,0.512729,0.313143
Enthermal,ZEN 6mm / Vacuum 0.25mm / Clear 5mm,11.25,SGG ECLAZ ONE II 6mm,20764,ECLAZ ONE II S2,SGG PLANICLEAR 5mm,21012,,0.3044,0.0536,18.65,0.5094,0.7778,0.1739,49.03,-0.96,-7.12,46.59,0.02,-7.16,0.3994,Yes,Yes,0.512758,0.313042
Enthermal,ZEN 6mm / Vacuum 0.25mm / Clear 6mm,12.25,SGG ECLAZ ONE II 6mm,20764,ECLAZ ONE II S2,SGG PLANICLEAR 6mm,21013,,0.3043,0.0536,18.66,0.5097,0.7753,0.1732,48.96,-1.0,-7.19,46.43,-0.1,-7.24,0.3914,Yes,Yes,0.512902,0.312940
Enthermal,SKN183 6mm / Vacuum 0.25mm / Clear 4mm,10.25,SGG COOL-LITE SKN 183 II 6mm,20896,COOL-LITE SKN 183 II S2,SGG PLANICLEAR 4mm,21011,,0.2855,0.0503,19.89,0.3483,0.7458,0.12,41.4,-1.2,-8.27,42.81,-2.64,-4.33,0.2825,Yes,Yes,0.354771,0.292044
Enthermal,SKN183 6mm / Vacuum 0.25mm / Clear 5mm,11.25,SGG COOL-LITE SKN 183 II 6mm,20896,COOL-LITE SKN 183 II S2,SGG PLANICLEAR 5mm,21012,,0.2854,0.0503,19.9,0.3484,0.7434,0.1199,41.37,-1.28,-8.27,42.76,-2.69,-4.26,0.2784,Yes,Yes,0.354808,0.291956
Enthermal,SKN183 6mm / Vacuum 0.25mm / Clear 6mm,12.25,SGG COOL-LITE SKN 183 II 6mm,20896,COOL-LITE SKN 183 II S2,SGG PLANICLEAR 6mm,21013,,0.2853,0.0502,19.9,0.3486,0.7411,0.1193,41.29,-1.33,-8.35,42.6,-2.8,-4.37,0.2736,Yes,Yes,0.354948,0.291868
Enthermal,XTREME 4mm / Vacuum 0.25mm / Clear 4mm,8.25,SGG COOL-LITE XTREME 61-29 II 4mm,20979,COOL-LITE XTREME 61-29 II S2,SGG PLANICLEAR 4mm,21011,,0.2998,0.0528,18.94,0.2402,0.6138,0.1107,39.85,-1.8,-6.29,45.7,-6.62,0.36,0.2368,Yes,Yes,0.249646,0.307874
Enthermal,XTREME 6mm / Vacuum 0.25mm / Clear 4mm,10.25,SGG COOL-LITE XTREME 61-29 II 6mm,20980,COOL-LITE XTREME 61-29 II S2,SGG PLANICLEAR 4mm,21011,,0.2947,0.0519,19.27,0.2384,0.6099,0.1099,39.7,-2.04,-6.23,45.69,-6.62,0.44,0.2288,Yes,Yes,0.248261,0.302222
Enthermal,XTREME 6mm / Vacuum 0.25mm / Clear 5mm,11.25,SGG COOL-LITE XTREME 61-29 II 6mm,20980,COOL-LITE XTREME 61-29 II S2,SGG PLANICLEAR 5mm,21012,,0.2946,0.0519,19.28,0.2384,0.608,0.1098,39.69,-2.09,-6.23,45.63,-6.69,0.48,0.2259,Yes,Yes,0.248291,0.302128
Enthermal,XTREME 6mm / Vacuum 0.25mm / Clear 6mm,12.25,SGG COOL-LITE XTREME 61-29 II 6mm,20980,COOL-LITE XTREME 61-29 II S2,SGG PLANICLEAR 6mm,21013,,0.2945,0.0519,19.28,0.2385,0.6061,0.1094,39.63,-2.12,-6.28,45.47,-6.83,0.36,0.2225,Yes,Yes,0.248381,0.302033
Enthermal,SB60 Solexia 6mm / Vacuum 0.25mm / Clear 4mm,9.95,SolexiaÂ®  6mm,5254,SolarbanÂ® 60 S2,Clear Float Glass,413,,0.3486,0.0614,16.29,0.284,0.6158,0.0926,36.49,-4.13,-1.27,40.17,-3.66,1.93,0.1009,Yes,No,,
Enthermal,SB60 Solexia 6mm / Vacuum 0.25mm / Clear 5mm,10.65,SolexiaÂ®  6mm,5254,SolarbanÂ® 60 S2,Clear Float Glass,414,,0.3485,0.0614,16.29,0.2841,0.6118,0.0922,36.42,-4.14,-1.27,40.04,-3.75,1.94,0.0992,Yes,No,,
Enthermal,SB60 Solexia 6mm / Vacuum 0.25mm / Clear 6mm,11.75,SolexiaÂ®  6mm,5254,SolarbanÂ® 60 S2,Clear Float Glass,415,,0.3484,0.0614,16.3,0.2836,0.6077,0.093,36.57,-4.26,-1.2,40.29,-3.92,1.92,0.0979,Yes,No,,
Enthermal,SB60 Solarbronze 6mm / Vacuum 0.25mm / Clear 4mm,9.95,SolarbronzeÂ®  6mm,5274,SolarbanÂ® 60 S2,Clear Float Glass,413,,0.3486,0.0614,16.29,0.2413,0.4239,0.0665,30.9,0.56,0.23,38.54,-2.16,2.09,0.0836,Yes,No,,
Enthermal,SB60 Solarbronze 6mm / Vacuum 0.25mm / Clear 5mm,10.65,SolarbronzeÂ®  6mm,5274,SolarbanÂ® 60 S2,Clear Float Glass,414,,0.3485,0.0614,16.29,0.2414,0.421,0.0663,30.86,0.53,0.22,38.42,-2.25,2.09,0.0821,Yes,No,,
Enthermal,SB60 Solarbronze 6mm / Vacuum 0.25mm / Clear 6mm,11.75,SolarbronzeÂ®  6mm,5274,SolarbanÂ® 60 S2,Clear Float Glass,415,,0.3484,0.0614,16.3,0.241,0.4181,0.0667,30.94,0.5,0.27,38.7,-2.43,2.07,0.081,Yes,No,,
Enthermal,SB60 Solargray 6mm / Vacuum 0.25mm / Clear 4mm,9.95,SolargrayÂ®  6mm,5289,SolarbanÂ® 60 S2,Clear Float Glass,413,,0.3486,0.0614,16.29,0.2101,0.3543,0.0595,29.28,0.08,-2.09,38.11,-2.38,1.48,0.0803,Yes,No,,
Enthermal,SB60 Solargray 6mm / Vacuum 0.25mm / Clear 5mm,10.65,SolargrayÂ®  6mm,5289,SolarbanÂ® 60 S2,Clear Float Glass,414,,0.3485,0.0614,16.29,0.2102,0.3519,0.0594,29.25,0.06,-2.08,37.99,-2.46,1.49,0.079,Yes,No,,
Enthermal,SB60 Solargray 6mm / Vacuum 0.25mm / Clear 6mm,11.75,SolargrayÂ®  6mm,5289,SolarbanÂ® 60 S2,Clear Float Glass,415,,0.3484,0.0614,16.3,0.2098,0.3495,0.0596,29.31,0.02,-2.06,38.29,-2.63,1.48,0.0779,Yes,No,,
Enthermal,SB60 Optigray 6mm / Vacuum 0.25mm / Clear 4mm,9.95,OptigrayÂ®  6mm,5265,SolarbanÂ® 60 S2,Clear Float Glass,413,,0.3487,0.0614,16.29,0.267,0.5015,0.0758,33.08,-0.9,-1.9,39.14,-2.65,1.68,0.1064,Yes,No,,
Enthermal,SB60 Optigray 6mm / Vacuum 0.25mm / Clear 5mm,10.65,OptigrayÂ®  6mm,5265,SolarbanÂ® 60 S2,Clear Float Glass,414,,0.3486,0.0614,16.29,0.2671,0.4981,0.0755,33.03,-0.93,-1.89,39.01,-2.74,1.69,0.1046,Yes,No,,
Enthermal,SB60 Optigray 6mm / Vacuum 0.25mm / Clear 6mm,11.75,OptigrayÂ®  6mm,5265,SolarbanÂ® 60 S2,Clear Float Glass,415,,0.3484,0.0614,16.3,0.2667,0.4948,0.0761,33.14,-1.0,-1.85,39.28,-2.92,1.67,0.1032,Yes,No,,
Enthermal,SB60 Solarblue 6mm / Vacuum 0.25mm / Clear 4mm,9.95,SolarblueÂ®  6mm,5364,SolarbanÂ® 60 S2,Clear Float Glass,413,,0.3486,0.0614,16.29,0.2469,0.4472,0.0695,31.83,-1.26,-6.02,38.78,-2.9,0.55,0.1019,Yes,No,,
Enthermal,SB60 Solarblue 6mm / Vacuum 0.25mm / Clear 5mm,10.65,SolarblueÂ®  6mm,5364,SolarbanÂ® 60 S2,Clear Float Glass,414,,0.3485,0.0614,16.29,0.247,0.4443,0.0693,31.79,-1.28,-5.99,38.66,-2.98,0.57,0.1002,Yes,No,,
Enthermal,SB60 Solarblue 6mm / Vacuum 0.25mm / Clear 6mm,11.75,SolarblueÂ®  6mm,5364,SolarbanÂ® 60 S2,Clear Float Glass,415,,0.3484,0.0614,16.3,0.2466,0.4413,0.0697,31.89,-1.35,-5.98,38.94,-3.14,0.58,0.0989,Yes,No,,
Enthermal,SB60 Optiblue 6mm / Vacuum 0.25mm / Clear 4mm,9.95,OptiblueÂ® (SolarbanÂ® z50)  6mm,5424,SolarbanÂ® 60 S2,Clear Float Glass,413,,0.3486,0.0614,16.29,0.2978,0.5105,0.0771,33.45,-0.32,-5.13,39.24,-2.61,0.84,0.1384,Yes,No,,
Enthermal,SB60 Optiblue 6mm / Vacuum 0.25mm / Clear 5mm,10.65,OptiblueÂ® (SolarbanÂ® z50)  6mm,5424,SolarbanÂ® 60 S2,Clear Float Glass,414,,0.3485,0.0614,16.29,0.2979,0.5071,0.0768,33.4,-0.35,-5.1,39.11,-2.7,0.86,0.1358,Yes,No,,
Enthermal,SB60 Optiblue 6mm / Vacuum 0.25mm / Clear 6mm,11.75,OptiblueÂ® (SolarbanÂ® z50)  6mm,5424,SolarbanÂ® 60 S2,Clear Float Glass,415,,0.3484,0.0614,16.3,0.2974,0.5037,0.0774,33.51,-0.42,-5.08,39.38,-2.88,0.87,0.1338,Yes,No,,

File: Data_Pipeline/1_Source_CSVs/IG_Config_EnthermalPlus_Inboard_Dataset_12-04-26.csv (part 2 of 34)
Product Type,Comment,Total Thickness (mm),Outer Lite (Name_Thickness mm),Outer Lite NFRC ID,Outer Lite Low-E,Middle Lite (Name_Thickness mm),Middle Lite NFRC ID,Middle Lite Low-E,Inner Lite (Name_Thickness mm),Inner Lite NFRC ID,Inner Lite Low-E,Gas Fill,U-value NFRC (W/mÂ²K),U-value NFRC (BTU/hrftF),R-value NFRC,SHGC,Tvis (Visible Transmittance),Exterior Visible Reflectance,Exterior Reflected Color L*,Exterior Reflected Color a*,Exterior Reflected Color b*,Interior Reflected Color L*,Interior Reflected Color a*,Interior Reflected Color b*,T-UV,NFRC,CEN,g-factor,U-value CEN (W/m²K)
EnthermalPlus,SB70 4mm / Argon 13.44mm / Clear 4mm / Vacuum 0.25mm / C366 4mm,25.39,SolarbanÂ® 70 glass  4mm,5433,SolarbanÂ® 70 S2,Float Glass - 4mm,2002,,4mm Clear,2155,LoEÂ³ 366 S5,Ar90,0.2389,0.0421,23.76,0.2311,0.4747,0.1559,46.45,-3.37,-3.81,44.38,-2.93,-4.31,0.0065,Yes,No,,
EnthermalPlus,SB70 4mm / Argon 13.34mm / Clear 4mm / Vacuum 0.25mm / SB60 4mm,25.39,SolarbanÂ® 70 glass  4mm,5433,SolarbanÂ® 70 S2,Clear Float Glass,413,,Clear  4mm,5282,SolarbanÂ® 60 S5,Ar90,0.2802,0.0494,20.26,0.2365,0.5264,0.1553,46.37,-4.47,-2.82,45.02,-2.71,-4.1,0.0237,Yes,No,,
EnthermalPlus,SB70 4mm / Argon 13.34mm / Clear 4mm / Vacuum 0.25mm / SB70 4mm,25.39,SolarbanÂ® 70 glass  4mm,5433,SolarbanÂ® 70 S2,Clear Float Glass,413,,SolarbanÂ® 70 glass  4mm,5433,SolarbanÂ® 70 S5,Ar90,0.2332,0.0411,24.35,0.2207,0.4828,0.1658,47.78,-4.89,-4.97,47.78,-4.87,-4.97,0.0098,Yes,No,,
EnthermalPlus,SB70 4mm / Argon 13.24mm / Clear 4mm / Vacuum 0.25mm / LUMI 4mm,25.39,SolarbanÂ® 70 glass  4mm,5433,SolarbanÂ® 70 S2,SGG PLANICLEAR 4mm,21011,,SGG ECLAZ II 4mm,20754,ECLAZ II S5,Ar90,0.3097,0.0545,18.33,0.2439,0.611,0.153,46.13,-3.16,-4.87,47.5,-1.73,-5.87,0.0504,Yes,No,,
EnthermalPlus,LUMI 4mm / Argon 13.35mm / Clear 4mm / Vacuum 0.25mm / C180 4mm,25.4,SGG ECLAZ II 4mm,20754,ECLAZ II S2,Float Glass - 4mm,2002,,4mm Clear,2192,LoE 180 S5,Ar90,0.3681,0.0648,15.42,0.5441,0.7236,0.168,48.22,-1.43,-6.02,49.58,-1.34,-6.26,0.1847,Yes,Yes,0.547709,0.382621
EnthermalPlus,LUMI 4mm / Argon 13.35mm / Clear 4mm / Vacuum 0.25mm / C270 4mm,25.4,SGG ECLAZ II 4mm,20754,ECLAZ II S2,Float Glass - 4mm,2002,,4mm Clear,2027,LoEÂ² 270 S5,Ar90,0.2853,0.0502,19.91,0.4236,0.6357,0.1569,46.69,-6.34,-0.54,44.59,-3.03,-2.88,0.0907,Yes,Yes,0.426908,0.294887
EnthermalPlus,LUMI 4mm / Argon 13.35mm / Clear 4mm / Vacuum 0.25mm / C272 4mm,25.4,SGG ECLAZ II 4mm,20754,ECLAZ II S2,Float Glass - 4mm,2002,,4 mm Clear,2012,LoEÂ² 272 S5,Ar90,0.304,0.0535,18.68,0.4509,0.6564,0.1439,44.9,-2.22,-1.93,42.62,-0.87,-3.27,0.1088,Yes,Yes,0.454359,0.314902
EnthermalPlus,LUMI 4mm / Argon 13.35mm / Clear 4mm / Vacuum 0.25mm / C366 4mm,25.4,SGG ECLAZ II 4mm,20754,ECLAZ II S2,Float Glass - 4mm,2002,,4mm Clear,2155,LoEÂ³ 366 S5,Ar90,0.2422,0.0426,23.45,0.3689,0.5912,0.1476,45.39,-0.39,-3.11,42.64,-1.29,-4.1,0.0334,Yes,Yes,0.371858,0.248305
EnthermalPlus,LUMI 4mm / Argon 13.25mm / Clear 4mm / Vacuum 0.25mm / SB60 4mm,25.41,SGG ECLAZ II 4mm,20754,ECLAZ II S2,Clear Float Glass,413,,Clear  4mm,5282,SolarbanÂ® 60 S5,Ar90,0.2844,0.0501,19.96,0.4365,0.6565,0.1462,45.18,-2.8,-1.19,42.88,-1.47,-3.38,0.1298,Yes,Yes,0.440312,0.294155
EnthermalPlus,LUMI 4mm / Argon 13.25mm / Clear 4mm / Vacuum 0.25mm / SB70 4mm,25.41,SGG ECLAZ II 4mm,20754,ECLAZ II S2,Clear Float Glass,413,,SolarbanÂ® 70 glass  4mm,5433,SolarbanÂ® 70 S5,Ar90,0.2362,0.0416,24.04,0.3425,0.6007,0.1629,47.51,-2.26,-5.7,46.19,-3.44,-4.79,0.0473,Yes,Yes,0.346248,0.241922
EnthermalPlus,LUMI 4mm / Argon 13.15mm / Clear 4mm / Vacuum 0.25mm / LUMI 4mm,25.4,SGG ECLAZ II 4mm,20754,ECLAZ II S2,SGG PLANICLEAR 4mm,21011,,SGG ECLAZ II 4mm,20754,ECLAZ II S5,Ar90,0.3147,0.0554,18.04,0.5555,0.7627,0.1427,44.82,-0.58,-4.86,44.81,-0.65,-4.86,0.2932,Yes,Yes,0.558688,0.326494
EnthermalPlus,ZEN 4mm / Argon 13.35mm / Clear 4mm / Vacuum 0.25mm / C180 4mm,25.4,SGG ECLAZ ONE II 4mm,20762,ECLAZ ONE II S2,Float Glass - 4mm,2002,,4mm Clear,2192,LoE 180 S5,Ar90,0.3631,0.0639,15.64,0.4572,0.6865,0.2246,54.79,-1.33,-7.98,53.19,-1.58,-7.81,0.172,Yes,Yes,0.460319,0.375741
EnthermalPlus,ZEN 4mm / Argon 13.35mm / Clear 4mm / Vacuum 0.25mm / C270 4mm,25.4,SGG ECLAZ ONE II 4mm,20762,ECLAZ ONE II S2,Float Glass - 4mm,2002,,4mm Clear,2027,LoEÂ² 270 S5,Ar90,0.282,0.0497,20.14,0.3836,0.6029,0.2145,53.67,-4.79,-4.44,47.85,-3.34,-4.5,0.0855,Yes,Yes,0.386109,0.290733
EnthermalPlus,ZEN 4mm / Argon 13.35mm / Clear 4mm / Vacuum 0.25mm / C272 4mm,25.4,SGG ECLAZ ONE II 4mm,20762,ECLAZ ONE II S2,Float Glass - 4mm,2002,,4 mm Clear,2012,LoEÂ² 272 S5,Ar90,0.3003,0.0529,18.91,0.4037,0.622,0.2029,52.39,-1.82,-5.56,46.28,-1.19,-5.07,0.102,Yes,Yes,0.406295,0.310185
EnthermalPlus,ZEN 4mm / Argon 13.35mm / Clear 4mm / Vacuum 0.25mm / C366 4mm,25.4,SGG ECLAZ ONE II 4mm,20762,ECLAZ ONE II S2,Float Glass - 4mm,2002,,4mm Clear,2155,LoEÂ³ 366 S5,Ar90,0.2397,0.0422,23.69,0.3403,0.5603,0.2062,52.74,-0.58,-6.27,45.67,-2.07,-5.4,0.0312,Yes,Yes,0.342548,0.245321
EnthermalPlus,ZEN 4mm / Argon 13.25mm / Clear 4mm / Vacuum 0.25mm / SB60 4mm,25.41,SGG ECLAZ ONE II 4mm,20762,ECLAZ ONE II S2,Clear Float Glass,413,,Clear  4mm,5282,SolarbanÂ® 60 S5,Ar90,0.2812,0.0495,20.19,0.3923,0.6221,0.205,52.6,-2.22,-5.04,46.53,-1.95,-5.06,0.1216,Yes,Yes,0.395114,0.290071
EnthermalPlus,ZEN 4mm / Argon 13.25mm / Clear 4mm / Vacuum 0.25mm / SB70 4mm,25.41,SGG ECLAZ ONE II 4mm,20762,ECLAZ ONE II S2,Clear Float Glass,413,,SolarbanÂ® 70 glass  4mm,5433,SolarbanÂ® 70 S5,Ar90,0.2339,0.0412,24.28,0.3167,0.5699,0.2199,54.27,-1.99,-7.84,48.97,-3.99,-5.67,0.0434,Yes,Yes,0.319657,0.239120
EnthermalPlus,ZEN 4mm / Argon 13.15mm / Clear 4mm / Vacuum 0.25mm / LUMI 4mm,25.4,SGG ECLAZ ONE II 4mm,20762,ECLAZ ONE II S2,SGG PLANICLEAR 4mm,21011,,SGG ECLAZ II 4mm,20754,ECLAZ II S5,Ar90,0.3109,0.0548,18.26,0.4709,0.7226,0.2019,52.33,-0.67,-7.47,49.38,-0.91,-7.0,0.2717,Yes,Yes,0.473688,0.321558
EnthermalPlus,XTREME 4mm / Argon 13.35mm / Clear 4mm / Vacuum 0.25mm / C180 4mm,25.4,SGG COOL-LITE XTREME 61-29 II 4mm,20979,COOL-LITE XTREME 61-29 II S2,Float Glass - 4mm,2002,,4mm Clear,2192,LoE 180 S5,Ar90,0.363,0.0639,15.64,0.2197,0.5365,0.1408,44.56,-2.58,-7.94,52.58,-5.67,-3.64,0.1051,Yes,Yes,0.231501,0.375595
EnthermalPlus,XTREME 4mm / Argon 13.35mm / Clear 4mm / Vacuum 0.25mm / C270 4mm,25.4,SGG COOL-LITE XTREME 61-29 II 4mm,20979,COOL-LITE XTREME 61-29 II S2,Float Glass - 4mm,2002,,4mm Clear,2027,LoEÂ² 270 S5,Ar90,0.2819,0.0497,20.14,0.2212,0.4718,0.1345,43.59,-5.8,-4.54,47.28,-7.29,-0.67,0.0535,Yes,Yes,0.229767,0.290644
EnthermalPlus,XTREME 4mm / Argon 13.35mm / Clear 4mm / Vacuum 0.25mm / C272 4mm,25.4,SGG COOL-LITE XTREME 61-29 II 4mm,20979,COOL-LITE XTREME 61-29 II S2,Float Glass - 4mm,2002,,4 mm Clear,2012,LoEÂ² 272 S5,Ar90,0.3003,0.0529,18.91,0.224,0.4864,0.1272,42.47,-3.14,-5.38,45.65,-5.51,-0.71,0.0653,Yes,Yes,0.233297,0.310085
EnthermalPlus,XTREME 4mm / Argon 13.35mm / Clear 4mm / Vacuum 0.25mm / C366 4mm,25.4,SGG COOL-LITE XTREME 61-29 II 4mm,20979,COOL-LITE XTREME 61-29 II S2,Float Glass - 4mm,2002,,4mm Clear,2155,LoEÂ³ 366 S5,Ar90,0.2397,0.0422,23.69,0.2174,0.439,0.1289,42.72,-2.24,-6.15,45.12,-5.84,-2.06,0.0195,Yes,Yes,0.224308,0.245258
EnthermalPlus,XTREME 4mm / Argon 13.25mm / Clear 4mm / Vacuum 0.25mm / SB60 4mm,25.41,SGG COOL-LITE XTREME 61-29 II 4mm,20979,COOL-LITE XTREME 61-29 II S2,Clear Float Glass,413,,Clear  4mm,5282,SolarbanÂ® 60 S5,Ar90,0.2812,0.0495,20.2,0.2214,0.4866,0.1285,42.65,-3.41,-4.92,45.91,-6.23,-0.81,0.0751,Yes,Yes,0.230157,0.289984
EnthermalPlus,XTREME 4mm / Argon 13.25mm / Clear 4mm / Vacuum 0.25mm / SB70 4mm,25.41,SGG COOL-LITE XTREME 61-29 II 4mm,20979,COOL-LITE XTREME 61-29 II S2,Clear Float Glass,413,,SolarbanÂ® 70 glass  4mm,5433,SolarbanÂ® 70 S5,Ar90,0.2339,0.0412,24.28,0.2071,0.4466,0.1374,44.04,-3.58,-7.76,48.44,-7.6,-2.81,0.0279,Yes,Yes,0.214158,0.239061
EnthermalPlus,XTREME 4mm / Argon 13.15mm / Clear 4mm / Vacuum 0.25mm / LUMI 4mm,25.4,SGG COOL-LITE XTREME 61-29 II 4mm,20979,COOL-LITE XTREME 61-29 II S2,SGG PLANICLEAR 4mm,21011,,SGG ECLAZ II 4mm,20754,ECLAZ II S5,Ar90,0.3108,0.0547,18.27,0.2269,0.5647,0.1267,42.44,-2.0,-7.13,48.62,-5.99,-1.62,0.1615,Yes,Yes,0.237017,0.321454
EnthermalPlus,C180 5mm / Argon 12.65mm / C180 4mm / Vacuum 0.25mm / Clear 4mm,25.4,5mm Clear,2193,LoE 180 S2,4mm Clear,2192,LoE 180 S4,Float Glass - 4mm,2002,,Ar90,0.375,0.066,15.14,0.5036,0.6882,0.2062,52.73,-2.52,-6.69,51.37,-1.17,-7.41,0.1207,Yes,No,,
EnthermalPlus,C180 5mm / Argon 12.65mm / C270 4mm / Vacuum 0.25mm / Clear 4mm,25.4,5mm Clear,2193,LoE 180 S2,4mm Clear,2027,LoEÂ² 270 S4,Float Glass - 4mm,2002,,Ar90,0.2898,0.051,19.59,0.3283,0.6035,0.1822,49.92,-3.22,-5.25,48.33,-7.37,-0.02,0.0608,Yes,No,,
EnthermalPlus,C180 5mm / Argon 12.65mm / C272 4mm / Vacuum 0.25mm / Clear 4mm,25.4,5mm Clear,2193,LoE 180 S2,4 mm Clear,2012,LoEÂ² 272 S4,Float Glass - 4mm,2002,,Ar90,0.309,0.0544,18.37,0.3652,0.6228,0.1712,48.54,-1.93,-5.56,46.63,-2.41,-1.88,0.0736,Yes,No,,
EnthermalPlus,C180 5mm / Argon 12.65mm / C366 4mm / Vacuum 0.25mm / Clear 4mm,25.4,5mm Clear,2193,LoE 180 S2,4mm Clear,2155,LoEÂ³ 366 S4,Float Glass - 4mm,2002,,Ar90,0.2457,0.0433,23.11,0.2525,0.561,0.1744,48.93,-1.98,-6.07,46.22,-0.98,-2.64,0.0225,Yes,No,,
EnthermalPlus,C180 5mm / Argon 12.55mm / SB60 4mm / Vacuum 0.25mm / Clear 4mm,25.41,5mm Clear,2193,LoE 180 S2,Clear  4mm,5282,SolarbanÂ® 60 S4,Clear Float Glass,413,,Ar90,0.2891,0.0509,19.64,0.3529,0.6229,0.1726,48.71,-2.15,-5.69,46.96,-3.41,-0.81,0.0851,Yes,No,,
EnthermalPlus,C180 5mm / Argon 12.55mm / SB70 4mm / Vacuum 0.25mm / Clear 4mm,25.41,5mm Clear,2193,LoE 180 S2,SolarbanÂ® 70 glass  4mm,5433,SolarbanÂ® 70 S4,Clear Float Glass,413,,Ar90,0.2396,0.0422,23.7,0.2484,0.5707,0.1926,51.15,-3.63,-6.23,48.77,-2.61,-5.91,0.0305,Yes,No,,
EnthermalPlus,C180 5mm / Argon 12.45mm / LUMI 4mm / Vacuum 0.25mm / Clear 4mm,25.4,5mm Clear,2193,LoE 180 S2,SGG ECLAZ II 4mm,20754,ECLAZ II S4,SGG PLANICLEAR 4mm,21011,,Ar90,0.3202,0.0564,17.73,0.5056,0.7241,0.1761,49.23,-1.78,-6.27,48.38,-0.57,-6.09,0.1858,Yes,No,,
EnthermalPlus,C270 5mm / Argon 12.65mm / C180 4mm / Vacuum 0.25mm / Clear 4mm,25.4,5mm Clear,2028,LoEÂ² 270 S2,4mm Clear,2192,LoE 180 S4,Float Glass - 4mm,2002,,Ar90,0.3684,0.0649,15.41,0.3031,0.6036,0.1622,47.37,-4.11,-3.43,50.1,-5.09,-3.22,0.0615,Yes,No,,
EnthermalPlus,C270 5mm / Argon 12.65mm / C270 4mm / Vacuum 0.25mm / Clear 4mm,25.4,5mm Clear,2028,LoEÂ² 270 S2,4mm Clear,2027,LoEÂ² 270 S4,Float Glass - 4mm,2002,,Ar90,0.2857,0.0503,19.88,0.2466,0.5298,0.1436,44.81,-4.77,-2.02,47.25,-10.96,4.08,0.0336,Yes,No,,
EnthermalPlus,C270 5mm / Argon 12.65mm / C272 4mm / Vacuum 0.25mm / Clear 4mm,25.4,5mm Clear,2028,LoEÂ² 270 S2,4 mm Clear,2012,LoEÂ² 272 S4,Float Glass - 4mm,2002,,Ar90,0.3044,0.0536,18.66,0.2637,0.5468,0.1352,43.57,-3.56,-2.2,45.42,-6.29,2.71,0.0413,Yes,No,,
EnthermalPlus,C270 5mm / Argon 12.65mm / C366 4mm / Vacuum 0.25mm / Clear 4mm,25.4,5mm Clear,2028,LoEÂ² 270 S2,4mm Clear,2155,LoEÂ³ 366 S4,Float Glass - 4mm,2002,,Ar90,0.2426,0.0427,23.41,0.2058,0.4929,0.1376,43.92,-3.73,-2.64,45.23,-3.76,0.63,0.0119,Yes,No,,
EnthermalPlus,C270 5mm / Argon 12.55mm / SB60 4mm / Vacuum 0.25mm / Clear 4mm,25.41,5mm Clear,2028,LoEÂ² 270 S2,Clear  4mm,5282,SolarbanÂ® 60 S4,Clear Float Glass,413,,Ar90,0.285,0.0502,19.93,0.2597,0.5469,0.1363,43.73,-3.71,-2.34,45.77,-7.18,3.73,0.0453,Yes,No,,
EnthermalPlus,C270 5mm / Argon 12.55mm / SB70 4mm / Vacuum 0.25mm / Clear 4mm,25.41,5mm Clear,2028,LoEÂ² 270 S2,SolarbanÂ® 70 glass  4mm,5433,SolarbanÂ® 70 S4,Clear Float Glass,413,,Ar90,0.2367,0.0417,23.99,0.2038,0.5012,0.1516,45.92,-5.37,-2.9,47.83,-5.33,-3.29,0.0163,Yes,No,,
EnthermalPlus,C270 5mm / Argon 12.45mm / LUMI 4mm / Vacuum 0.25mm / Clear 4mm,25.4,5mm Clear,2028,LoEÂ² 270 S2,SGG ECLAZ II 4mm,20754,ECLAZ II S4,SGG PLANICLEAR 4mm,21011,,Ar90,0.3153,0.0555,18.01,0.3147,0.6354,0.1389,44.2,-3.39,-2.95,46.82,-5.42,-0.64,0.0918,Yes,No,,
EnthermalPlus,C272 5mm / Argon 12.65mm / C180 4mm / Vacuum 0.25mm / Clear 4mm,25.4,5 mm Clear,2013,LoEÂ² 272 S2,4mm Clear,2192,LoE 180 S4,Float Glass - 4mm,2002,,Ar90,0.3698,0.0651,15.35,0.3414,0.6235,0.1512,45.85,-2.07,-3.91,48.66,-1.74,-4.38,0.074,Yes,No,,
EnthermalPlus,C272 5mm / Argon 12.65mm / C270 4mm / Vacuum 0.25mm / Clear 4mm,25.4,5 mm Clear,2013,LoEÂ² 272 S2,4mm Clear,2027,LoEÂ² 270 S4,Float Glass - 4mm,2002,,Ar90,0.2866,0.0505,19.81,0.2676,0.5475,0.1314,42.98,-2.81,-2.27,46.04,-8.22,3.25,0.0409,Yes,No,,
EnthermalPlus,C272 5mm / Argon 12.65mm / C272 4mm / Vacuum 0.25mm / Clear 4mm,25.4,5 mm Clear,2013,LoEÂ² 272 S2,4 mm Clear,2012,LoEÂ² 272 S4,Float Glass - 4mm,2002,,Ar90,0.3054,0.0538,18.59,0.289,0.5653,0.1224,41.57,-1.44,-2.51,44.06,-3.13,1.7,0.0511,Yes,No,,
EnthermalPlus,C272 5mm / Argon 12.65mm / C366 4mm / Vacuum 0.25mm / Clear 4mm,25.4,5 mm Clear,2013,LoEÂ² 272 S2,4mm Clear,2155,LoEÂ³ 366 S4,Float Glass - 4mm,2002,,Ar90,0.2433,0.0428,23.34,0.2184,0.5093,0.125,41.97,-1.54,-3.12,44.09,-1.06,-0.17,0.0147,Yes,No,,
EnthermalPlus,C272 5mm / Argon 12.55mm / SB60 4mm / Vacuum 0.25mm / Clear 4mm,25.41,5 mm Clear,2013,LoEÂ² 272 S2,Clear  4mm,5282,SolarbanÂ® 60 S4,Clear Float Glass,413,,Ar90,0.2859,0.0503,19.86,0.2833,0.5653,0.1235,41.75,-1.66,-2.64,44.41,-4.02,2.76,0.0545,Yes,No,,
EnthermalPlus,C272 5mm / Argon 12.55mm / SB70 4mm / Vacuum 0.25mm / Clear 4mm,25.41,5 mm Clear,2013,LoEÂ² 272 S2,SolarbanÂ® 70 glass  4mm,5433,SolarbanÂ® 70 S4,Clear Float Glass,413,,Ar90,0.2374,0.0418,23.92,0.2156,0.5177,0.1399,44.23,-3.31,-3.44,46.76,-2.8,-4.19,0.0202,Yes,No,,
EnthermalPlus,C272 5mm / Argon 12.45mm / LUMI 4mm / Vacuum 0.25mm / Clear 4mm,25.4,5 mm Clear,2013,LoEÂ² 272 S2,SGG ECLAZ II 4mm,20754,ECLAZ II S4,SGG PLANICLEAR 4mm,21011,,Ar90,0.3164,0.0557,17.95,0.3539,0.6569,0.1264,42.28,-1.29,-3.27,45.05,-1.29,-2.01,0.1089,Yes,No,,
EnthermalPlus,C340 5mm / Argon 12.65mm / C180 4mm / Vacuum 0.25mm / Clear 4mm,25.4,5mm Clear,2166,LoEÂ³ 340 S2,4mm Clear,2192,LoE 180 S4,Float Glass - 4mm,2002,,Ar90,0.3669,0.0646,15.48,0.1421,0.3377,0.1449,45.18,-6.51,-13.59,52.16,-2.22,-3.01,0.0096,Yes,No,,
EnthermalPlus,C340 5mm / Argon 12.65mm / C270 4mm / Vacuum 0.25mm / Clear 4mm,25.4,5mm Clear,2166,LoEÂ³ 340 S2,4mm Clear,2027,LoEÂ² 270 S4,Float Glass - 4mm,2002,,Ar90,0.2847,0.0501,19.94,0.1233,0.2965,0.1389,44.28,-6.64,-12.86,48.98,-8.42,4.09,0.005,Yes,No,,
EnthermalPlus,C340 5mm / Argon 12.65mm / C272 4mm / Vacuum 0.25mm / Clear 4mm,25.4,5mm Clear,2166,LoEÂ³ 340 S2,4 mm Clear,2012,LoEÂ² 272 S4,Float Glass - 4mm,2002,,Ar90,0.3033,0.0534,18.72,0.1291,0.3056,0.1361,43.86,-6.15,-12.79,47.38,-3.46,2.41,0.0062,Yes,No,,
EnthermalPlus,C340 5mm / Argon 12.65mm / C366 4mm / Vacuum 0.25mm / Clear 4mm,25.4,5mm Clear,2166,LoEÂ³ 340 S2,4mm Clear,2155,LoEÂ³ 366 S4,Float Glass - 4mm,2002,,Ar90,0.2419,0.0426,23.48,0.11,0.2763,0.1369,43.97,-6.32,-12.78,46.8,-2.46,1.39,0.0019,Yes,No,,
EnthermalPlus,C340 5mm / Argon 12.55mm / SB60 4mm / Vacuum 0.25mm / Clear 4mm,25.41,5mm Clear,2166,LoEÂ³ 340 S2,Clear  4mm,5282,SolarbanÂ® 60 S4,Clear Float Glass,413,,Ar90,0.284,0.05,19.99,0.1282,0.3059,0.1365,43.91,-6.12,-12.9,47.7,-4.55,3.59,0.0068,Yes,No,,
EnthermalPlus,C340 5mm / Argon 12.55mm / SB70 4mm / Vacuum 0.25mm / Clear 4mm,25.41,5mm Clear,2166,LoEÂ³ 340 S2,SolarbanÂ® 70 glass  4mm,5433,SolarbanÂ® 70 S4,Clear Float Glass,413,,Ar90,0.236,0.0416,24.06,0.1098,0.2809,0.1415,44.66,-7.06,-12.98,49.34,-3.86,-2.6,0.0026,Yes,No,,
EnthermalPlus,C340 5mm / Argon 12.45mm / LUMI 4mm / Vacuum 0.25mm / Clear 4mm,25.4,5mm Clear,2166,LoEÂ³ 340 S2,SGG ECLAZ II 4mm,20754,ECLAZ II S4,SGG PLANICLEAR 4mm,21011,,Ar90,0.3142,0.0553,18.07,0.1463,0.355,0.1374,44.09,-6.1,-13.27,49.34,-1.76,-0.68,0.0144,Yes,No,,
EnthermalPlus,C366 5mm / Argon 12.65mm / C180 4mm / Vacuum 0.25mm / Clear 4mm,25.4,5mm Clear,2156,LoEÂ³ 366 S2,4mm Clear,2192,LoE 180 S4,Float Glass - 4mm,2002,,Ar90,0.3651,0.0643,15.55,0.2281,0.561,0.1466,45.22,-2.7,-4.36,49.04,-0.28,-5.26,0.0224,Yes,No,,
EnthermalPlus,C366 5mm / Argon 12.65mm / C270 4mm / Vacuum 0.25mm / Clear 4mm,25.4,5mm Clear,2156,LoEÂ³ 366 S2,4mm Clear,2027,LoEÂ² 270 S4,Float Glass - 4mm,2002,,Ar90,0.2836,0.0499,20.02,0.1992,0.4929,0.1304,42.84,-3.01,-3.29,46.35,-7.0,2.36,0.0119,Yes,No,,
EnthermalPlus,C366 5mm / Argon 12.65mm / C272 4mm / Vacuum 0.25mm / Clear 4mm,25.4,5mm Clear,2156,LoEÂ³ 366 S2,4 mm Clear,2012,LoEÂ² 272 S4,Float Glass - 4mm,2002,,Ar90,0.302,0.0532,18.8,0.2087,0.5087,0.1231,41.69,-1.71,-3.46,44.42,-1.77,0.68,0.0147,Yes,No,,
EnthermalPlus,C366 5mm / Argon 12.65mm / C366 4mm / Vacuum 0.25mm / Clear 4mm,25.4,5mm Clear,2156,LoEÂ³ 366 S2,4mm Clear,2155,LoEÂ³ 366 S4,Float Glass - 4mm,2002,,Ar90,0.241,0.0424,23.56,0.1764,0.4589,0.1251,42.0,-2.1,-3.65,44.36,-0.24,-0.82,0.0044,Yes,No,,
EnthermalPlus,C366 5mm / Argon 12.55mm / SB60 4mm / Vacuum 0.25mm / Clear 4mm,25.41,5mm Clear,2156,LoEÂ³ 366 S2,Clear  4mm,5282,SolarbanÂ® 60 S4,Clear Float Glass,413,,Ar90,0.2829,0.0498,20.07,0.2076,0.5089,0.1241,41.84,-1.79,-3.63,44.76,-2.7,1.76,0.0161,Yes,No,,
EnthermalPlus,C366 5mm / Argon 12.55mm / SB70 4mm / Vacuum 0.25mm / Clear 4mm,25.41,5mm Clear,2156,LoEÂ³ 366 S2,SolarbanÂ® 70 glass  4mm,5433,SolarbanÂ® 70 S4,Clear Float Glass,413,,Ar90,0.2352,0.0414,24.14,0.1762,0.4665,0.1372,43.85,-4.01,-3.75,47.01,-2.01,-4.71,0.006,Yes,No,,
EnthermalPlus,C366 5mm / Argon 12.45mm / LUMI 4mm / Vacuum 0.25mm / Clear 4mm,25.4,5mm Clear,2156,LoEÂ³ 366 S2,SGG ECLAZ II 4mm,20754,ECLAZ II S4,SGG PLANICLEAR 4mm,21011,,Ar90,0.3128,0.0551,18.15,0.2372,0.5909,0.1263,42.27,-1.55,-4.25,45.53,0.56,-3.21,0.0337,Yes,No,,
EnthermalPlus,Q452 5mm / Argon 12.65mm / C180 4mm / Vacuum 0.25mm / Clear 4mm,25.4,5mm Clear,2106,Quad LoE 452 S2,4mm Clear,2192,LoE 180 S4,Float Glass - 4mm,2002,,Ar90,0.3646,0.0642,15.57,0.1803,0.4543,0.1185,41.17,-4.39,-2.98,51.82,-4.12,-2.16,0.0065,Yes,No,,
EnthermalPlus,Q452 5mm / Argon 12.65mm / C270 4mm / Vacuum 0.25mm / Clear 4mm,25.4,5mm Clear,2106,Quad LoE 452 S2,4mm Clear,2027,LoEÂ² 270 S4,Float Glass - 4mm,2002,,Ar90,0.2833,0.0499,20.04,0.1582,0.3986,0.1079,39.38,-4.41,-2.18,48.72,-9.85,4.82,0.0036,Yes,No,,
EnthermalPlus,Q452 5mm / Argon 12.65mm / C272 4mm / Vacuum 0.25mm / Clear 4mm,25.4,5mm Clear,2106,Quad LoE 452 S2,4 mm Clear,2012,LoEÂ² 272 S4,Float Glass - 4mm,2002,,Ar90,0.3017,0.0531,18.82,0.1653,0.4111,0.1031,38.52,-3.37,-2.27,47.07,-5.24,3.53,0.0045,Yes,No,,
EnthermalPlus,Q452 5mm / Argon 12.65mm / C366 4mm / Vacuum 0.25mm / Clear 4mm,25.4,5mm Clear,2106,Quad LoE 452 S2,4mm Clear,2155,LoEÂ³ 366 S4,Float Glass - 4mm,2002,,Ar90,0.2408,0.0424,23.58,0.1416,0.3711,0.1044,38.75,-3.74,-2.3,46.59,-3.16,1.51,0.0013,Yes,No,,
EnthermalPlus,Q452 5mm / Argon 12.55mm / SB60 4mm / Vacuum 0.25mm / Clear 4mm,25.41,5mm Clear,2106,Quad LoE 452 S2,Clear  4mm,5282,SolarbanÂ® 60 S4,Clear Float Glass,413,,Ar90,0.2826,0.0498,20.09,0.1647,0.4114,0.1037,38.63,-3.42,-2.42,47.4,-6.17,4.54,0.0048,Yes,No,,
EnthermalPlus,Q452 5mm / Argon 12.55mm / SB70 4mm / Vacuum 0.25mm / Clear 4mm,25.41,5mm Clear,2106,Quad LoE 452 S2,SolarbanÂ® 70 glass  4mm,5433,SolarbanÂ® 70 S4,Clear Float Glass,413,,Ar90,0.235,0.0414,24.16,0.1416,0.3775,0.1125,40.14,-5.33,-2.34,49.13,-4.64,-2.28,0.0018,Yes,No,,
EnthermalPlus,Q452 5mm / Argon 12.45mm / LUMI 4mm / Vacuum 0.25mm / Clear 4mm,25.4,5mm Clear,2106,Quad LoE 452 S2,SGG ECLAZ II 4mm,20754,ECLAZ II S4,SGG PLANICLEAR 4mm,21011,,Ar90,0.3125,0.055,18.17,0.1865,0.4777,0.1052,38.95,-3.28,-2.98,48.92,-4.18,0.5,0.0096,Yes,No,,
EnthermalPlus,SB60 5mm / Argon 12.68mm / C180 4mm / Vacuum 0.25mm / Clear 4mm,25.43,Clear  5mm,5283,SolarbanÂ® 60 S2,4mm Clear,2192,LoE 180 S4,Float Glass - 4mm,2002,,Ar90,0.3682,0.0648,15.42,0.3292,0.631,0.1534,46.16,-2.6,-4.06,48.86,-1.99,-3.81,0.0884,Yes,No,,
EnthermalPlus,SB60 5mm / Argon 12.68mm / C270 4mm / Vacuum 0.25mm / Clear 4mm,25.43,Clear  5mm,5283,SolarbanÂ® 60 S2,4mm Clear,2027,LoEÂ² 270 S4,Float Glass - 4mm,2002,,Ar90,0.2856,0.0503,19.89,0.2644,0.554,0.1331,43.24,-3.26,-2.46,46.21,-8.38,3.76,0.0462,Yes,No,,
EnthermalPlus,SB60 5mm / Argon 12.68mm / C272 4mm / Vacuum 0.25mm / Clear 4mm,25.43,Clear  5mm,5283,SolarbanÂ® 60 S2,4 mm Clear,2012,LoEÂ² 272 S4,Float Glass - 4mm,2002,,Ar90,0.3042,0.0536,18.66,0.2839,0.572,0.1239,41.81,-1.82,-2.71,44.26,-3.36,2.29,0.0561,Yes,No,,
EnthermalPlus,SB60 5mm / Argon 12.68mm / C366 4mm / Vacuum 0.25mm / Clear 4mm,25.43,Clear  5mm,5283,SolarbanÂ® 60 S2,4mm Clear,2155,LoEÂ³ 366 S4,Float Glass - 4mm,2002,,Ar90,0.2425,0.0427,23.42,0.2185,0.5154,0.1265,42.21,-1.98,-3.27,44.25,-1.2,0.26,0.0167,Yes,No,,
EnthermalPlus,SB60 5mm / Argon 12.58mm / SB60 4mm / Vacuum 0.25mm / Clear 4mm,25.43,Clear  5mm,5283,SolarbanÂ® 60 S2,Clear  4mm,5282,SolarbanÂ® 60 S4,Clear Float Glass,413,,Ar90,0.2848,0.0502,19.94,0.2794,0.5721,0.125,41.99,-2.03,-2.86,44.6,-4.24,3.33,0.0637,Yes,No,,
EnthermalPlus,SB60 5mm / Argon 12.58mm / SB70 4mm / Vacuum 0.25mm / Clear 4mm,25.43,Clear  5mm,5283,SolarbanÂ® 60 S2,SolarbanÂ® 70 glass  4mm,5433,SolarbanÂ® 70 S4,Clear Float Glass,413,,Ar90,0.2366,0.0417,24.0,0.2158,0.5239,0.1419,44.51,-3.88,-3.54,46.91,-2.92,-3.78,0.0228,Yes,No,,
EnthermalPlus,SB60 5mm / Argon 12.48mm / LUMI 4mm / Vacuum 0.25mm / Clear 4mm,25.43,Clear  5mm,5283,SolarbanÂ® 60 S2,SGG ECLAZ II 4mm,20754,ECLAZ II S4,SGG PLANICLEAR 4mm,21011,,Ar90,0.3151,0.0555,18.02,0.342,0.6647,0.128,42.53,-1.68,-3.53,45.3,-1.62,-1.28,0.1343,Yes,No,,
EnthermalPlus,SB60 Solarbronze 5mm / Argon 12.68mm / C180 4mm / Vacuum 0.25mm / Clear 4mm,25.43,SolarbronzeÂ®  5mm,5273,SolarbanÂ® 60 S2,4mm Clear,2192,LoE 180 S4,Float Glass - 4mm,2002,,Ar90,0.3682,0.0648,15.42,0.2307,0.4131,0.0904,35.96,0.31,-0.3,47.51,-1.45,-4.04,0.0473,Yes,No,,
EnthermalPlus,SB60 Solarbronze 5mm / Argon 12.68mm / C270 4mm / Vacuum 0.25mm / Clear 4mm,25.43,SolarbronzeÂ®  5mm,5273,SolarbanÂ® 60 S2,4mm Clear,2027,LoEÂ² 270 S4,Float Glass - 4mm,2002,,Ar90,0.2856,0.0503,19.89,0.1833,0.3628,0.0817,34.23,-0.2,0.3,45.08,-8.08,3.81,0.0255,Yes,No,,
EnthermalPlus,SB60 Solarbronze 5mm / Argon 12.68mm / C272 4mm / Vacuum 0.25mm / Clear 4mm,25.43,SolarbronzeÂ®  5mm,5273,SolarbanÂ® 60 S2,4 mm Clear,2012,LoEÂ² 272 S4,Float Glass - 4mm,2002,,Ar90,0.3042,0.0536,18.66,0.1976,0.3748,0.0779,33.42,0.44,0.04,42.97,-2.9,2.3,0.0314,Yes,No,,
EnthermalPlus,SB60 Solarbronze 5mm / Argon 12.68mm / C366 4mm / Vacuum 0.25mm / Clear 4mm,25.43,SolarbronzeÂ®  5mm,5273,SolarbanÂ® 60 S2,4mm Clear,2155,LoEÂ³ 366 S4,Float Glass - 4mm,2002,,Ar90,0.2425,0.0427,23.42,0.1497,0.3373,0.079,33.66,0.4,-0.28,43.2,-0.59,0.16,0.0091,Yes,No,,
EnthermalPlus,SB60 Solarbronze 5mm / Argon 12.58mm / SB60 4mm / Vacuum 0.25mm / Clear 4mm,25.43,SolarbronzeÂ®  5mm,5273,SolarbanÂ® 60 S2,Clear  4mm,5282,SolarbanÂ® 60 S4,Clear Float Glass,413,,Ar90,0.2848,0.0502,19.94,0.1937,0.3747,0.0784,33.53,0.28,0.01,43.32,-3.74,3.37,0.0346,Yes,No,,
EnthermalPlus,SB60 Solarbronze 5mm / Argon 12.58mm / SB70 4mm / Vacuum 0.25mm / Clear 4mm,25.43,SolarbronzeÂ®  5mm,5273,SolarbanÂ® 60 S2,SolarbanÂ® 70 glass  4mm,5433,SolarbanÂ® 70 S4,Clear Float Glass,413,,Ar90,0.2366,0.0417,24.0,0.1472,0.3429,0.0854,34.97,-0.46,-0.29,45.92,-2.41,-4.07,0.0125,Yes,No,,
EnthermalPlus,SB60 Solarbronze 5mm / Argon 12.48mm / LUMI 4mm / Vacuum 0.25mm / Clear 4mm,25.43,SolarbronzeÂ®  5mm,5273,SolarbanÂ® 60 S2,SGG ECLAZ II 4mm,20754,ECLAZ II S4,SGG PLANICLEAR 4mm,21011,,Ar90,0.3151,0.0555,18.02,0.2379,0.4354,0.0796,33.82,0.64,-0.27,43.6,-0.97,-1.41,0.0699,Yes,No,,
EnthermalPlus,SB60 Solargray 5mm / Argon 12.68mm / C180 4mm / Vacuum 0.25mm / Clear 4mm,25.43,SolargrayÂ®  5mm,5288,SolarbanÂ® 60 S2,4mm Clear,2192,LoE 180 S4,Float Glass - 4mm,2002,,Ar90,0.3682,0.0648,15.42,0.206,0.3561,0.0785,33.68,-0.26,-3.51,47.25,-1.56,-4.41,0.0459,Yes,No,,
EnthermalPlus,SB60 Solargray 5mm / Argon 12.68mm / C270 4mm / Vacuum 0.25mm / Clear 4mm,25.43,SolargrayÂ®  5mm,5288,SolarbanÂ® 60 S2,4mm Clear,2027,LoEÂ² 270 S4,Float Glass - 4mm,2002,,Ar90,0.2856,0.0503,19.89,0.1637,0.3129,0.072,32.26,-0.64,-2.49,44.87,-8.21,3.5,0.0248,Yes,No,,
EnthermalPlus,SB60 Solargray 5mm / Argon 12.68mm / C272 4mm / Vacuum 0.25mm / Clear 4mm,25.43,SolargrayÂ®  5mm,5288,SolarbanÂ® 60 S2,4 mm Clear,2012,LoEÂ² 272 S4,Float Glass - 4mm,2002,,Ar90,0.3042,0.0536,18.66,0.1765,0.3232,0.0691,31.58,-0.02,-2.58,42.73,-3.02,1.95,0.0305,Yes,No,,
EnthermalPlus,SB60 Solargray 5mm / Argon 12.68mm / C366 4mm / Vacuum 0.25mm / Clear 4mm,25.43,SolargrayÂ®  5mm,5288,SolarbanÂ® 60 S2,4mm Clear,2155,LoEÂ³ 366 S4,Float Glass - 4mm,2002,,Ar90,0.2425,0.0427,23.42,0.1336,0.2912,0.07,31.78,0.03,-2.95,43.01,-0.62,-0.12,0.0089,Yes,No,,
EnthermalPlus,SB60 Solargray 5mm / Argon 12.58mm / SB60 4mm / Vacuum 0.25mm / Clear 4mm,25.43,SolargrayÂ®  5mm,5288,SolarbanÂ® 60 S2,Clear  4mm,5282,SolarbanÂ® 60 S4,Clear Float Glass,413,,Ar90,0.2848,0.0502,19.94,0.173,0.3232,0.0695,31.67,-0.14,-2.63,43.09,-3.85,3.02,0.0336,Yes,No,,
EnthermalPlus,SB60 Solargray 5mm / Argon 12.58mm / SB70 4mm / Vacuum 0.25mm / Clear 4mm,25.43,SolargrayÂ®  5mm,5288,SolarbanÂ® 60 S2,SolarbanÂ® 70 glass  4mm,5433,SolarbanÂ® 70 S4,Clear Float Glass,413,,Ar90,0.2366,0.0417,24.0,0.1313,0.2958,0.0749,32.89,-0.73,-3.23,45.74,-2.46,-4.34,0.0122,Yes,No,,
EnthermalPlus,SB60 Solargray 5mm / Argon 12.48mm / LUMI 4mm / Vacuum 0.25mm / Clear 4mm,25.43,SolargrayÂ®  5mm,5288,SolarbanÂ® 60 S2,SGG ECLAZ II 4mm,20754,ECLAZ II S4,SGG PLANICLEAR 4mm,21011,,Ar90,0.3151,0.0555,18.02,0.2119,0.3755,0.0703,31.91,0.03,-2.96,43.28,-1.11,-1.88,0.0676,Yes,No,,
EnthermalPlus,SB60 Optiblue 5mm / Argon 12.68mm / C180 4mm / Vacuum 0.25mm / Clear 4mm,25.43,OptiblueÂ® (SolarbanÂ® z50)  5mm,5423,SolarbanÂ® 60 S2,4mm Clear,2192,LoE 180 S4,Float Glass - 4mm,2002,,Ar90,0.3682,0.0648,15.42,0.2731,0.4818,0.1079,39.37,-1.07,-7.27,47.9,-1.77,-4.5,0.071,Yes,No,,
EnthermalPlus,SB60 Optiblue 5mm / Argon 12.68mm / C270 4mm / Vacuum 0.25mm / Clear 4mm,25.43,OptiblueÂ® (SolarbanÂ® z50)  5mm,5423,SolarbanÂ® 60 S2,4mm Clear,2027,LoEÂ² 270 S4,Float Glass - 4mm,2002,,Ar90,0.2856,0.0503,19.89,0.2164,0.4232,0.096,37.22,-1.61,-5.49,45.41,-8.31,3.29,0.0378,Yes,No,,
EnthermalPlus,SB60 Optiblue 5mm / Argon 12.68mm / C272 4mm / Vacuum 0.25mm / Clear 4mm,25.43,OptiblueÂ® (SolarbanÂ® z50)  5mm,5423,SolarbanÂ® 60 S2,4 mm Clear,2012,LoEÂ² 272 S4,Float Glass - 4mm,2002,,Ar90,0.3042,0.0536,18.66,0.2334,0.437,0.0906,36.16,-0.55,-5.53,43.34,-3.19,1.73,0.0462,Yes,No,,
EnthermalPlus,SB60 Optiblue 5mm / Argon 12.68mm / C366 4mm / Vacuum 0.25mm / Clear 4mm,25.43,OptiblueÂ® (SolarbanÂ® z50)  5mm,5423,SolarbanÂ® 60 S2,4mm Clear,2155,LoEÂ³ 366 S4,Float Glass - 4mm,2002,,Ar90,0.2425,0.0427,23.42,0.1765,0.3939,0.0922,36.47,-0.5,-6.08,43.51,-0.88,-0.24,0.0136,Yes,No,,
EnthermalPlus,SB60 Optiblue 5mm / Argon 12.58mm / SB60 4mm / Vacuum 0.25mm / Clear 4mm,25.43,OptiblueÂ® (SolarbanÂ® z50)  5mm,5423,SolarbanÂ® 60 S2,Clear  4mm,5282,SolarbanÂ® 60 S4,Clear Float Glass,413,,Ar90,0.2848,0.0502,19.94,0.229,0.4371,0.0913,36.3,-0.71,-5.66,43.7,-4.03,2.79,0.0516,Yes,No,,
EnthermalPlus,SB60 Optiblue 5mm / Argon 12.58mm / SB70 4mm / Vacuum 0.25mm / Clear 4mm,25.43,OptiblueÂ® (SolarbanÂ® z50)  5mm,5423,SolarbanÂ® 60 S2,SolarbanÂ® 70 glass  4mm,5433,SolarbanÂ® 70 S4,Clear Float Glass,413,,Ar90,0.2366,0.0417,24.0,0.1736,0.4001,0.1013,38.18,-1.77,-6.62,46.21,-2.68,-4.34,0.0186,Yes,No,,
EnthermalPlus,SB60 Optiblue 5mm / Argon 12.48mm / LUMI 4mm / Vacuum 0.25mm / Clear 4mm,25.43,OptiblueÂ® (SolarbanÂ® z50)  5mm,5423,SolarbanÂ® 60 S2,SGG ECLAZ II 4mm,20754,ECLAZ II S4,SGG PLANICLEAR 4mm,21011,,Ar90,0.3151,0.0555,18.02,0.2827,0.5077,0.093,36.69,-0.56,-6.22,44.1,-1.36,-2.08,0.106,Yes,No,,
EnthermalPlus,SB60 Starphire 5mm / Argon 12.68mm / C180 4mm / Vacuum 0.25mm / Clear 4mm,25.43,StarphireÂ®  5mm,5348,SolarbanÂ® 60 S2,4mm Clear,2192,LoE 180 S4,Float Glass - 4mm,2002,,Ar90,0.3682,0.0648,15.42,0.3482,0.6455,0.1583,46.81,-1.68,-4.25,48.96,-1.86,-3.78,0.0967,Yes,No,,
EnthermalPlus,SB60 Starphire 5mm / Argon 12.68mm / C270 4mm / Vacuum 0.25mm / Clear 4mm,25.43,StarphireÂ®  5mm,5348,SolarbanÂ® 60 S2,4mm Clear,2027,LoEÂ² 270 S4,Float Glass - 4mm,2002,,Ar90,0.2856,0.0503,19.89,0.2759,0.5667,0.1372,43.83,-2.42,-2.6,46.29,-8.26,3.77,0.0501,Yes,No,,
EnthermalPlus,SB60 Starphire 5mm / Argon 12.68mm / C272 4mm / Vacuum 0.25mm / Clear 4mm,25.43,StarphireÂ®  5mm,5348,SolarbanÂ® 60 S2,4 mm Clear,2012,LoEÂ² 272 S4,Float Glass - 4mm,2002,,Ar90,0.3042,0.0536,18.66,0.2974,0.5851,0.1275,42.36,-1.02,-2.86,44.35,-3.23,2.3,0.0607,Yes,No,,
EnthermalPlus,SB60 Starphire 5mm / Argon 12.68mm / C366 4mm / Vacuum 0.25mm / Clear 4mm,25.43,StarphireÂ®  5mm,5348,SolarbanÂ® 60 S2,4mm Clear,2155,LoEÂ³ 366 S4,Float Glass - 4mm,2002,,Ar90,0.2425,0.0427,23.42,0.2255,0.5271,0.1302,42.77,-1.14,-3.45,44.33,-1.13,0.28,0.0182,Yes,No,,
EnthermalPlus,SB60 Starphire 5mm / Argon 12.58mm / SB60 4mm / Vacuum 0.25mm / Clear 4mm,25.43,StarphireÂ®  5mm,5348,SolarbanÂ® 60 S2,Clear  4mm,5282,SolarbanÂ® 60 S4,Clear Float Glass,413,,Ar90,0.2848,0.0502,19.94,0.2921,0.5852,0.1287,42.54,-1.25,-3.02,44.7,-4.11,3.35,0.0693,Yes,No,,
EnthermalPlus,SB60 Starphire 5mm / Argon 12.58mm / SB70 4mm / Vacuum 0.25mm / Clear 4mm,25.43,StarphireÂ®  5mm,5348,SolarbanÂ® 60 S2,SolarbanÂ® 70 glass  4mm,5433,SolarbanÂ® 70 S4,Clear Float Glass,413,,Ar90,0.2366,0.0417,24.0,0.2224,0.5358,0.1463,45.13,-2.96,-3.73,46.99,-2.85,-3.75,0.0247,Yes,No,,
EnthermalPlus,SB60 Starphire 5mm / Argon 12.48mm / LUMI 4mm / Vacuum 0.25mm / Clear 4mm,25.43,StarphireÂ®  5mm,5348,SolarbanÂ® 60 S2,SGG ECLAZ II 4mm,20754,ECLAZ II S4,SGG PLANICLEAR 4mm,21011,,Ar90,0.3151,0.0555,18.02,0.3621,0.68,0.1318,43.1,-0.84,-3.67,45.42,-1.46,-1.25,0.149,Yes,No,,
EnthermalPlus,SB70 5mm / Argon 12.68mm / C180 4mm / Vacuum 0.25mm / Clear 4mm,25.43,SolarbanÂ® 70 glass  5mm,5434,SolarbanÂ® 70 S2,4mm Clear,2192,LoE 180 S4,Float Glass - 4mm,2002,,Ar90,0.3645,0.0642,15.58,0.2275,0.5779,0.1724,48.65,-4.48,-4.87,50.81,-1.6,-7.27,0.0325,Yes,No,,
EnthermalPlus,SB70 5mm / Argon 12.68mm / C270 4mm / Vacuum 0.25mm / Clear 4mm,25.43,SolarbanÂ® 70 glass  5mm,5434,SolarbanÂ® 70 S2,4mm Clear,2027,LoEÂ² 270 S4,Float Glass - 4mm,2002,,Ar90,0.2832,0.0499,20.05,0.2001,0.5073,0.1552,46.4,-4.97,-4.1,47.83,-8.05,0.23,0.0167,Yes,No,,
EnthermalPlus,SB70 5mm / Argon 12.68mm / C272 4mm / Vacuum 0.25mm / Clear 4mm,25.43,SolarbanÂ® 70 glass  5mm,5434,SolarbanÂ® 70 S2,4 mm Clear,2012,LoEÂ² 272 S4,Float Glass - 4mm,2002,,Ar90,0.3016,0.0531,18.83,0.2091,0.5234,0.1475,45.33,-3.81,-4.37,46.09,-2.98,-1.74,0.0211,Yes,No,,
EnthermalPlus,SB70 5mm / Argon 12.68mm / C366 4mm / Vacuum 0.25mm / Clear 4mm,25.43,SolarbanÂ® 70 glass  5mm,5434,SolarbanÂ® 70 S2,4mm Clear,2155,LoEÂ³ 366 S4,Float Glass - 4mm,2002,,Ar90,0.2407,0.0424,23.59,0.1787,0.4722,0.1495,45.62,-4.15,-4.62,45.74,-1.75,-2.31,0.0064,Yes,No,,
EnthermalPlus,SB70 5mm / Argon 12.58mm / SB60 4mm / Vacuum 0.25mm / Clear 4mm,25.43,SolarbanÂ® 70 glass  5mm,5434,SolarbanÂ® 70 S2,Clear  4mm,5282,SolarbanÂ® 60 S4,Clear Float Glass,413,,Ar90,0.2825,0.0498,20.1,0.2082,0.5236,0.1485,45.48,-3.9,-4.47,46.42,-4.01,-0.6,0.0228,Yes,No,,
EnthermalPlus,SB70 5mm / Argon 12.58mm / SB70 4mm / Vacuum 0.25mm / Clear 4mm,25.43,SolarbanÂ® 70 glass  5mm,5434,SolarbanÂ® 70 S2,SolarbanÂ® 70 glass  4mm,5433,SolarbanÂ® 70 S4,Clear Float Glass,413,,Ar90,0.2349,0.0414,24.17,0.1794,0.4804,0.1623,47.34,-5.85,-4.59,48.3,-3.4,-5.82,0.0088,Yes,No,,
EnthermalPlus,SB70 5mm / Argon 12.48mm / LUMI 4mm / Vacuum 0.25mm / Clear 4mm,25.43,SolarbanÂ® 70 glass  5mm,5434,SolarbanÂ® 70 S2,SGG ECLAZ II 4mm,20754,ECLAZ II S4,SGG PLANICLEAR 4mm,21011,,Ar90,0.3124,0.055,18.18,0.2364,0.608,0.1509,45.87,-3.63,-4.95,47.7,-1.03,-5.92,0.0484,Yes,No,,
EnthermalPlus,SB70 Solargray 5mm / Argon 12.68mm / C180 4mm / Vacuum 0.25mm / Clear 4mm,25.43,SolargrayÂ®  5mm,5372,SolarbanÂ® 70 S2,4mm Clear,2192,LoE 180 S4,Float Glass - 4mm,2002,,Ar90,0.3645,0.0642,15.58,0.1421,0.326,0.0846,34.96,-0.82,-4.29,49.55,-1.14,-7.93,0.0171,Yes,No,,
EnthermalPlus,SB70 Solargray 5mm / Argon 12.68mm / C270 4mm / Vacuum 0.25mm / Clear 4mm,25.43,SolargrayÂ®  5mm,5372,SolarbanÂ® 70 S2,4mm Clear,2027,LoEÂ² 270 S4,Float Glass - 4mm,2002,,Ar90,0.2832,0.0499,20.05,0.1234,0.2864,0.0791,33.82,-1.07,-3.74,46.77,-7.81,-0.17,0.009,Yes,No,,
EnthermalPlus,SB70 Solargray 5mm / Argon 12.68mm / C272 4mm / Vacuum 0.25mm / Clear 4mm,25.43,SolargrayÂ®  5mm,5372,SolarbanÂ® 70 S2,4 mm Clear,2012,LoEÂ² 272 S4,Float Glass - 4mm,2002,,Ar90,0.3016,0.0531,18.83,0.1294,0.2956,0.0767,33.3,-0.52,-3.85,44.89,-2.59,-2.25,0.0116,Yes,No,,
EnthermalPlus,SB70 Solargray 5mm / Argon 12.68mm / C366 4mm / Vacuum 0.25mm / Clear 4mm,25.43,SolargrayÂ®  5mm,5372,SolarbanÂ® 70 S2,4mm Clear,2155,LoEÂ³ 366 S4,Float Glass - 4mm,2002,,Ar90,0.2407,0.0424,23.59,0.1091,0.2667,0.0774,33.44,-0.63,-4.03,44.75,-1.25,-2.75,0.0035,Yes,No,,
EnthermalPlus,SB70 Solargray 5mm / Argon 12.58mm / SB60 4mm / Vacuum 0.25mm / Clear 4mm,25.43,SolargrayÂ®  5mm,5372,SolarbanÂ® 70 S2,Clear  4mm,5282,SolarbanÂ® 60 S4,Clear Float Glass,413,,Ar90,0.2825,0.0498,20.1,0.1281,0.2957,0.0771,33.37,-0.58,-3.89,45.23,-3.59,-1.08,0.0122,Yes,No,,
EnthermalPlus,SB70 Solargray 5mm / Argon 12.58mm / SB70 4mm / Vacuum 0.25mm / Clear 4mm,25.43,SolargrayÂ®  5mm,5372,SolarbanÂ® 70 S2,SolarbanÂ® 70 glass  4mm,5433,SolarbanÂ® 70 S4,Clear Float Glass,413,,Ar90,0.2349,0.0414,24.17,0.1091,0.2712,0.0815,34.3,-1.4,-4.12,47.37,-2.98,-6.38,0.0047,Yes,No,,
EnthermalPlus,SB70 Solargray 5mm / Argon 12.48mm / LUMI 4mm / Vacuum 0.25mm / Clear 4mm,25.43,SolargrayÂ®  5mm,5372,SolarbanÂ® 70 S2,SGG ECLAZ II 4mm,20754,ECLAZ II S4,SGG PLANICLEAR 4mm,21011,,Ar90,0.3124,0.055,18.18,0.1456,0.3433,0.0778,33.55,-0.44,-4.14,46.15,-0.46,-6.68,0.0248,Yes,No,,
EnthermalPlus,SB70 Optiblue 5mm / Argon 12.68mm / C180 4mm / Vacuum 0.25mm / Clear 4mm,25.43,OptiblueÂ® (SolarbanÂ® z75)  5mm,5427,SolarbanÂ® 70 S2,4mm Clear,2192,LoE 180 S4,Float Glass - 4mm,2002,,Ar90,0.3645,0.0642,15.58,0.184,0.4412,0.1193,41.29,-2.1,-8.38,50.05,-1.36,-7.9,0.0263,Yes,No,,
EnthermalPlus,SB70 Optiblue 5mm / Argon 12.68mm / C270 4mm / Vacuum 0.25mm / Clear 4mm,25.43,OptiblueÂ® (SolarbanÂ® z75)  5mm,5427,SolarbanÂ® 70 S2,4mm Clear,2027,LoEÂ² 270 S4,Float Glass - 4mm,2002,,Ar90,0.2832,0.0499,20.05,0.161,0.3875,0.1093,39.61,-2.45,-7.4,47.19,-7.94,-0.23,0.0137,Yes,No,,
EnthermalPlus,SB70 Optiblue 5mm / Argon 12.68mm / C272 4mm / Vacuum 0.25mm / Clear 4mm,25.43,OptiblueÂ® (SolarbanÂ® z75)  5mm,5427,SolarbanÂ® 70 S2,4 mm Clear,2012,LoEÂ² 272 S4,Float Glass - 4mm,2002,,Ar90,0.3016,0.0531,18.83,0.1685,0.3998,0.1048,38.81,-1.56,-7.5,45.37,-2.78,-2.29,0.0175,Yes,No,,
EnthermalPlus,SB70 Optiblue 5mm / Argon 12.68mm / C366 4mm / Vacuum 0.25mm / Clear 4mm,25.43,OptiblueÂ® (SolarbanÂ® z75)  5mm,5427,SolarbanÂ® 70 S2,4mm Clear,2155,LoEÂ³ 366 S4,Float Glass - 4mm,2002,,Ar90,0.2407,0.0424,23.59,0.143,0.3608,0.106,39.03,-1.73,-7.76,45.15,-1.48,-2.77,0.0053,Yes,No,,
EnthermalPlus,SB70 Optiblue 5mm / Argon 12.58mm / SB60 4mm / Vacuum 0.25mm / Clear 4mm,25.43,OptiblueÂ® (SolarbanÂ® z75)  5mm,5427,SolarbanÂ® 70 S2,Clear  4mm,5282,SolarbanÂ® 60 S4,Clear Float Glass,413,,Ar90,0.2825,0.0498,20.1,0.1674,0.4,0.1054,38.92,-1.63,-7.59,45.71,-3.79,-1.13,0.0186,Yes,No,,
EnthermalPlus,SB70 Optiblue 5mm / Argon 12.58mm / SB70 4mm / Vacuum 0.25mm / Clear 4mm,25.43,OptiblueÂ® (SolarbanÂ® z75)  5mm,5427,SolarbanÂ® 70 S2,SolarbanÂ® 70 glass  4mm,5433,SolarbanÂ® 70 S4,Clear Float Glass,413,,Ar90,0.2349,0.0414,24.17,0.1432,0.3669,0.1136,40.33,-2.94,-7.97,47.74,-3.18,-6.32,0.0072,Yes,No,,
EnthermalPlus,SB70 Optiblue 5mm / Argon 12.48mm / LUMI 4mm / Vacuum 0.25mm / Clear 4mm,25.43,OptiblueÂ® (SolarbanÂ® z75)  5mm,5427,SolarbanÂ® 70 S2,SGG ECLAZ II 4mm,20754,ECLAZ II S4,SGG PLANICLEAR 4mm,21011,,Ar90,0.3124,0.055,18.18,0.1903,0.4644,0.1067,39.21,-1.51,-8.01,46.77,-0.74,-6.67,0.0387,Yes,No,,
EnthermalPlus,LUMI 5mm / Argon 12.35mm / C180 4mm / Vacuum 0.25mm / Clear 4mm,25.4,SGG ECLAZ II 5mm,20755,ECLAZ II S2,4mm Clear,2192,LoE 180 S4,Float Glass - 4mm,2002,,Ar90,0.3719,0.0655,15.27,0.5143,0.7216,0.1734,48.91,-2.25,-5.61,48.65,-0.63,-6.57,0.1811,Yes,Yes,0.519856,0.388311
EnthermalPlus,LUMI 5mm / Argon 12.35mm / C270 4mm / Vacuum 0.25mm / Clear 4mm,25.4,SGG ECLAZ II 5mm,20755,ECLAZ II S2,4mm Clear,2027,LoEÂ² 270 S4,Float Glass - 4mm,2002,,Ar90,0.288,0.0507,19.72,0.3455,0.6335,0.147,45.39,-3.14,-3.59,46.03,-7.22,1.2,0.089,Yes,Yes,0.353345,0.298353
EnthermalPlus,LUMI 5mm / Argon 12.35mm / C272 4mm / Vacuum 0.25mm / Clear 4mm,25.4,SGG ECLAZ II 5mm,20755,ECLAZ II S2,4 mm Clear,2012,LoEÂ² 272 S4,Float Glass - 4mm,2002,,Ar90,0.3069,0.0541,18.5,0.3834,0.6541,0.1349,43.62,-1.49,-3.9,44.05,-2.02,-0.6,0.1065,Yes,Yes,0.391022,0.318832
EnthermalPlus,LUMI 5mm / Argon 12.35mm / C366 4mm / Vacuum 0.25mm / Clear 4mm,25.4,SGG ECLAZ II 5mm,20755,ECLAZ II S2,4mm Clear,2155,LoEÂ³ 366 S4,Float Glass - 4mm,2002,,Ar90,0.2443,0.043,23.24,0.2665,0.5892,0.1384,44.13,-1.53,-4.64,44.09,-0.16,-1.9,0.0331,Yes,Yes,0.274397,0.250804
EnthermalPlus,LUMI 5mm / Argon 12.26mm / SB60 4mm / Vacuum 0.25mm / Clear 4mm,25.41,SGG ECLAZ II 5mm,20755,ECLAZ II S2,Clear  4mm,5282,SolarbanÂ® 60 S4,Clear Float Glass,413,,Ar90,0.2873,0.0506,19.77,0.3714,0.6542,0.1364,43.84,-1.79,-4.08,44.4,-2.93,0.48,0.1262,Yes,Yes,0.378963,0.297583
EnthermalPlus,LUMI 5mm / Argon 12.26mm / SB70 4mm / Vacuum 0.25mm / Clear 4mm,25.41,SGG ECLAZ II 5mm,20755,ECLAZ II S2,SolarbanÂ® 70 glass  4mm,5433,SolarbanÂ® 70 S4,Clear Float Glass,413,,Ar90,0.2384,0.042,23.82,0.2618,0.5987,0.1585,46.94,-3.6,-4.98,46.75,-1.95,-5.63,0.0447,Yes,Yes,0.269121,0.244283
EnthermalPlus,LUMI 5mm / Argon 12.15mm / LUMI 4mm / Vacuum 0.25mm / Clear 4mm,25.4,SGG ECLAZ II 5mm,20755,ECLAZ II S2,SGG ECLAZ II 4mm,20754,ECLAZ II S4,SGG PLANICLEAR 4mm,21011,,Ar90,0.318,0.056,17.86,0.5216,0.7603,0.1403,44.52,-1.33,-4.86,45.04,0.08,-4.85,0.2858,Yes,Yes,0.526718,0.330742
EnthermalPlus,ZEN 5mm / Argon 12.35mm / C180 4mm / Vacuum 0.25mm / Clear 4mm,25.4,SGG ECLAZ ONE II 5mm,20763,ECLAZ ONE II S2,4mm Clear,2192,LoE 180 S4,Float Glass - 4mm,2002,,Ar90,0.3672,0.0647,15.46,0.4335,0.6847,0.2288,55.24,-1.93,-7.73,52.35,-0.95,-8.17,0.1688,Yes,Yes,0.438257,0.382230
EnthermalPlus,ZEN 5mm / Argon 12.35mm / C270 4mm / Vacuum 0.25mm / Clear 4mm,25.4,SGG ECLAZ ONE II 5mm,20763,ECLAZ ONE II S2,4mm Clear,2027,LoEÂ² 270 S4,Float Glass - 4mm,2002,,Ar90,0.285,0.0502,19.92,0.3143,0.6002,0.2051,52.67,-2.51,-6.67,49.14,-7.11,-0.92,0.084,Yes,Yes,0.320658,0.294720
EnthermalPlus,ZEN 5mm / Argon 12.35mm / C272 4mm / Vacuum 0.25mm / Clear 4mm,25.4,SGG ECLAZ ONE II 5mm,20763,ECLAZ ONE II S2,4 mm Clear,2012,LoEÂ² 272 S4,Float Glass - 4mm,2002,,Ar90,0.3036,0.0535,18.7,0.3443,0.6193,0.1943,51.43,-1.31,-7.04,47.54,-2.2,-2.76,0.1001,Yes,Yes,0.350462,0.314696
EnthermalPlus,ZEN 5mm / Argon 12.35mm / C366 4mm / Vacuum 0.25mm / Clear 4mm,25.4,SGG ECLAZ ONE II 5mm,20763,ECLAZ ONE II S2,4mm Clear,2155,LoEÂ³ 366 S4,Float Glass - 4mm,2002,,Ar90,0.2421,0.0426,23.45,0.248,0.558,0.1973,51.78,-1.38,-7.49,46.96,-1.0,-3.46,0.0308,Yes,Yes,0.254699,0.248207
EnthermalPlus,ZEN 5mm / Argon 12.26mm / SB60 4mm / Vacuum 0.25mm / Clear 4mm,25.41,SGG ECLAZ ONE II 5mm,20763,ECLAZ ONE II S2,Clear  4mm,5282,SolarbanÂ® 60 S4,Clear Float Glass,413,,Ar90,0.2843,0.0501,19.97,0.335,0.6194,0.1956,51.58,-1.52,-7.13,47.86,-3.24,-1.74,0.1188,Yes,Yes,0.341110,0.294013
EnthermalPlus,ZEN 5mm / Argon 12.26mm / SB70 4mm / Vacuum 0.25mm / Clear 4mm,25.41,SGG ECLAZ ONE II 5mm,20763,ECLAZ ONE II S2,SolarbanÂ® 70 glass  4mm,5433,SolarbanÂ® 70 S4,Clear Float Glass,413,,Ar90,0.2363,0.0416,24.03,0.2443,0.5678,0.2153,53.79,-2.95,-7.5,49.47,-2.61,-6.46,0.0416,Yes,Yes,0.250483,0.241846
EnthermalPlus,ZEN 5mm / Argon 12.15mm / LUMI 4mm / Vacuum 0.25mm / Clear 4mm,25.4,SGG ECLAZ ONE II 5mm,20763,ECLAZ ONE II S2,SGG ECLAZ II 4mm,20754,ECLAZ II S4,SGG PLANICLEAR 4mm,21011,,Ar90,0.3145,0.0554,18.05,0.4455,0.72,0.199,52.05,-1.19,-7.59,49.56,-0.28,-7.05,0.2653,Yes,Yes,0.449809,0.326421
EnthermalPlus,C180 5mm / Argon 12.65mm / Clear 4mm / Vacuum 0.25mm / C180 4mm,25.4,5mm Clear,2193,LoE 180 S2,Float Glass - 4mm,2002,,4mm Clear,2192,LoE 180 S5,Ar90,0.3751,0.0661,15.14,0.5273,0.6878,0.2005,52.08,-1.99,-6.98,52.22,-1.85,-7.06,0.1214,Yes,No,,
EnthermalPlus,C180 5mm / Argon 12.65mm / Clear 4mm / Vacuum 0.25mm / C270 4mm,25.4,5mm Clear,2193,LoE 180 S2,Float Glass - 4mm,2002,,4mm Clear,2027,LoEÂ² 270 S5,Ar90,0.2899,0.0511,19.59,0.3989,0.604,0.1904,50.86,-5.84,-2.86,46.99,-3.52,-3.71,0.0612,Yes,No,,
EnthermalPlus,C180 5mm / Argon 12.65mm / Clear 4mm / Vacuum 0.25mm / C272 4mm,25.4,5mm Clear,2193,LoE 180 S2,Float Glass - 4mm,2002,,4 mm Clear,2012,LoEÂ² 272 S5,Ar90,0.3091,0.0544,18.37,0.4261,0.6233,0.1787,49.45,-2.59,-4.01,45.32,-1.42,-4.26,0.0743,Yes,No,,
EnthermalPlus,C180 5mm / Argon 12.65mm / Clear 4mm / Vacuum 0.25mm / C366 4mm,25.4,5mm Clear,2193,LoE 180 S2,Float Glass - 4mm,2002,,4mm Clear,2155,LoEÂ³ 366 S5,Ar90,0.2457,0.0433,23.11,0.3469,0.5615,0.182,49.83,-1.19,-4.84,44.87,-2.1,-4.63,0.0224,Yes,No,,
