Repository: Ranojoyd80/enthermal-configurator

File: Data_Pipeline/1_Source_CSVs/IG_Config_EnthermalPlus_Outboard_Dataset_12-04-26.csv (part 2 of 14)
Product Type,Comment,Total Thickness (mm),Outer Lite (Name_Thickness mm),Outer Lite NFRC ID,Outer Lite Low-E,Middle Lite (Name_Thickness mm),Middle Lite NFRC ID,Middle Lite Low-E,Inner Lite (Name_Thickness mm),Inner Lite NFRC ID,Inner Lite Low-E,Gas Fill,U-value NFRC (W/mÂ²K),U-value NFRC (BTU/hrftF),R-value NFRC,SHGC,Tvis (Visible Transmittance),Exterior Visible Reflectance,Exterior Reflected Color L*,Exterior Reflected Color a*,Exterior Reflected Color b*,Interior Reflected Color L*,Interior Reflected Color a*,Interior Reflected Color b*,T-UV,NFRC,CEN,g-factor,U-value CEN (W/m²K)
EnthermalPlus,SB67 5mm / Vacuum 0.25mm / Clear 4mm / Argon 12.58mm / SB60 4mm,25.43,Clear  5mm,5475,SolarbanÂ® R67 S2,Clear Float Glass,413,,Clear  4mm,5282,SolarbanÂ® 60 S5,Ar90,0.284,0.05,19.99,0.2503,0.438,0.2052,52.53,-3.81,-6.09,46.93,-5.96,-4.9,0.0398,Yes,No,,
EnthermalPlus,SB67 5mm / Vacuum 0.25mm / Clear 4mm / Argon 12.58mm / SB70 4mm,25.43,Clear  5mm,5475,SolarbanÂ® R67 S2,Clear Float Glass,413,,SolarbanÂ® 70 glass  4mm,5433,SolarbanÂ® 70 S5,Ar90,0.2809,0.0495,20.21,0.2244,0.4015,0.2129,53.4,-3.92,-7.51,49.32,-7.03,-5.34,0.0151,Yes,No,,
EnthermalPlus,SB67 5mm / Vacuum 0.25mm / Clear 4mm / Argon 12.49mm / LUMI 4mm,25.44,Clear  5mm,5475,SolarbanÂ® R67 S2,Clear Float Glass,413,,SGG ECLAZ II 4mm,20754,ECLAZ II S5,Ar90,0.2863,0.0504,19.83,0.2586,0.4999,0.204,52.44,-3.21,-7.3,49.76,-6.33,-6.71,0.0808,Yes,No,,
EnthermalPlus,SB60 Starphire 5mm / Vacuum 0.25mm / Clear 4mm / Argon 12.59mm / C180 4mm,25.44,StarphireÂ®  5mm,5348,SolarbanÂ® 60 S2,Clear Float Glass,413,,4mm Clear,2192,LoE 180 S5,Ar90,0.2884,0.0508,19.69,0.3728,0.6374,0.1532,46.12,-1.4,-4.4,49.92,-2.76,-3.45,0.0957,Yes,No,,
EnthermalPlus,SB60 Starphire 5mm / Vacuum 0.25mm / Clear 4mm / Argon 12.59mm / C270 4mm,25.44,StarphireÂ®  5mm,5348,SolarbanÂ® 60 S2,Clear Float Glass,413,,4mm Clear,2027,LoEÂ² 270 S5,Ar90,0.2831,0.0499,20.06,0.3529,0.5601,0.1445,44.86,-5.36,0.01,44.91,-4.32,-0.29,0.0497,Yes,No,,
EnthermalPlus,SB60 Starphire 5mm / Vacuum 0.25mm / Clear 4mm / Argon 12.59mm / C272 4mm,25.44,StarphireÂ®  5mm,5348,SolarbanÂ® 60 S2,Clear Float Glass,413,,4 mm Clear,2012,LoEÂ² 272 S5,Ar90,0.2843,0.0501,19.97,0.3625,0.5782,0.1345,43.39,-1.98,-1.15,42.98,-2.37,-0.27,0.0604,Yes,No,,
EnthermalPlus,SB60 Starphire 5mm / Vacuum 0.25mm / Clear 4mm / Argon 12.59mm / C366 4mm,25.44,StarphireÂ®  5mm,5348,SolarbanÂ® 60 S2,Clear Float Glass,413,,4mm Clear,2155,LoEÂ³ 366 S5,Ar90,0.2804,0.0494,20.25,0.331,0.5209,0.1373,43.79,-0.59,-2.08,42.94,-2.48,-1.81,0.0179,Yes,No,,
EnthermalPlus,SB60 Starphire 5mm / Vacuum 0.25mm / Clear 4mm / Argon 12.58mm / SB60 4mm,25.43,StarphireÂ®  5mm,5348,SolarbanÂ® 60 S2,Clear Float Glass,413,,Clear  4mm,5282,SolarbanÂ® 60 S5,Ar90,0.283,0.0498,20.06,0.3615,0.5855,0.136,43.58,-2.21,-0.56,43.19,-2.75,-0.47,0.0699,Yes,No,,
EnthermalPlus,SB60 Starphire 5mm / Vacuum 0.25mm / Clear 4mm / Argon 12.58mm / SB70 4mm,25.43,StarphireÂ®  5mm,5348,SolarbanÂ® 60 S2,Clear Float Glass,413,,SolarbanÂ® 70 glass  4mm,5433,SolarbanÂ® 70 S5,Ar90,0.28,0.0493,20.28,0.3164,0.5359,0.1492,45.52,-1.97,-4.27,46.43,-4.38,-2.8,0.0254,Yes,No,,
EnthermalPlus,SB60 Starphire 5mm / Vacuum 0.25mm / Clear 4mm / Argon 12.49mm / LUMI 4mm,25.44,StarphireÂ®  5mm,5348,SolarbanÂ® 60 S2,Clear Float Glass,413,,SGG ECLAZ II 4mm,20754,ECLAZ II S5,Ar90,0.2853,0.0502,19.9,0.3807,0.6685,0.1337,43.34,-0.81,-3.51,45.28,-2.63,-1.16,0.1406,Yes,No,,
EnthermalPlus,LUMI 5mm / Vacuum 0.25mm / Clear 4mm / Argon 12.25mm / C180 4mm,25.4,SGG ECLAZ II 5mm,20755,ECLAZ II S2,SGG PLANICLEAR 4mm,21011,,4mm Clear,2192,LoE 180 S5,Ar90,0.3183,0.0561,17.84,0.5688,0.7249,0.1672,48.12,-1.35,-5.96,49.56,-1.27,-6.19,0.191,Yes,Yes,0.571102,0.332791
EnthermalPlus,LUMI 5mm / Vacuum 0.25mm / Clear 4mm / Argon 12.25mm / C270 4mm,25.4,SGG ECLAZ II 5mm,20755,ECLAZ II S2,SGG PLANICLEAR 4mm,21011,,4mm Clear,2027,LoEÂ² 270 S5,Ar90,0.3122,0.055,18.19,0.451,0.6368,0.156,46.58,-6.3,-0.45,44.57,-2.96,-2.82,0.0933,Yes,Yes,0.452899,0.326198
EnthermalPlus,LUMI 5mm / Vacuum 0.25mm / Clear 4mm / Argon 12.25mm / C272 4mm,25.4,SGG ECLAZ II 5mm,20755,ECLAZ II S2,SGG PLANICLEAR 4mm,21011,,4 mm Clear,2012,LoEÂ² 272 S5,Ar90,0.3136,0.0552,18.11,0.4778,0.6576,0.1431,44.78,-2.16,-1.86,42.59,-0.8,-3.21,0.112,Yes,Yes,0.479752,0.327685
EnthermalPlus,LUMI 5mm / Vacuum 0.25mm / Clear 4mm / Argon 12.25mm / C366 4mm,25.4,SGG ECLAZ II 5mm,20755,ECLAZ II S2,SGG PLANICLEAR 4mm,21011,,4mm Clear,2155,LoEÂ³ 366 S5,Ar90,0.309,0.0544,18.38,0.3982,0.5922,0.1468,45.27,-0.3,-3.04,42.62,-1.23,-4.04,0.0345,Yes,Yes,0.399942,0.322776
EnthermalPlus,LUMI 5mm / Vacuum 0.25mm / Clear 4mm / Argon 12.24mm / SB60 4mm,25.39,SGG ECLAZ II 5mm,20755,ECLAZ II S2,SGG PLANICLEAR 4mm,21011,,Clear  4mm,5282,SolarbanÂ® 60 S5,Ar90,0.3121,0.055,18.19,0.4693,0.6658,0.1449,45.0,-2.47,-1.13,42.8,-1.16,-3.41,0.1358,Yes,Yes,0.471281,0.326166
EnthermalPlus,LUMI 5mm / Vacuum 0.25mm / Clear 4mm / Argon 12.24mm / SB70 4mm,25.39,SGG ECLAZ II 5mm,20755,ECLAZ II S2,SGG PLANICLEAR 4mm,21011,,SolarbanÂ® 70 glass  4mm,5433,SolarbanÂ® 70 S5,Ar90,0.3085,0.0543,18.4,0.3754,0.6091,0.1622,47.4,-1.83,-5.81,46.13,-3.22,-4.82,0.0498,Yes,Yes,0.377617,0.322347
EnthermalPlus,LUMI 5mm / Vacuum 0.25mm / Clear 4mm / Argon 12.15mm / LUMI 4mm,25.4,SGG ECLAZ II 5mm,20755,ECLAZ II S2,SGG PLANICLEAR 4mm,21011,,SGG ECLAZ II 4mm,20754,ECLAZ II S5,Ar90,0.3147,0.0554,18.04,0.569,0.7604,0.142,44.72,-0.73,-4.81,44.81,-0.7,-4.78,0.2882,Yes,Yes,0.571675,0.328929
EnthermalPlus,ZEN 5mm / Vacuum 0.25mm / Clear 4mm / Argon 12.25mm / C180 4mm,25.4,SGG ECLAZ ONE II 5mm,20763,ECLAZ ONE II S2,SGG PLANICLEAR 4mm,21011,,4mm Clear,2192,LoE 180 S5,Ar90,0.2579,0.0454,22.02,0.4767,0.6876,0.2232,54.66,-1.27,-8.04,53.18,-1.44,-7.81,0.1774,Yes,Yes,0.478522,0.265268
EnthermalPlus,ZEN 5mm / Vacuum 0.25mm / Clear 4mm / Argon 12.25mm / C270 4mm,25.4,SGG ECLAZ ONE II 5mm,20763,ECLAZ ONE II S2,SGG PLANICLEAR 4mm,21011,,4mm Clear,2027,LoEÂ² 270 S5,Ar90,0.2539,0.0447,22.37,0.4108,0.6037,0.2131,53.53,-4.76,-4.48,47.85,-3.22,-4.5,0.0878,Yes,Yes,0.411968,0.261085
EnthermalPlus,ZEN 5mm / Vacuum 0.25mm / Clear 4mm / Argon 12.25mm / C272 4mm,25.4,SGG ECLAZ ONE II 5mm,20763,ECLAZ ONE II S2,SGG PLANICLEAR 4mm,21011,,4 mm Clear,2012,LoEÂ² 272 S5,Ar90,0.2548,0.0449,22.29,0.4298,0.6229,0.2015,52.24,-1.78,-5.61,46.28,-1.06,-5.07,0.1047,Yes,Yes,0.430997,0.262032
EnthermalPlus,ZEN 5mm / Vacuum 0.25mm / Clear 4mm / Argon 12.25mm / C366 4mm,25.4,SGG ECLAZ ONE II 5mm,20763,ECLAZ ONE II S2,SGG PLANICLEAR 4mm,21011,,4mm Clear,2155,LoEÂ³ 366 S5,Ar90,0.2518,0.0443,22.55,0.3699,0.5611,0.2049,52.59,-0.52,-6.32,45.66,-1.97,-5.4,0.0321,Yes,Yes,0.370860,0.258898
EnthermalPlus,ZEN 5mm / Vacuum 0.25mm / Clear 4mm / Argon 12.24mm / SB60 4mm,25.39,SGG ECLAZ ONE II 5mm,20763,ECLAZ ONE II S2,SGG PLANICLEAR 4mm,21011,,Clear  4mm,5282,SolarbanÂ® 60 S5,Ar90,0.2538,0.0447,22.37,0.4245,0.6307,0.2032,52.4,-2.0,-5.1,46.56,-1.55,-5.23,0.1268,Yes,Yes,0.425792,0.261064
EnthermalPlus,ZEN 5mm / Vacuum 0.25mm / Clear 4mm / Argon 12.24mm / SB70 4mm,25.39,SGG ECLAZ ONE II 5mm,20763,ECLAZ ONE II S2,SGG PLANICLEAR 4mm,21011,,SolarbanÂ® 70 glass  4mm,5433,SolarbanÂ® 70 S5,Ar90,0.2515,0.0443,22.58,0.35,0.5777,0.2186,54.13,-1.69,-8.01,48.99,-3.7,-5.79,0.0455,Yes,Yes,0.351367,0.258622
EnthermalPlus,ZEN 5mm / Vacuum 0.25mm / Clear 4mm / Argon 12.15mm / LUMI 4mm,25.4,SGG ECLAZ ONE II 5mm,20763,ECLAZ ONE II S2,SGG PLANICLEAR 4mm,21011,,SGG ECLAZ II 4mm,20754,ECLAZ II S5,Ar90,0.2556,0.045,22.22,0.4817,0.7202,0.2006,52.2,-0.78,-7.53,49.36,-0.96,-7.0,0.2669,Yes,Yes,0.483783,0.262822
EnthermalPlus,SB60 Solarbronze 5mm / Vacuum 0.25mm / Clear 4mm / Argon 12.59mm / C180 4mm,25.44,SolarbronzeÂ®  5mm,5273,SolarbanÂ® 60 S2,Clear Float Glass,413,,4mm Clear,2192,LoE 180 S5,Ar90,0.2884,0.0508,19.69,0.2433,0.4079,0.0883,35.56,0.42,-0.45,48.55,-2.39,-3.69,0.0469,Yes,No,,
EnthermalPlus,SB60 Solarbronze 5mm / Vacuum 0.25mm / Clear 4mm / Argon 12.59mm / C270 4mm,25.44,SolarbronzeÂ®  5mm,5273,SolarbanÂ® 60 S2,Clear Float Glass,413,,4mm Clear,2027,LoEÂ² 270 S5,Ar90,0.2831,0.0499,20.06,0.2306,0.3584,0.0846,34.81,-1.74,1.78,43.66,-3.96,-0.43,0.0253,Yes,No,,
EnthermalPlus,SB60 Solarbronze 5mm / Vacuum 0.25mm / Clear 4mm / Argon 12.59mm / C272 4mm,25.44,SolarbronzeÂ®  5mm,5273,SolarbanÂ® 60 S2,Clear Float Glass,413,,4 mm Clear,2012,LoEÂ² 272 S5,Ar90,0.2843,0.0501,19.97,0.2368,0.3703,0.0807,34.01,0.04,1.06,41.56,-1.97,-0.41,0.0312,Yes,No,,
EnthermalPlus,SB60 Solarbronze 5mm / Vacuum 0.25mm / Clear 4mm / Argon 12.59mm / C366 4mm,25.44,SolarbronzeÂ®  5mm,5273,SolarbanÂ® 60 S2,Clear Float Glass,413,,4mm Clear,2155,LoEÂ³ 366 S5,Ar90,0.2804,0.0494,20.25,0.2163,0.3333,0.082,34.26,0.77,0.64,41.78,-1.95,-2.02,0.009,Yes,No,,
EnthermalPlus,SB60 Solarbronze 5mm / Vacuum 0.25mm / Clear 4mm / Argon 12.58mm / SB60 4mm,25.43,SolarbronzeÂ®  5mm,5273,SolarbanÂ® 60 S2,Clear Float Glass,413,,Clear  4mm,5282,SolarbanÂ® 60 S5,Ar90,0.283,0.0498,20.06,0.2362,0.3748,0.0814,34.13,-0.11,1.41,41.75,-2.29,-0.64,0.0349,Yes,No,,
EnthermalPlus,SB60 Solarbronze 5mm / Vacuum 0.25mm / Clear 4mm / Argon 12.58mm / SB70 4mm,25.43,SolarbronzeÂ®  5mm,5273,SolarbanÂ® 60 S2,Clear Float Glass,413,,SolarbanÂ® 70 glass  4mm,5433,SolarbanÂ® 70 S5,Ar90,0.28,0.0493,20.28,0.2069,0.3429,0.0867,35.22,0.06,-0.49,45.35,-3.98,-3.1,0.0129,Yes,No,,
EnthermalPlus,SB60 Solarbronze 5mm / Vacuum 0.25mm / Clear 4mm / Argon 12.49mm / LUMI 4mm,25.44,SolarbronzeÂ®  5mm,5273,SolarbanÂ® 60 S2,Clear Float Glass,413,,SGG ECLAZ II 4mm,20754,ECLAZ II S5,Ar90,0.2853,0.0502,19.9,0.2483,0.428,0.0804,33.97,0.64,-0.19,43.51,-2.15,-1.33,0.0671,Yes,No,,
EnthermalPlus,SB60 Solargray 5mm / Vacuum 0.25mm / Clear 4mm / Argon 12.59mm / C180 4mm,25.44,SolargrayÂ®  5mm,5288,SolarbanÂ® 60 S2,Clear Float Glass,413,,4mm Clear,2192,LoE 180 S5,Ar90,0.2884,0.0508,19.69,0.2162,0.3517,0.0769,33.35,-0.13,-3.56,48.31,-2.49,-4.05,0.0455,Yes,No,,
EnthermalPlus,SB60 Solargray 5mm / Vacuum 0.25mm / Clear 4mm / Argon 12.59mm / C270 4mm,25.44,SolargrayÂ®  5mm,5288,SolarbanÂ® 60 S2,Clear Float Glass,413,,4mm Clear,2027,LoEÂ² 270 S5,Ar90,0.2831,0.0499,20.06,0.2053,0.3092,0.0743,32.74,-2.05,-1.16,43.45,-4.06,-0.74,0.0246,Yes,No,,
EnthermalPlus,SB60 Solargray 5mm / Vacuum 0.25mm / Clear 4mm / Argon 12.59mm / C272 4mm,25.44,SolargrayÂ®  5mm,5288,SolarbanÂ® 60 S2,Clear Float Glass,413,,4 mm Clear,2012,LoEÂ² 272 S5,Ar90,0.2843,0.0501,19.97,0.2108,0.3193,0.0712,32.06,-0.51,-1.74,41.32,-2.07,-0.78,0.0304,Yes,No,,
EnthermalPlus,SB60 Solargray 5mm / Vacuum 0.25mm / Clear 4mm / Argon 12.59mm / C366 4mm,25.44,SolargrayÂ®  5mm,5288,SolarbanÂ® 60 S2,Clear Float Glass,413,,4mm Clear,2155,LoEÂ³ 366 S5,Ar90,0.2804,0.0494,20.25,0.1925,0.2877,0.0722,32.26,0.16,-2.22,41.59,-2.0,-2.31,0.0088,Yes,No,,
EnthermalPlus,SB60 Solargray 5mm / Vacuum 0.25mm / Clear 4mm / Argon 12.58mm / SB60 4mm,25.43,SolargrayÂ®  5mm,5288,SolarbanÂ® 60 S2,Clear Float Glass,413,,Clear  4mm,5282,SolarbanÂ® 60 S5,Ar90,0.283,0.0498,20.06,0.2103,0.3233,0.0717,32.15,-0.65,-1.43,41.5,-2.39,-1.01,0.0339,Yes,No,,
EnthermalPlus,SB60 Solargray 5mm / Vacuum 0.25mm / Clear 4mm / Argon 12.58mm / SB70 4mm,25.43,SolargrayÂ®  5mm,5288,SolarbanÂ® 60 S2,Clear Float Glass,413,,SolarbanÂ® 70 glass  4mm,5433,SolarbanÂ® 70 S5,Ar90,0.28,0.0493,20.28,0.1839,0.2958,0.0758,33.09,-0.29,-3.51,45.16,-4.05,-3.38,0.0125,Yes,No,,
EnthermalPlus,SB60 Solargray 5mm / Vacuum 0.25mm / Clear 4mm / Argon 12.49mm / LUMI 4mm,25.44,SolargrayÂ®  5mm,5288,SolarbanÂ® 60 S2,Clear Float Glass,413,,SGG ECLAZ II 4mm,20754,ECLAZ II S5,Ar90,0.2853,0.0502,19.9,0.2207,0.3691,0.0709,32.03,0.07,-2.93,43.2,-2.29,-1.78,0.0649,Yes,No,,
EnthermalPlus,SB60 Optiblue 5mm / Vacuum 0.25mm / Clear 4mm / Argon 12.59mm / C180 4mm,25.44,OptiblueÂ® (SolarbanÂ® z50)  5mm,5423,SolarbanÂ® 60 S2,Clear Float Glass,413,,4mm Clear,2192,LoE 180 S5,Ar90,0.2884,0.0508,19.69,0.2899,0.4758,0.105,38.87,-0.83,-7.3,48.92,-2.69,-4.14,0.0704,Yes,No,,
EnthermalPlus,SB60 Optiblue 5mm / Vacuum 0.25mm / Clear 4mm / Argon 12.59mm / C270 4mm,25.44,OptiblueÂ® (SolarbanÂ® z50)  5mm,5423,SolarbanÂ® 60 S2,Clear Float Glass,413,,4mm Clear,2027,LoEÂ² 270 S5,Ar90,0.2831,0.0499,20.06,0.2746,0.4183,0.1003,37.96,-3.9,-3.46,44.0,-4.24,-0.87,0.0375,Yes,No,,
EnthermalPlus,SB60 Optiblue 5mm / Vacuum 0.25mm / Clear 4mm / Argon 12.59mm / C272 4mm,25.44,OptiblueÂ® (SolarbanÂ® z50)  5mm,5423,SolarbanÂ® 60 S2,Clear Float Glass,413,,4 mm Clear,2012,LoEÂ² 272 S5,Ar90,0.2843,0.0501,19.97,0.2821,0.4318,0.0945,36.89,-1.43,-4.28,41.95,-2.27,-0.93,0.046,Yes,No,,
EnthermalPlus,SB60 Optiblue 5mm / Vacuum 0.25mm / Clear 4mm / Argon 12.59mm / C366 4mm,25.44,OptiblueÂ® (SolarbanÂ® z50)  5mm,5423,SolarbanÂ® 60 S2,Clear Float Glass,413,,4mm Clear,2155,LoEÂ³ 366 S5,Ar90,0.2804,0.0494,20.25,0.2572,0.3892,0.0961,37.18,-0.35,-5.1,42.1,-2.25,-2.38,0.0134,Yes,No,,
EnthermalPlus,SB60 Optiblue 5mm / Vacuum 0.25mm / Clear 4mm / Argon 12.58mm / SB60 4mm,25.43,OptiblueÂ® (SolarbanÂ® z50)  5mm,5423,SolarbanÂ® 60 S2,Clear Float Glass,413,,Clear  4mm,5282,SolarbanÂ® 60 S5,Ar90,0.283,0.0498,20.06,0.2814,0.4372,0.0953,37.02,-1.63,-3.83,42.14,-2.62,-1.15,0.0521,Yes,No,,
EnthermalPlus,SB60 Optiblue 5mm / Vacuum 0.25mm / Clear 4mm / Argon 12.58mm / SB70 4mm,25.43,OptiblueÂ® (SolarbanÂ® z50)  5mm,5423,SolarbanÂ® 60 S2,Clear Float Glass,413,,SolarbanÂ® 70 glass  4mm,5433,SolarbanÂ® 70 S5,Ar90,0.28,0.0493,20.28,0.2456,0.4002,0.1029,38.46,-1.06,-7.12,45.64,-4.25,-3.39,0.0191,Yes,No,,
EnthermalPlus,SB60 Optiblue 5mm / Vacuum 0.25mm / Clear 4mm / Argon 12.49mm / LUMI 4mm,25.44,OptiblueÂ® (SolarbanÂ® z50)  5mm,5423,SolarbanÂ® 60 S2,Clear Float Glass,413,,SGG ECLAZ II 4mm,20754,ECLAZ II S5,Ar90,0.2853,0.0502,19.9,0.2961,0.4992,0.094,36.86,-0.47,-6.17,43.99,-2.53,-1.97,0.1014,Yes,No,,
EnthermalPlus,C180 6mm / Vacuum 0.25mm / Clear 4mm / Argon 11.65mm / C180 4mm,25.4,6mm Clear,2194,LoE 180 S2,Float Glass - 4mm,2002,,4mm Clear,2192,LoE 180 S5,Ar90,0.3742,0.0659,15.17,0.5417,0.6814,0.1976,51.76,-2.23,-6.84,52.17,-1.86,-7.07,0.1183,Yes,No,,
EnthermalPlus,C180 6mm / Vacuum 0.25mm / Clear 4mm / Argon 11.65mm / C270 4mm,25.4,6mm Clear,2194,LoE 180 S2,Float Glass - 4mm,2002,,4mm Clear,2027,LoEÂ² 270 S5,Ar90,0.3664,0.0645,15.5,0.4358,0.5985,0.1877,50.55,-6.03,-2.77,46.95,-3.54,-3.73,0.0598,Yes,No,,
EnthermalPlus,C180 6mm / Vacuum 0.25mm / Clear 4mm / Argon 11.65mm / C272 4mm,25.4,6mm Clear,2194,LoE 180 S2,Float Glass - 4mm,2002,,4 mm Clear,2012,LoEÂ² 272 S5,Ar90,0.3682,0.0648,15.42,0.4589,0.6175,0.1762,49.15,-2.81,-3.9,45.27,-1.43,-4.27,0.0727,Yes,No,,
EnthermalPlus,C180 6mm / Vacuum 0.25mm / Clear 4mm / Argon 11.65mm / C366 4mm,25.4,6mm Clear,2194,LoE 180 S2,Float Glass - 4mm,2002,,4mm Clear,2155,LoEÂ³ 366 S5,Ar90,0.3624,0.0638,15.67,0.3918,0.5563,0.1794,49.52,-1.42,-4.73,44.83,-2.1,-4.64,0.0219,Yes,No,,
EnthermalPlus,C180 6mm / Vacuum 0.25mm / Clear 4mm / Argon 11.64mm / SB60 4mm,25.39,6mm Clear,2194,LoE 180 S2,Float Glass - 4mm,2002,,Clear  4mm,5282,SolarbanÂ® 60 S5,Ar90,0.3663,0.0645,15.5,0.4515,0.6253,0.1778,49.32,-3.03,-3.36,45.53,-1.9,-4.41,0.0854,Yes,No,,
EnthermalPlus,C180 6mm / Vacuum 0.25mm / Clear 4mm / Argon 11.64mm / SB70 4mm,25.39,6mm Clear,2194,LoE 180 S2,Float Glass - 4mm,2002,,SolarbanÂ® 70 glass  4mm,5433,SolarbanÂ® 70 S5,Ar90,0.3618,0.0637,15.69,0.3729,0.5726,0.1931,51.19,-2.68,-6.71,48.21,-3.87,-5.2,0.0316,Yes,No,,
EnthermalPlus,C180 6mm / Vacuum 0.25mm / Clear 4mm / Argon 11.55mm / LUMI 4mm,25.4,6mm Clear,2194,LoE 180 S2,Float Glass - 4mm,2002,,SGG ECLAZ II 4mm,20754,ECLAZ II S5,Ar90,0.3697,0.0651,15.36,0.5402,0.714,0.1753,49.1,-1.71,-6.08,48.11,-1.47,-6.05,0.174,Yes,No,,
EnthermalPlus,C270 6mm / Vacuum 0.25mm / Clear 4mm / Argon 11.65mm / C180 4mm,25.4,6mm Clear,2029,LoEÂ² 270 S2,Float Glass - 4mm,2002,,4mm Clear,2192,LoE 180 S5,Ar90,0.2923,0.0515,19.43,0.318,0.5995,0.1569,46.67,-3.89,-3.55,50.98,-5.74,-2.92,0.0603,Yes,No,,
EnthermalPlus,C270 6mm / Vacuum 0.25mm / Clear 4mm / Argon 11.65mm / C270 4mm,25.4,6mm Clear,2029,LoEÂ² 270 S2,Float Glass - 4mm,2002,,4mm Clear,2027,LoEÂ² 270 S5,Ar90,0.2875,0.0506,19.75,0.3061,0.5269,0.1492,45.57,-7.35,0.24,45.87,-7.06,0.14,0.033,Yes,No,,
EnthermalPlus,C270 6mm / Vacuum 0.25mm / Clear 4mm / Argon 11.65mm / C272 4mm,25.4,6mm Clear,2029,LoEÂ² 270 S2,Float Glass - 4mm,2002,,4 mm Clear,2012,LoEÂ² 272 S5,Ar90,0.2885,0.0508,19.68,0.3135,0.5437,0.1402,44.29,-4.42,-0.74,44.05,-5.43,0.23,0.0405,Yes,No,,
EnthermalPlus,C270 6mm / Vacuum 0.25mm / Clear 4mm / Argon 11.65mm / C366 4mm,25.4,6mm Clear,2029,LoEÂ² 270 S2,Float Glass - 4mm,2002,,4mm Clear,2155,LoEÂ³ 366 S5,Ar90,0.285,0.0502,19.93,0.2903,0.49,0.1426,44.62,-3.26,-1.52,43.84,-5.1,-1.4,0.0117,Yes,No,,
EnthermalPlus,C270 6mm / Vacuum 0.25mm / Clear 4mm / Argon 11.64mm / SB60 4mm,25.39,6mm Clear,2029,LoEÂ² 270 S2,Float Glass - 4mm,2002,,Clear  4mm,5282,SolarbanÂ® 60 S5,Ar90,0.2874,0.0506,19.76,0.313,0.5505,0.1415,44.46,-4.59,-0.23,44.3,-5.9,0.04,0.0451,Yes,No,,
EnthermalPlus,C270 6mm / Vacuum 0.25mm / Clear 4mm / Argon 11.64mm / SB70 4mm,25.39,6mm Clear,2029,LoEÂ² 270 S2,Float Glass - 4mm,2002,,SolarbanÂ® 70 glass  4mm,5433,SolarbanÂ® 70 S5,Ar90,0.2846,0.0501,19.95,0.2781,0.5043,0.1532,46.13,-4.54,-3.37,47.26,-6.83,-2.35,0.0164,Yes,No,,
EnthermalPlus,C270 6mm / Vacuum 0.25mm / Clear 4mm / Argon 11.55mm / LUMI 4mm,25.4,6mm Clear,2029,LoEÂ² 270 S2,Float Glass - 4mm,2002,,SGG ECLAZ II 4mm,20754,ECLAZ II S5,Ar90,0.2895,0.051,19.61,0.3256,0.6284,0.1395,44.25,-3.39,-2.76,46.62,-6.4,-0.55,0.0865,Yes,No,,
EnthermalPlus,C272 6mm / Vacuum 0.25mm / Clear 4mm / Argon 11.65mm / C180 4mm,25.4,6 mm Clear,2014,LoEÂ² 272 S2,Float Glass - 4mm,2002,,4mm Clear,2192,LoE 180 S5,Ar90,0.3109,0.0547,18.27,0.3598,0.6176,0.1446,44.93,-1.71,-4.09,49.54,-2.47,-4.07,0.0727,Yes,No,,
EnthermalPlus,C272 6mm / Vacuum 0.25mm / Clear 4mm / Argon 11.65mm / C270 4mm,25.4,6 mm Clear,2014,LoEÂ² 272 S2,Float Glass - 4mm,2002,,4mm Clear,2027,LoEÂ² 270 S5,Ar90,0.3054,0.0538,18.59,0.3373,0.5428,0.1364,43.7,-5.63,0.32,44.56,-4.09,-0.85,0.0402,Yes,No,,
EnthermalPlus,C272 6mm / Vacuum 0.25mm / Clear 4mm / Argon 11.65mm / C272 4mm,25.4,6 mm Clear,2014,LoEÂ² 272 S2,Float Glass - 4mm,2002,,4 mm Clear,2012,LoEÂ² 272 S5,Ar90,0.3067,0.054,18.52,0.3473,0.5603,0.127,42.27,-2.32,-0.82,42.58,-2.08,-0.92,0.0503,Yes,No,,
EnthermalPlus,C272 6mm / Vacuum 0.25mm / Clear 4mm / Argon 11.65mm / C366 4mm,25.4,6 mm Clear,2014,LoEÂ² 272 S2,Float Glass - 4mm,2002,,4mm Clear,2155,LoEÂ³ 366 S5,Ar90,0.3026,0.0533,18.76,0.3152,0.5049,0.1296,42.65,-0.97,-1.77,42.61,-2.28,-2.31,0.0144,Yes,No,,
EnthermalPlus,C272 6mm / Vacuum 0.25mm / Clear 4mm / Argon 11.64mm / SB60 4mm,25.39,6 mm Clear,2014,LoEÂ² 272 S2,Float Glass - 4mm,2002,,Clear  4mm,5282,SolarbanÂ® 60 S5,Ar90,0.3053,0.0538,18.6,0.346,0.5674,0.1284,42.45,-2.54,-0.23,42.79,-2.45,-1.13,0.0545,Yes,No,,
EnthermalPlus,C272 6mm / Vacuum 0.25mm / Clear 4mm / Argon 11.64mm / SB70 4mm,25.39,6 mm Clear,2014,LoEÂ² 272 S2,Float Glass - 4mm,2002,,SolarbanÂ® 70 glass  4mm,5433,SolarbanÂ® 70 S5,Ar90,0.3022,0.0532,18.79,0.3011,0.5194,0.1408,44.34,-2.28,-3.99,46.11,-4.21,-3.29,0.0207,Yes,No,,
EnthermalPlus,C272 6mm / Vacuum 0.25mm / Clear 4mm / Argon 11.55mm / LUMI 4mm,25.4,6 mm Clear,2014,LoEÂ² 272 S2,Float Glass - 4mm,2002,,SGG ECLAZ II 4mm,20754,ECLAZ II S5,Ar90,0.3077,0.0542,18.45,0.3674,0.6478,0.1262,42.22,-1.15,-3.15,44.79,-2.25,-1.95,0.1033,Yes,No,,
EnthermalPlus,C340 6mm / Vacuum 0.25mm / Clear 4mm / Argon 11.65mm / C180 4mm,25.4,6mm Clear,2167,LoEÂ³ 340 S2,Float Glass - 4mm,2002,,4mm Clear,2192,LoE 180 S5,Ar90,0.2732,0.0481,20.78,0.1454,0.3354,0.1428,44.88,-6.56,-13.35,52.99,-2.87,-2.75,0.0094,Yes,No,,
EnthermalPlus,C340 6mm / Vacuum 0.25mm / Clear 4mm / Argon 11.65mm / C270 4mm,25.4,6mm Clear,2167,LoEÂ³ 340 S2,Float Glass - 4mm,2002,,4mm Clear,2027,LoEÂ² 270 S5,Ar90,0.269,0.0474,21.11,0.1453,0.295,0.1405,44.5,-7.75,-11.95,47.67,-4.7,0.4,0.0049,Yes,No,,
EnthermalPlus,C340 6mm / Vacuum 0.25mm / Clear 4mm / Argon 11.65mm / C272 4mm,25.4,6mm Clear,2167,LoEÂ³ 340 S2,Float Glass - 4mm,2002,,4 mm Clear,2012,LoEÂ² 272 S5,Ar90,0.27,0.0475,21.03,0.1478,0.304,0.1373,44.04,-6.71,-12.19,46.1,-2.54,0.11,0.0062,Yes,No,,
EnthermalPlus,C340 6mm / Vacuum 0.25mm / Clear 4mm / Argon 11.65mm / C366 4mm,25.4,6mm Clear,2167,LoEÂ³ 340 S2,Float Glass - 4mm,2002,,4mm Clear,2155,LoEÂ³ 366 S5,Ar90,0.2669,0.047,21.28,0.1431,0.2748,0.138,44.13,-6.37,-12.45,45.49,-3.66,-0.5,0.0018,Yes,No,,
EnthermalPlus,C340 6mm / Vacuum 0.25mm / Clear 4mm / Argon 11.64mm / SB60 4mm,25.39,6mm Clear,2167,LoEÂ³ 340 S2,Float Glass - 4mm,2002,,Clear  4mm,5282,SolarbanÂ® 60 S5,Ar90,0.269,0.0474,21.11,0.1478,0.308,0.1377,44.09,-6.73,-12.05,46.37,-3.12,0.15,0.0069,Yes,No,,
EnthermalPlus,C340 6mm / Vacuum 0.25mm / Clear 4mm / Argon 11.64mm / SB70 4mm,25.39,6mm Clear,2167,LoEÂ³ 340 S2,Float Glass - 4mm,2002,,SolarbanÂ® 70 glass  4mm,5433,SolarbanÂ® 70 S5,Ar90,0.2666,0.0469,21.3,0.139,0.2827,0.1416,44.68,-6.89,-13.02,48.84,-5.16,-1.68,0.0027,Yes,No,,
EnthermalPlus,C340 6mm / Vacuum 0.25mm / Clear 4mm / Argon 11.55mm / LUMI 4mm,25.4,6mm Clear,2167,LoEÂ³ 340 S2,Float Glass - 4mm,2002,,SGG ECLAZ II 4mm,20754,ECLAZ II S5,Ar90,0.2708,0.0477,20.97,0.1496,0.3514,0.1372,44.04,-6.29,-12.91,49.12,-2.68,-0.62,0.0136,Yes,No,,
EnthermalPlus,C366 6mm / Vacuum 0.25mm / Clear 4mm / Argon 11.65mm / C180 4mm,25.4,6mm Clear,2157,LoEÂ³ 366 S2,Float Glass - 4mm,2002,,4mm Clear,2192,LoE 180 S5,Ar90,0.2491,0.0439,22.79,0.2359,0.5573,0.142,44.57,-2.47,-4.45,49.96,-1.06,-4.91,0.0221,Yes,No,,
EnthermalPlus,C366 6mm / Vacuum 0.25mm / Clear 4mm / Argon 11.65mm / C270 4mm,25.4,6mm Clear,2157,LoEÂ³ 366 S2,Float Glass - 4mm,2002,,4mm Clear,2027,LoEÂ² 270 S5,Ar90,0.2457,0.0433,23.11,0.2369,0.49,0.1354,43.56,-5.4,-1.28,44.92,-2.92,-1.64,0.0117,Yes,No,,
EnthermalPlus,C366 6mm / Vacuum 0.25mm / Clear 4mm / Argon 11.65mm / C272 4mm,25.4,6mm Clear,2157,LoEÂ³ 366 S2,Float Glass - 4mm,2002,,4 mm Clear,2012,LoEÂ² 272 S5,Ar90,0.2465,0.0434,23.04,0.2406,0.5057,0.1275,42.36,-2.62,-2.17,43.0,-0.7,-1.88,0.0145,Yes,No,,
EnthermalPlus,C366 6mm / Vacuum 0.25mm / Clear 4mm / Argon 11.65mm / C366 4mm,25.4,6mm Clear,2157,LoEÂ³ 366 S2,Float Glass - 4mm,2002,,4mm Clear,2155,LoEÂ³ 366 S5,Ar90,0.2439,0.043,23.28,0.2329,0.4563,0.1294,42.65,-1.75,-2.77,42.93,-1.41,-2.91,0.0043,Yes,No,,
EnthermalPlus,C366 6mm / Vacuum 0.25mm / Clear 4mm / Argon 11.64mm / SB60 4mm,25.39,6mm Clear,2157,LoEÂ³ 366 S2,Float Glass - 4mm,2002,,Clear  4mm,5282,SolarbanÂ® 60 S5,Ar90,0.2456,0.0433,23.12,0.2408,0.5121,0.1286,42.51,-2.74,-1.74,43.22,-1.07,-2.06,0.0162,Yes,No,,
EnthermalPlus,C366 6mm / Vacuum 0.25mm / Clear 4mm / Argon 11.64mm / SB70 4mm,25.39,6mm Clear,2157,LoEÂ³ 366 S2,Float Glass - 4mm,2002,,SolarbanÂ® 70 glass  4mm,5433,SolarbanÂ® 70 S5,Ar90,0.2436,0.0429,23.31,0.2255,0.4694,0.1387,44.05,-3.29,-4.15,46.42,-3.38,-3.83,0.0062,Yes,No,,
EnthermalPlus,C366 6mm / Vacuum 0.25mm / Clear 4mm / Argon 11.55mm / LUMI 4mm,25.4,6mm Clear,2157,LoEÂ³ 366 S2,Float Glass - 4mm,2002,,SGG ECLAZ II 4mm,20754,ECLAZ II S5,Ar90,0.2472,0.0435,22.97,0.243,0.5844,0.1269,42.32,-1.64,-3.96,45.33,-0.42,-3.13,0.0318,Yes,No,,
EnthermalPlus,Q452 6mm / Vacuum 0.25mm / Clear 4mm / Argon 11.65mm / C180 4mm,25.4,6mm Clear,2107,Quad LoE 452 S2,Float Glass - 4mm,2002,,4mm Clear,2192,LoE 180 S5,Ar90,0.2433,0.0428,23.34,0.1844,0.4511,0.1156,40.68,-4.17,-3.01,52.66,-4.75,-1.9,0.0064,Yes,No,,
EnthermalPlus,Q452 6mm / Vacuum 0.25mm / Clear 4mm / Argon 11.65mm / C270 4mm,25.4,6mm Clear,2107,Quad LoE 452 S2,Float Glass - 4mm,2002,,4mm Clear,2027,LoEÂ² 270 S5,Ar90,0.24,0.0423,23.66,0.1854,0.3965,0.1113,39.95,-6.18,-0.76,47.4,-6.1,1.04,0.0035,Yes,No,,
EnthermalPlus,Q452 6mm / Vacuum 0.25mm / Clear 4mm / Argon 11.65mm / C272 4mm,25.4,6mm Clear,2107,Quad LoE 452 S2,Float Glass - 4mm,2002,,4 mm Clear,2012,LoEÂ² 272 S5,Ar90,0.2407,0.0424,23.59,0.1882,0.4089,0.106,39.03,-4.06,-1.39,45.78,-4.37,1.18,0.0044,Yes,No,,
EnthermalPlus,Q452 6mm / Vacuum 0.25mm / Clear 4mm / Argon 11.65mm / C366 4mm,25.4,6mm Clear,2107,Quad LoE 452 S2,Float Glass - 4mm,2002,,4mm Clear,2155,LoEÂ³ 366 S5,Ar90,0.2383,0.042,23.83,0.183,0.3691,0.1073,39.23,-3.44,-1.79,45.27,-4.39,-0.42,0.0013,Yes,No,,
EnthermalPlus,Q452 6mm / Vacuum 0.25mm / Clear 4mm / Argon 11.64mm / SB60 4mm,25.39,6mm Clear,2107,Quad LoE 452 S2,Float Glass - 4mm,2002,,Clear  4mm,5282,SolarbanÂ® 60 S5,Ar90,0.24,0.0423,23.66,0.1884,0.4142,0.1068,39.14,-4.13,-1.09,46.05,-4.86,1.04,0.0048,Yes,No,,
EnthermalPlus,Q452 6mm / Vacuum 0.25mm / Clear 4mm / Argon 11.64mm / SB70 4mm,25.39,6mm Clear,2107,Quad LoE 452 S2,Float Glass - 4mm,2002,,SolarbanÂ® 70 glass  4mm,5433,SolarbanÂ® 70 S5,Ar90,0.238,0.0419,23.85,0.1776,0.3799,0.1134,40.3,-4.79,-2.64,48.63,-6.01,-1.34,0.0018,Yes,No,,
EnthermalPlus,Q452 6mm / Vacuum 0.25mm / Clear 4mm / Argon 11.55mm / LUMI 4mm,25.4,6mm Clear,2107,Quad LoE 452 S2,Float Glass - 4mm,2002,,SGG ECLAZ II 4mm,20754,ECLAZ II S5,Ar90,0.2414,0.0425,23.52,0.1899,0.4725,0.1056,39.0,-3.37,-2.68,48.71,-5.09,0.56,0.009,Yes,No,,
EnthermalPlus,SB60 6mm / Vacuum 0.25mm / Clear 4mm / Argon 11.6mm / C180 4mm,25.45,Clear  6mm,5284,SolarbanÂ® 60 S2,Clear Float Glass,413,,4mm Clear,2192,LoE 180 S5,Ar90,0.2914,0.0513,19.48,0.3454,0.6193,0.1473,45.32,-2.52,-4.16,49.8,-2.92,-3.49,0.0858,Yes,No,,
EnthermalPlus,SB60 6mm / Vacuum 0.25mm / Clear 4mm / Argon 11.6mm / C270 4mm,25.45,Clear  6mm,5284,SolarbanÂ® 60 S2,Clear Float Glass,413,,4mm Clear,2027,LoEÂ² 270 S5,Ar90,0.2867,0.0505,19.81,0.3302,0.5443,0.1391,44.1,-6.33,0.09,44.8,-4.46,-0.32,0.045,Yes,No,,
EnthermalPlus,SB60 6mm / Vacuum 0.25mm / Clear 4mm / Argon 11.6mm / C272 4mm,25.45,Clear  6mm,5284,SolarbanÂ® 60 S2,Clear Float Glass,413,,4 mm Clear,2012,LoEÂ² 272 S5,Ar90,0.2877,0.0507,19.73,0.3385,0.5619,0.1295,42.66,-3.0,-1.04,42.85,-2.53,-0.3,0.0548,Yes,No,,
EnthermalPlus,SB60 6mm / Vacuum 0.25mm / Clear 4mm / Argon 11.6mm / C366 4mm,25.45,Clear  6mm,5284,SolarbanÂ® 60 S2,Clear Float Glass,413,,4mm Clear,2155,LoEÂ³ 366 S5,Ar90,0.2842,0.0501,19.98,0.3119,0.5064,0.1321,43.03,-1.68,-1.94,42.84,-2.58,-1.84,0.0162,Yes,No,,
EnthermalPlus,SB60 6mm / Vacuum 0.25mm / Clear 4mm / Argon 11.59mm / SB60 4mm,25.44,Clear  6mm,5284,SolarbanÂ® 60 S2,Clear Float Glass,413,,Clear  4mm,5282,SolarbanÂ® 60 S5,Ar90,0.2866,0.0505,19.81,0.3378,0.5689,0.1309,42.84,-3.21,-0.47,43.07,-2.9,-0.51,0.063,Yes,No,,
EnthermalPlus,SB60 6mm / Vacuum 0.25mm / Clear 4mm / Argon 11.59mm / SB70 4mm,25.44,Clear  6mm,5284,SolarbanÂ® 60 S2,Clear Float Glass,413,,SolarbanÂ® 70 glass  4mm,5433,SolarbanÂ® 70 S5,Ar90,0.2839,0.05,20.0,0.2986,0.5209,0.1434,44.73,-3.12,-4.02,46.33,-4.48,-2.84,0.023,Yes,No,,
EnthermalPlus,SB60 6mm / Vacuum 0.25mm / Clear 4mm / Argon 11.5mm / LUMI 4mm,25.45,Clear  6mm,5284,SolarbanÂ® 60 S2,Clear Float Glass,413,,SGG ECLAZ II 4mm,20754,ECLAZ II S5,Ar90,0.2887,0.0508,19.67,0.3533,0.6495,0.1288,42.61,-1.85,-3.32,45.12,-2.83,-1.2,0.1249,Yes,No,,
EnthermalPlus,SB70 6mm / Vacuum 0.25mm / Clear 4mm / Argon 11.6mm / C180 4mm,25.45,SolarbanÂ® 70 glass  6mm,5439,SolarbanÂ® 70 S2,Clear Float Glass,413,,4mm Clear,2192,LoE 180 S5,Ar90,0.2431,0.0428,23.35,0.2348,0.5671,0.1668,47.95,-4.48,-4.96,51.66,-2.53,-6.8,0.0317,Yes,No,,
EnthermalPlus,SB70 6mm / Vacuum 0.25mm / Clear 4mm / Argon 11.6mm / C270 4mm,25.45,SolarbanÂ® 70 glass  6mm,5439,SolarbanÂ® 70 S2,Clear Float Glass,413,,4mm Clear,2027,LoEÂ² 270 S5,Ar90,0.2399,0.0422,23.67,0.2369,0.4986,0.1599,47.01,-7.3,-2.24,46.46,-4.37,-3.41,0.0163,Yes,No,,
EnthermalPlus,SB70 6mm / Vacuum 0.25mm / Clear 4mm / Argon 11.6mm / C272 4mm,25.45,SolarbanÂ® 70 glass  6mm,5439,SolarbanÂ® 70 S2,Clear Float Glass,413,,4 mm Clear,2012,LoEÂ² 272 S5,Ar90,0.2406,0.0424,23.6,0.24,0.5143,0.1518,45.91,-4.77,-3.15,44.73,-2.23,-4.02,0.0208,Yes,No,,
EnthermalPlus,SB70 6mm / Vacuum 0.25mm / Clear 4mm / Argon 11.6mm / C366 4mm,25.45,SolarbanÂ® 70 glass  6mm,5439,SolarbanÂ® 70 S2,Clear Float Glass,413,,4mm Clear,2155,LoEÂ³ 366 S5,Ar90,0.2382,0.0419,23.84,0.2343,0.4641,0.1538,46.18,-3.97,-3.68,44.36,-3.11,-4.22,0.0062,Yes,No,,
EnthermalPlus,SB70 6mm / Vacuum 0.25mm / Clear 4mm / Argon 11.59mm / SB60 4mm,25.44,SolarbanÂ® 70 glass  6mm,5439,SolarbanÂ® 70 S2,Clear Float Glass,413,,Clear  4mm,5282,SolarbanÂ® 60 S5,Ar90,0.2398,0.0422,23.68,0.2402,0.5208,0.153,46.06,-4.87,-2.74,44.98,-2.74,-4.11,0.0229,Yes,No,,
EnthermalPlus,SB70 6mm / Vacuum 0.25mm / Clear 4mm / Argon 11.59mm / SB70 4mm,25.44,SolarbanÂ® 70 glass  6mm,5439,SolarbanÂ® 70 S2,Clear Float Glass,413,,SolarbanÂ® 70 glass  4mm,5433,SolarbanÂ® 70 S5,Ar90,0.2379,0.0419,23.87,0.2276,0.4777,0.1632,47.46,-5.31,-4.86,47.75,-4.89,-4.99,0.0095,Yes,No,,
EnthermalPlus,SB70 6mm / Vacuum 0.25mm / Clear 4mm / Argon 11.5mm / LUMI 4mm,25.45,SolarbanÂ® 70 glass  6mm,5439,SolarbanÂ® 70 S2,Clear Float Glass,413,,SGG ECLAZ II 4mm,20754,ECLAZ II S5,Ar90,0.2413,0.0425,23.53,0.2416,0.5943,0.1512,45.88,-3.88,-4.69,47.47,-2.26,-5.71,0.0455,Yes,No,,
EnthermalPlus,SB67 6mm / Vacuum 0.25mm / Clear 4mm / Argon 11.6mm / C180 4mm,25.45,Clear  6mm,5476,SolarbanÂ® R67 S2,Clear Float Glass,413,,4mm Clear,2192,LoE 180 S5,Ar90,0.2925,0.0515,19.42,0.2501,0.4746,0.2131,53.46,-3.93,-7.63,53.5,-5.82,-7.55,0.054,Yes,No,,
EnthermalPlus,SB67 6mm / Vacuum 0.25mm / Clear 4mm / Argon 11.6mm / C270 4mm,25.45,Clear  6mm,5476,SolarbanÂ® R67 S2,Clear Float Glass,413,,4mm Clear,2027,LoEÂ² 270 S5,Ar90,0.2877,0.0507,19.74,0.2426,0.417,0.2085,52.92,-5.55,-5.76,48.17,-7.1,-4.15,0.0274,Yes,No,,
EnthermalPlus,SB67 6mm / Vacuum 0.25mm / Clear 4mm / Argon 11.6mm / C272 4mm,25.45,Clear  6mm,5476,SolarbanÂ® R67 S2,Clear Float Glass,413,,4 mm Clear,2012,LoEÂ² 272 S5,Ar90,0.2888,0.0509,19.66,0.248,0.4298,0.2026,52.25,-3.97,-6.26,46.62,-5.38,-4.82,0.0337,Yes,No,,
EnthermalPlus,SB67 6mm / Vacuum 0.25mm / Clear 4mm / Argon 11.6mm / C366 4mm,25.45,Clear  6mm,5476,SolarbanÂ® R67 S2,Clear Float Glass,413,,4mm Clear,2155,LoEÂ³ 366 S5,Ar90,0.2852,0.0502,19.91,0.2316,0.3877,0.204,52.4,-3.4,-6.62,46.01,-5.46,-4.82,0.0101,Yes,No,,
EnthermalPlus,SB67 6mm / Vacuum 0.25mm / Clear 4mm / Argon 11.59mm / SB60 4mm,25.44,Clear  6mm,5476,SolarbanÂ® R67 S2,Clear Float Glass,413,,Clear  4mm,5282,SolarbanÂ® 60 S5,Ar90,0.2876,0.0507,19.74,0.2478,0.4354,0.2034,52.32,-4.05,-6.03,46.92,-5.97,-4.9,0.039,Yes,No,,
EnthermalPlus,SB67 6mm / Vacuum 0.25mm / Clear 4mm / Argon 11.59mm / SB70 4mm,25.44,Clear  6mm,5476,SolarbanÂ® R67 S2,Clear Float Glass,413,,SolarbanÂ® 70 glass  4mm,5433,SolarbanÂ® 70 S5,Ar90,0.2849,0.0502,19.93,0.2227,0.3992,0.2109,53.19,-4.18,-7.44,49.31,-7.04,-5.35,0.0149,Yes,No,,
EnthermalPlus,SB67 6mm / Vacuum 0.25mm / Clear 4mm / Argon 11.5mm / LUMI 4mm,25.45,Clear  6mm,5476,SolarbanÂ® R67 S2,Clear Float Glass,413,,SGG ECLAZ II 4mm,20754,ECLAZ II S5,Ar90,0.2897,0.051,19.6,0.2558,0.497,0.2022,52.23,-3.46,-7.24,49.74,-6.34,-6.72,0.079,Yes,No,,
EnthermalPlus,SB60 Starphire 6mm / Vacuum 0.25mm / Clear 4mm / Argon 11.6mm / C180 4mm,25.45,StarphireÂ®  6mm,5349,SolarbanÂ® 60 S2,Clear Float Glass,413,,4mm Clear,2192,LoE 180 S5,Ar90,0.2914,0.0513,19.48,0.3721,0.6366,0.153,46.09,-1.44,-4.4,49.92,-2.77,-3.46,0.0955,Yes,No,,
EnthermalPlus,SB60 Starphire 6mm / Vacuum 0.25mm / Clear 4mm / Argon 11.6mm / C270 4mm,25.45,StarphireÂ®  6mm,5349,SolarbanÂ® 60 S2,Clear Float Glass,413,,4mm Clear,2027,LoEÂ² 270 S5,Ar90,0.2867,0.0505,19.81,0.3525,0.5594,0.1443,44.82,-5.39,0.0,44.9,-4.33,-0.29,0.0496,Yes,No,,
EnthermalPlus,SB60 Starphire 6mm / Vacuum 0.25mm / Clear 4mm / Argon 11.6mm / C272 4mm,25.45,StarphireÂ®  6mm,5349,SolarbanÂ® 60 S2,Clear Float Glass,413,,4 mm Clear,2012,LoEÂ² 272 S5,Ar90,0.2877,0.0507,19.73,0.3621,0.5775,0.1343,43.36,-2.01,-1.16,42.97,-2.38,-0.27,0.0603,Yes,No,,
EnthermalPlus,SB60 Starphire 6mm / Vacuum 0.25mm / Clear 4mm / Argon 11.6mm / C366 4mm,25.45,StarphireÂ®  6mm,5349,SolarbanÂ® 60 S2,Clear Float Glass,413,,4mm Clear,2155,LoEÂ³ 366 S5,Ar90,0.2842,0.0501,19.98,0.3309,0.5202,0.1371,43.75,-0.62,-2.08,42.93,-2.48,-1.82,0.0179,Yes,No,,
EnthermalPlus,SB60 Starphire 6mm / Vacuum 0.25mm / Clear 4mm / Argon 11.59mm / SB60 4mm,25.44,StarphireÂ®  6mm,5349,SolarbanÂ® 60 S2,Clear Float Glass,413,,Clear  4mm,5282,SolarbanÂ® 60 S5,Ar90,0.2866,0.0505,19.81,0.3611,0.5847,0.1357,43.55,-2.24,-0.56,43.19,-2.75,-0.48,0.0698,Yes,No,,
EnthermalPlus,SB60 Starphire 6mm / Vacuum 0.25mm / Clear 4mm / Argon 11.59mm / SB70 4mm,25.44,StarphireÂ®  6mm,5349,SolarbanÂ® 60 S2,Clear Float Glass,413,,SolarbanÂ® 70 glass  4mm,5433,SolarbanÂ® 70 S5,Ar90,0.2839,0.05,20.0,0.3163,0.5352,0.1489,45.48,-2.0,-4.27,46.42,-4.38,-2.8,0.0254,Yes,No,,
EnthermalPlus,SB60 Starphire 6mm / Vacuum 0.25mm / Clear 4mm / Argon 11.5mm / LUMI 4mm,25.45,StarphireÂ®  6mm,5349,SolarbanÂ® 60 S2,Clear Float Glass,413,,SGG ECLAZ II 4mm,20754,ECLAZ II S5,Ar90,0.2887,0.0508,19.67,0.3801,0.6676,0.1335,43.31,-0.84,-3.51,45.27,-2.64,-1.17,0.1402,Yes,No,,
EnthermalPlus,SB72 Starphire 6mm / Vacuum 0.25mm / Clear 4mm / Argon 11.6mm / C180 4mm,25.45,StarphireÂ®  6mm,5435,SolarbanÂ® 72 S2,Clear Float Glass,413,,4mm Clear,2192,LoE 180 S5,Ar90,0.2429,0.0428,23.38,0.2459,0.5842,0.1704,48.37,-2.45,-5.36,51.68,-2.41,-6.81,0.0384,Yes,No,,
EnthermalPlus,SB72 Starphire 6mm / Vacuum 0.25mm / Clear 4mm / Argon 11.6mm / C270 4mm,25.45,StarphireÂ®  6mm,5435,SolarbanÂ® 72 S2,Clear Float Glass,413,,4mm Clear,2027,LoEÂ² 270 S5,Ar90,0.2396,0.0422,23.7,0.248,0.5135,0.1629,47.37,-5.5,-2.3,46.47,-4.29,-3.44,0.0194,Yes,No,,
EnthermalPlus,SB72 Starphire 6mm / Vacuum 0.25mm / Clear 4mm / Argon 11.6mm / C272 4mm,25.45,StarphireÂ®  6mm,5435,SolarbanÂ® 72 S2,Clear Float Glass,413,,4 mm Clear,2012,LoEÂ² 272 S5,Ar90,0.2404,0.0423,23.62,0.2513,0.5298,0.1545,46.25,-2.89,-3.21,44.75,-2.12,-4.03,0.0246,Yes,No,,
EnthermalPlus,SB72 Starphire 6mm / Vacuum 0.25mm / Clear 4mm / Argon 11.6mm / C366 4mm,25.45,StarphireÂ®  6mm,5435,SolarbanÂ® 72 S2,Clear Float Glass,413,,4mm Clear,2155,LoEÂ³ 366 S5,Ar90,0.2379,0.0419,23.87,0.2451,0.4778,0.1567,46.53,-2.04,-3.81,44.37,-3.05,-4.28,0.0074,Yes,No,,
EnthermalPlus,SB72 Starphire 6mm / Vacuum 0.25mm / Clear 4mm / Argon 11.59mm / SB60 4mm,25.44,StarphireÂ®  6mm,5435,SolarbanÂ® 72 S2,Clear Float Glass,413,,Clear  4mm,5282,SolarbanÂ® 60 S5,Ar90,0.2396,0.0422,23.7,0.2515,0.5364,0.1558,46.4,-3.02,-2.77,45.0,-2.63,-4.13,0.0275,Yes,No,,
EnthermalPlus,SB72 Starphire 6mm / Vacuum 0.25mm / Clear 4mm / Argon 11.59mm / SB70 4mm,25.44,StarphireÂ®  6mm,5435,SolarbanÂ® 72 S2,Clear Float Glass,413,,SolarbanÂ® 70 glass  4mm,5433,SolarbanÂ® 70 S5,Ar90,0.2377,0.0419,23.89,0.2379,0.4919,0.1666,47.86,-3.31,-5.25,47.76,-4.85,-5.03,0.0115,Yes,No,,
EnthermalPlus,SB72 Starphire 6mm / Vacuum 0.25mm / Clear 4mm / Argon 11.5mm / LUMI 4mm,25.45,StarphireÂ®  6mm,5435,SolarbanÂ® 72 S2,Clear Float Glass,413,,SGG ECLAZ II 4mm,20754,ECLAZ II S5,Ar90,0.241,0.0424,23.56,0.253,0.6122,0.1539,46.22,-1.94,-4.89,47.49,-2.11,-5.72,0.0557,Yes,No,,
EnthermalPlus,LUMI 6mm / Vacuum 0.25mm / Clear 4mm / Argon 11.25mm / C180 4mm,25.4,SGG ECLAZ II 6mm,20756,ECLAZ II S2,SGG PLANICLEAR 4mm,21011,,4mm Clear,2192,LoE 180 S5,Ar90,0.3226,0.0568,17.6,0.5631,0.7225,0.1666,48.04,-1.43,-5.9,49.52,-1.25,-6.27,0.1882,Yes,Yes,0.565841,0.337364
EnthermalPlus,LUMI 6mm / Vacuum 0.25mm / Clear 4mm / Argon 11.25mm / C270 4mm,25.4,SGG ECLAZ II 6mm,20756,ECLAZ II S2,SGG PLANICLEAR 4mm,21011,,4mm Clear,2027,LoEÂ² 270 S5,Ar90,0.3171,0.0558,17.91,0.448,0.6348,0.1555,46.5,-6.35,-0.42,44.54,-2.95,-2.89,0.0921,Yes,Yes,0.450293,0.331470
EnthermalPlus,LUMI 6mm / Vacuum 0.25mm / Clear 4mm / Argon 11.25mm / C272 4mm,25.4,SGG ECLAZ II 6mm,20756,ECLAZ II S2,SGG PLANICLEAR 4mm,21011,,4 mm Clear,2012,LoEÂ² 272 S5,Ar90,0.3183,0.0561,17.84,0.4743,0.6554,0.1426,44.71,-2.22,-1.82,42.56,-0.78,-3.28,0.1106,Yes,Yes,0.476656,0.332794
EnthermalPlus,LUMI 6mm / Vacuum 0.25mm / Clear 4mm / Argon 11.25mm / C366 4mm,25.4,SGG ECLAZ II 6mm,20756,ECLAZ II S2,SGG PLANICLEAR 4mm,21011,,4mm Clear,2155,LoEÂ³ 366 S5,Ar90,0.3142,0.0553,18.07,0.3961,0.5903,0.1463,45.2,-0.38,-3.0,42.59,-1.21,-4.11,0.034,Yes,Yes,0.398310,0.328431
EnthermalPlus,LUMI 6mm / Vacuum 0.25mm / Clear 4mm / Argon 11.24mm / SB60 4mm,25.39,SGG ECLAZ II 6mm,20756,ECLAZ II S2,SGG PLANICLEAR 4mm,21011,,Clear  4mm,5282,SolarbanÂ® 60 S5,Ar90,0.317,0.0558,17.91,0.466,0.6636,0.1444,44.93,-2.53,-1.09,42.77,-1.14,-3.49,0.1339,Yes,Yes,0.468420,0.331448
EnthermalPlus,LUMI 6mm / Vacuum 0.25mm / Clear 4mm / Argon 11.24mm / SB70 4mm,25.39,SGG ECLAZ II 6mm,20756,ECLAZ II S2,SGG PLANICLEAR 4mm,21011,,SolarbanÂ® 70 glass  4mm,5433,SolarbanÂ® 70 S5,Ar90,0.3138,0.0553,18.09,0.3735,0.6071,0.1615,47.32,-1.91,-5.75,46.1,-3.21,-4.88,0.0492,Yes,Yes,0.376273,0.328058
EnthermalPlus,LUMI 6mm / Vacuum 0.25mm / Clear 4mm / Argon 11.15mm / LUMI 4mm,25.4,SGG ECLAZ II 6mm,20756,ECLAZ II S2,SGG PLANICLEAR 4mm,21011,,SGG ECLAZ II 4mm,20754,ECLAZ II S5,Ar90,0.3195,0.0563,17.77,0.5636,0.7579,0.1415,44.65,-0.8,-4.76,44.76,-0.68,-4.87,0.2833,Yes,Yes,0.566667,0.333979
EnthermalPlus,ZEN 6mm / Vacuum 0.25mm / Clear 4mm / Argon 11.25mm / C180 4mm,25.4,SGG ECLAZ ONE II 6mm,20764,ECLAZ ONE II S2,SGG PLANICLEAR 4mm,21011,,4mm Clear,2192,LoE 180 S5,Ar90,0.2614,0.046,21.73,0.4724,0.6854,0.222,54.54,-1.43,-7.98,53.17,-1.47,-7.77,0.1749,Yes,Yes,0.474601,0.268926
EnthermalPlus,ZEN 6mm / Vacuum 0.25mm / Clear 4mm / Argon 11.25mm / C270 4mm,25.4,SGG ECLAZ ONE II 6mm,20764,ECLAZ ONE II S2,SGG PLANICLEAR 4mm,21011,,4mm Clear,2027,LoEÂ² 270 S5,Ar90,0.2578,0.0454,22.03,0.408,0.6018,0.212,53.41,-4.92,-4.44,47.84,-3.25,-4.46,0.0867,Yes,Yes,0.409519,0.265190
EnthermalPlus,ZEN 6mm / Vacuum 0.25mm / Clear 4mm / Argon 11.25mm / C272 4mm,25.4,SGG ECLAZ ONE II 6mm,20764,ECLAZ ONE II S2,SGG PLANICLEAR 4mm,21011,,4 mm Clear,2012,LoEÂ² 272 S5,Ar90,0.2586,0.0455,21.96,0.4266,0.6209,0.2005,52.12,-1.94,-5.56,46.27,-1.09,-5.02,0.1036,Yes,Yes,0.428220,0.266033
EnthermalPlus,ZEN 6mm / Vacuum 0.25mm / Clear 4mm / Argon 11.25mm / C366 4mm,25.4,SGG ECLAZ ONE II 6mm,20764,ECLAZ ONE II S2,SGG PLANICLEAR 4mm,21011,,4mm Clear,2155,LoEÂ³ 366 S5,Ar90,0.2559,0.0451,22.19,0.3678,0.5594,0.2038,52.47,-0.69,-6.27,45.65,-1.99,-5.36,0.0317,Yes,Yes,0.369144,0.263252
EnthermalPlus,ZEN 6mm / Vacuum 0.25mm / Clear 4mm / Argon 11.24mm / SB60 4mm,25.39,SGG ECLAZ ONE II 6mm,20764,ECLAZ ONE II S2,SGG PLANICLEAR 4mm,21011,,Clear  4mm,5282,SolarbanÂ® 60 S5,Ar90,0.2577,0.0454,22.03,0.4215,0.6288,0.2022,52.29,-2.15,-5.06,46.55,-1.58,-5.18,0.1252,Yes,Yes,0.423166,0.265177
EnthermalPlus,ZEN 6mm / Vacuum 0.25mm / Clear 4mm / Argon 11.24mm / SB70 4mm,25.39,SGG ECLAZ ONE II 6mm,20764,ECLAZ ONE II S2,SGG PLANICLEAR 4mm,21011,,SolarbanÂ® 70 glass  4mm,5433,SolarbanÂ® 70 S5,Ar90,0.2556,0.045,22.21,0.3482,0.5759,0.2174,54.0,-1.86,-7.96,48.98,-3.72,-5.75,0.0449,Yes,Yes,0.349894,0.263013
EnthermalPlus,ZEN 6mm / Vacuum 0.25mm / Clear 4mm / Argon 11.15mm / LUMI 4mm,25.4,SGG ECLAZ ONE II 6mm,20764,ECLAZ ONE II S2,SGG PLANICLEAR 4mm,21011,,SGG ECLAZ II 4mm,20754,ECLAZ II S5,Ar90,0.2593,0.0457,21.9,0.4775,0.7179,0.1996,52.08,-0.94,-7.48,49.35,-1.0,-6.95,0.2624,Yes,Yes,0.479958,0.266784
EnthermalPlus,SKN183 6mm / Vacuum 0.25mm / Clear 4mm / Argon 11.25mm / C180 4mm,25.4,SGG COOL-LITE SKN 183 II 6mm,20896,COOL-LITE SKN 183 II S2,SGG PLANICLEAR 4mm,21011,,4mm Clear,2192,LoE 180 S5,Ar90,0.2475,0.0436,22.95,0.3233,0.6538,0.1639,47.7,-1.93,-9.15,50.82,-3.01,-6.33,0.1295,Yes,Yes,0.328647,0.253355
EnthermalPlus,SKN183 6mm / Vacuum 0.25mm / Clear 4mm / Argon 11.25mm / C270 4mm,25.4,SGG COOL-LITE SKN 183 II 6mm,20896,COOL-LITE SKN 183 II S2,SGG PLANICLEAR 4mm,21011,,4mm Clear,2027,LoEÂ² 270 S5,Ar90,0.2442,0.043,23.25,0.3147,0.5746,0.1547,46.42,-5.96,-5.24,45.72,-4.58,-2.98,0.0644,Yes,Yes,0.319399,0.250045
EnthermalPlus,SKN183 6mm / Vacuum 0.25mm / Clear 4mm / Argon 11.25mm / C272 4mm,25.4,SGG COOL-LITE SKN 183 II 6mm,20896,COOL-LITE SKN 183 II S2,SGG PLANICLEAR 4mm,21011,,4 mm Clear,2012,LoEÂ² 272 S5,Ar90,0.245,0.0431,23.18,0.3217,0.593,0.1441,44.95,-2.58,-6.46,43.89,-2.6,-3.43,0.0785,Yes,Yes,0.326473,0.250792
EnthermalPlus,SKN183 6mm / Vacuum 0.25mm / Clear 4mm / Argon 11.25mm / C366 4mm,25.4,SGG COOL-LITE SKN 183 II 6mm,20896,COOL-LITE SKN 183 II S2,SGG PLANICLEAR 4mm,21011,,4mm Clear,2155,LoEÂ³ 366 S5,Ar90,0.2426,0.0427,23.41,0.2994,0.5344,0.147,45.33,-1.27,-7.27,43.7,-2.88,-4.03,0.0238,Yes,Yes,0.303913,0.248325
EnthermalPlus,SKN183 6mm / Vacuum 0.25mm / Clear 4mm / Argon 11.24mm / SB60 4mm,25.39,SGG COOL-LITE SKN 183 II 6mm,20896,COOL-LITE SKN 183 II S2,SGG PLANICLEAR 4mm,21011,,Clear  4mm,5282,SolarbanÂ® 60 S5,Ar90,0.2442,0.043,23.25,0.3215,0.6004,0.1457,45.14,-2.78,-5.89,44.13,-3.04,-3.59,0.0927,Yes,Yes,0.326334,0.250033
EnthermalPlus,SKN183 6mm / Vacuum 0.25mm / Clear 4mm / Argon 11.24mm / SB70 4mm,25.39,SGG COOL-LITE SKN 183 II 6mm,20896,COOL-LITE SKN 183 II S2,SGG PLANICLEAR 4mm,21011,,SolarbanÂ® 70 glass  4mm,5433,SolarbanÂ® 70 S5,Ar90,0.2423,0.0427,23.43,0.286,0.55,0.1594,47.06,-2.7,-9.09,47.14,-4.72,-4.76,0.035,Yes,Yes,0.290828,0.248113
