Repository: Ranojoyd80/enthermal-configurator

File: Data_Pipeline/1_Source_CSVs/IG_Config_EnthermalPlus_Inboard_Dataset_12-04-26.csv (part 3 of 34)
Product Type,Comment,Total Thickness (mm),Outer Lite (Name_Thickness mm),Outer Lite NFRC ID,Outer Lite Low-E,Middle Lite (Name_Thickness mm),Middle Lite NFRC ID,Middle Lite Low-E,Inner Lite (Name_Thickness mm),Inner Lite NFRC ID,Inner Lite Low-E,Gas Fill,U-value NFRC (W/mÂ²K),U-value NFRC (BTU/hrftF),R-value NFRC,SHGC,Tvis (Visible Transmittance),Exterior Visible Reflectance,Exterior Reflected Color L*,Exterior Reflected Color a*,Exterior Reflected Color b*,Interior Reflected Color L*,Interior Reflected Color a*,Interior Reflected Color b*,T-UV,NFRC,CEN,g-factor,U-value CEN (W/m²K)
EnthermalPlus,C180 5mm / Argon 12.55mm / Clear 4mm / Vacuum 0.25mm / SB60 4mm,25.41,5mm Clear,2193,LoE 180 S2,Clear Float Glass,413,,Clear  4mm,5282,SolarbanÂ® 60 S5,Ar90,0.2891,0.0509,19.64,0.4117,0.6234,0.1808,49.67,-3.04,-3.44,45.57,-2.13,-4.25,0.0863,Yes,No,,
EnthermalPlus,C180 5mm / Argon 12.55mm / Clear 4mm / Vacuum 0.25mm / SB70 4mm,25.41,5mm Clear,2193,LoE 180 S2,Clear Float Glass,413,,SolarbanÂ® 70 glass  4mm,5433,SolarbanÂ® 70 S5,Ar90,0.2396,0.0422,23.7,0.3231,0.5709,0.1959,51.51,-2.69,-6.72,48.24,-4.04,-5.08,0.0319,Yes,No,,
EnthermalPlus,C180 5mm / Argon 12.45mm / Clear 4mm / Vacuum 0.25mm / LUMI 4mm,25.4,5mm Clear,2193,LoE 180 S2,SGG PLANICLEAR 4mm,21011,,SGG ECLAZ II 4mm,20754,ECLAZ II S5,Ar90,0.3202,0.0564,17.73,0.535,0.7242,0.1777,49.39,-1.32,-6.21,48.17,-1.27,-6.04,0.1876,Yes,No,,
EnthermalPlus,C270 5mm / Argon 12.65mm / Clear 4mm / Vacuum 0.25mm / C180 4mm,25.4,5mm Clear,2028,LoEÂ² 270 S2,Float Glass - 4mm,2002,,4mm Clear,2192,LoE 180 S5,Ar90,0.3684,0.0649,15.41,0.3144,0.6033,0.1578,46.79,-3.63,-3.67,50.98,-5.7,-2.93,0.0616,Yes,No,,
EnthermalPlus,C270 5mm / Argon 12.65mm / Clear 4mm / Vacuum 0.25mm / C270 4mm,25.4,5mm Clear,2028,LoEÂ² 270 S2,Float Glass - 4mm,2002,,4mm Clear,2027,LoEÂ² 270 S5,Ar90,0.2857,0.0503,19.87,0.2942,0.5302,0.15,45.68,-7.12,0.15,45.87,-7.03,0.13,0.0337,Yes,No,,
EnthermalPlus,C270 5mm / Argon 12.65mm / Clear 4mm / Vacuum 0.25mm / C272 4mm,25.4,5mm Clear,2028,LoEÂ² 270 S2,Float Glass - 4mm,2002,,4 mm Clear,2012,LoEÂ² 272 S5,Ar90,0.3044,0.0536,18.65,0.3035,0.5471,0.1409,44.39,-4.18,-0.83,44.05,-5.4,0.22,0.0414,Yes,No,,
EnthermalPlus,C270 5mm / Argon 12.65mm / Clear 4mm / Vacuum 0.25mm / C366 4mm,25.4,5mm Clear,2028,LoEÂ² 270 S2,Float Glass - 4mm,2002,,4mm Clear,2155,LoEÂ³ 366 S5,Ar90,0.2426,0.0427,23.41,0.2734,0.4931,0.1434,44.73,-3.01,-1.62,43.84,-5.07,-1.41,0.0119,Yes,No,,
EnthermalPlus,C270 5mm / Argon 12.55mm / Clear 4mm / Vacuum 0.25mm / SB60 4mm,25.41,5mm Clear,2028,LoEÂ² 270 S2,Clear Float Glass,413,,Clear  4mm,5282,SolarbanÂ® 60 S5,Ar90,0.2849,0.0502,19.93,0.2979,0.5473,0.1426,44.6,-4.54,-0.31,44.33,-5.98,0.04,0.0455,Yes,No,,
EnthermalPlus,C270 5mm / Argon 12.55mm / Clear 4mm / Vacuum 0.25mm / SB70 4mm,25.41,5mm Clear,2028,LoEÂ² 270 S2,Clear Float Glass,413,,SolarbanÂ® 70 glass  4mm,5433,SolarbanÂ® 70 S5,Ar90,0.2367,0.0417,23.99,0.2566,0.5013,0.1541,46.25,-4.49,-3.37,47.28,-6.89,-2.35,0.0166,Yes,No,,
EnthermalPlus,C270 5mm / Argon 12.45mm / Clear 4mm / Vacuum 0.25mm / LUMI 4mm,25.4,5mm Clear,2028,LoEÂ² 270 S2,SGG PLANICLEAR 4mm,21011,,SGG ECLAZ II 4mm,20754,ECLAZ II S5,Ar90,0.3153,0.0555,18.01,0.3254,0.6355,0.1402,44.34,-2.99,-2.87,46.61,-6.24,-0.53,0.0921,Yes,No,,
EnthermalPlus,C272 5mm / Argon 12.65mm / Clear 4mm / Vacuum 0.25mm / C180 4mm,25.4,5 mm Clear,2013,LoEÂ² 272 S2,Float Glass - 4mm,2002,,4mm Clear,2192,LoE 180 S5,Ar90,0.3699,0.0651,15.35,0.3549,0.6233,0.1465,45.2,-1.53,-4.2,49.59,-2.46,-4.06,0.0743,Yes,No,,
EnthermalPlus,C272 5mm / Argon 12.65mm / Clear 4mm / Vacuum 0.25mm / C270 4mm,25.4,5 mm Clear,2013,LoEÂ² 272 S2,Float Glass - 4mm,2002,,4mm Clear,2027,LoEÂ² 270 S5,Ar90,0.2866,0.0505,19.81,0.3211,0.5478,0.1382,43.95,-5.5,0.27,44.6,-4.08,-0.84,0.041,Yes,No,,
EnthermalPlus,C272 5mm / Argon 12.65mm / Clear 4mm / Vacuum 0.25mm / C272 4mm,25.4,5 mm Clear,2013,LoEÂ² 272 S2,Float Glass - 4mm,2002,,4 mm Clear,2012,LoEÂ² 272 S5,Ar90,0.3055,0.0538,18.59,0.3337,0.5655,0.1286,42.51,-2.17,-0.88,42.63,-2.07,-0.91,0.0513,Yes,No,,
EnthermalPlus,C272 5mm / Argon 12.65mm / Clear 4mm / Vacuum 0.25mm / C366 4mm,25.4,5 mm Clear,2013,LoEÂ² 272 S2,Float Glass - 4mm,2002,,4mm Clear,2155,LoEÂ³ 366 S5,Ar90,0.2433,0.0428,23.34,0.2931,0.5095,0.1312,42.9,-0.79,-1.83,42.64,-2.27,-2.3,0.0147,Yes,No,,
EnthermalPlus,C272 5mm / Argon 12.55mm / Clear 4mm / Vacuum 0.25mm / SB60 4mm,25.41,5 mm Clear,2013,LoEÂ² 272 S2,Clear Float Glass,413,,Clear  4mm,5282,SolarbanÂ® 60 S5,Ar90,0.2859,0.0503,19.86,0.3264,0.5656,0.1303,42.74,-2.61,-0.27,42.89,-2.64,-1.08,0.055,Yes,No,,
EnthermalPlus,C272 5mm / Argon 12.55mm / Clear 4mm / Vacuum 0.25mm / SB70 4mm,25.41,5 mm Clear,2013,LoEÂ² 272 S2,Clear Float Glass,413,,SolarbanÂ® 70 glass  4mm,5433,SolarbanÂ® 70 S5,Ar90,0.2373,0.0418,23.93,0.2739,0.5178,0.1426,44.61,-2.35,-3.96,46.19,-4.35,-3.25,0.0208,Yes,No,,
EnthermalPlus,C272 5mm / Argon 12.45mm / Clear 4mm / Vacuum 0.25mm / LUMI 4mm,25.4,5 mm Clear,2013,LoEÂ² 272 S2,SGG PLANICLEAR 4mm,21011,,SGG ECLAZ II 4mm,20754,ECLAZ II S5,Ar90,0.3164,0.0557,17.95,0.3674,0.6569,0.1277,42.44,-0.82,-3.24,44.82,-2.09,-1.91,0.1098,Yes,No,,
EnthermalPlus,C340 5mm / Argon 12.65mm / Clear 4mm / Vacuum 0.25mm / C180 4mm,25.4,5mm Clear,2166,LoEÂ³ 340 S2,Float Glass - 4mm,2002,,4mm Clear,2192,LoE 180 S5,Ar90,0.367,0.0646,15.47,0.1465,0.3375,0.1435,44.97,-6.31,-13.61,52.99,-2.86,-2.76,0.0097,Yes,No,,
EnthermalPlus,C340 5mm / Argon 12.65mm / Clear 4mm / Vacuum 0.25mm / C270 4mm,25.4,5mm Clear,2166,LoEÂ³ 340 S2,Float Glass - 4mm,2002,,4mm Clear,2027,LoEÂ² 270 S5,Ar90,0.2848,0.0502,19.94,0.1433,0.2968,0.1411,44.59,-7.51,-12.2,47.67,-4.69,0.39,0.005,Yes,No,,
EnthermalPlus,C340 5mm / Argon 12.65mm / Clear 4mm / Vacuum 0.25mm / C272 4mm,25.4,5mm Clear,2166,LoEÂ³ 340 S2,Float Glass - 4mm,2002,,4 mm Clear,2012,LoEÂ² 272 S5,Ar90,0.3034,0.0534,18.72,0.1465,0.3059,0.1379,44.12,-6.47,-12.45,46.1,-2.53,0.1,0.0063,Yes,No,,
EnthermalPlus,C340 5mm / Argon 12.65mm / Clear 4mm / Vacuum 0.25mm / C366 4mm,25.4,5mm Clear,2166,LoEÂ³ 340 S2,Float Glass - 4mm,2002,,4mm Clear,2155,LoEÂ³ 366 S5,Ar90,0.2419,0.0426,23.47,0.1393,0.2765,0.1386,44.22,-6.12,-12.71,45.49,-3.65,-0.51,0.0019,Yes,No,,
EnthermalPlus,C340 5mm / Argon 12.55mm / Clear 4mm / Vacuum 0.25mm / SB60 4mm,25.41,5mm Clear,2166,LoEÂ³ 340 S2,Clear Float Glass,413,,Clear  4mm,5282,SolarbanÂ® 60 S5,Ar90,0.284,0.05,19.99,0.1443,0.3062,0.1384,44.19,-6.55,-12.3,46.34,-3.34,0.15,0.0069,Yes,No,,
EnthermalPlus,C340 5mm / Argon 12.55mm / Clear 4mm / Vacuum 0.25mm / SB70 4mm,25.41,5mm Clear,2166,LoEÂ³ 340 S2,Clear Float Glass,413,,SolarbanÂ® 70 glass  4mm,5433,SolarbanÂ® 70 S5,Ar90,0.236,0.0416,24.06,0.1332,0.281,0.1422,44.77,-6.71,-13.25,48.82,-5.31,-1.68,0.0027,Yes,No,,
EnthermalPlus,C340 5mm / Argon 12.45mm / Clear 4mm / Vacuum 0.25mm / LUMI 4mm,25.4,5mm Clear,2166,LoEÂ³ 340 S2,SGG PLANICLEAR 4mm,21011,,SGG ECLAZ II 4mm,20754,ECLAZ II S5,Ar90,0.3142,0.0553,18.07,0.1502,0.3551,0.1377,44.12,-6.0,-13.17,49.14,-2.44,-0.62,0.0146,Yes,No,,
EnthermalPlus,C366 5mm / Argon 12.65mm / Clear 4mm / Vacuum 0.25mm / C180 4mm,25.4,5mm Clear,2156,LoEÂ³ 366 S2,Float Glass - 4mm,2002,,4mm Clear,2192,LoE 180 S5,Ar90,0.3651,0.0643,15.55,0.2356,0.5608,0.1427,44.67,-2.21,-4.59,49.96,-1.03,-4.92,0.0226,Yes,No,,
EnthermalPlus,C366 5mm / Argon 12.65mm / Clear 4mm / Vacuum 0.25mm / C270 4mm,25.4,5mm Clear,2156,LoEÂ³ 366 S2,Float Glass - 4mm,2002,,4mm Clear,2027,LoEÂ² 270 S5,Ar90,0.2836,0.0499,20.02,0.2334,0.4931,0.136,43.65,-5.17,-1.38,44.92,-2.89,-1.65,0.0119,Yes,No,,
EnthermalPlus,C366 5mm / Argon 12.65mm / Clear 4mm / Vacuum 0.25mm / C272 4mm,25.4,5mm Clear,2156,LoEÂ³ 366 S2,Float Glass - 4mm,2002,,4 mm Clear,2012,LoEÂ² 272 S5,Ar90,0.302,0.0532,18.8,0.2379,0.5089,0.128,42.44,-2.38,-2.29,43.0,-0.66,-1.9,0.0148,Yes,No,,
EnthermalPlus,C366 5mm / Argon 12.65mm / Clear 4mm / Vacuum 0.25mm / C366 4mm,25.4,5mm Clear,2156,LoEÂ³ 366 S2,Float Glass - 4mm,2002,,4mm Clear,2155,LoEÂ³ 366 S5,Ar90,0.241,0.0424,23.56,0.2272,0.4591,0.13,42.74,-1.5,-2.89,42.93,-1.38,-2.93,0.0043,Yes,No,,
EnthermalPlus,C366 5mm / Argon 12.55mm / Clear 4mm / Vacuum 0.25mm / SB60 4mm,25.41,5mm Clear,2156,LoEÂ³ 366 S2,Clear Float Glass,413,,Clear  4mm,5282,SolarbanÂ® 60 S5,Ar90,0.2829,0.0498,20.07,0.2348,0.5091,0.1295,42.64,-2.67,-1.83,43.26,-1.28,-2.02,0.0163,Yes,No,,
EnthermalPlus,C366 5mm / Argon 12.55mm / Clear 4mm / Vacuum 0.25mm / SB70 4mm,25.41,5mm Clear,2156,LoEÂ³ 366 S2,Clear Float Glass,413,,SolarbanÂ® 70 glass  4mm,5433,SolarbanÂ® 70 S5,Ar90,0.2352,0.0414,24.14,0.2164,0.4666,0.1394,44.16,-3.22,-4.18,46.45,-3.52,-3.8,0.0062,Yes,No,,
EnthermalPlus,C366 5mm / Argon 12.45mm / Clear 4mm / Vacuum 0.25mm / LUMI 4mm,25.4,5mm Clear,2156,LoEÂ³ 366 S2,SGG PLANICLEAR 4mm,21011,,SGG ECLAZ II 4mm,20754,ECLAZ II S5,Ar90,0.3128,0.0551,18.15,0.2435,0.5909,0.1274,42.39,-1.27,-4.09,45.31,-0.2,-3.13,0.034,Yes,No,,
EnthermalPlus,Q452 5mm / Argon 12.65mm / Clear 4mm / Vacuum 0.25mm / C180 4mm,25.4,5mm Clear,2106,Quad LoE 452 S2,Float Glass - 4mm,2002,,4mm Clear,2192,LoE 180 S5,Ar90,0.3647,0.0642,15.57,0.1858,0.454,0.116,40.75,-3.98,-3.12,52.66,-4.73,-1.91,0.0065,Yes,No,,
EnthermalPlus,Q452 5mm / Argon 12.65mm / Clear 4mm / Vacuum 0.25mm / C270 4mm,25.4,5mm Clear,2106,Quad LoE 452 S2,Float Glass - 4mm,2002,,4mm Clear,2027,LoEÂ² 270 S5,Ar90,0.2833,0.0499,20.04,0.1839,0.399,0.1117,40.0,-6.02,-0.85,47.4,-6.08,1.03,0.0036,Yes,No,,
EnthermalPlus,Q452 5mm / Argon 12.65mm / Clear 4mm / Vacuum 0.25mm / C272 4mm,25.4,5mm Clear,2106,Quad LoE 452 S2,Float Glass - 4mm,2002,,4 mm Clear,2012,LoEÂ² 272 S5,Ar90,0.3017,0.0531,18.82,0.1874,0.4115,0.1063,39.08,-3.88,-1.48,45.78,-4.35,1.17,0.0045,Yes,No,,
EnthermalPlus,Q452 5mm / Argon 12.65mm / Clear 4mm / Vacuum 0.25mm / C366 4mm,25.4,5mm Clear,2106,Quad LoE 452 S2,Float Glass - 4mm,2002,,4mm Clear,2155,LoEÂ³ 366 S5,Ar90,0.2408,0.0424,23.58,0.1798,0.3714,0.1076,39.29,-3.27,-1.89,45.27,-4.38,-0.43,0.0013,Yes,No,,
EnthermalPlus,Q452 5mm / Argon 12.55mm / Clear 4mm / Vacuum 0.25mm / SB60 4mm,25.41,5mm Clear,2106,Quad LoE 452 S2,Clear Float Glass,413,,Clear  4mm,5282,SolarbanÂ® 60 S5,Ar90,0.2826,0.0498,20.09,0.185,0.4117,0.1073,39.23,-4.09,-1.17,46.03,-5.0,1.03,0.0048,Yes,No,,
EnthermalPlus,Q452 5mm / Argon 12.55mm / Clear 4mm / Vacuum 0.25mm / SB70 4mm,25.41,5mm Clear,2106,Quad LoE 452 S2,Clear Float Glass,413,,SolarbanÂ® 70 glass  4mm,5433,SolarbanÂ® 70 S5,Ar90,0.235,0.0414,24.16,0.1719,0.3776,0.1139,40.37,-4.74,-2.68,48.61,-6.11,-1.35,0.0018,Yes,No,,
EnthermalPlus,Q452 5mm / Argon 12.45mm / Clear 4mm / Vacuum 0.25mm / LUMI 4mm,25.4,5mm Clear,2106,Quad LoE 452 S2,SGG PLANICLEAR 4mm,21011,,SGG ECLAZ II 4mm,20754,ECLAZ II S5,Ar90,0.3125,0.055,18.17,0.1911,0.4777,0.1059,39.04,-3.1,-2.79,48.72,-4.92,0.61,0.0096,Yes,No,,
EnthermalPlus,SB60 5mm / Argon 12.68mm / Clear 4mm / Vacuum 0.25mm / C180 4mm,25.43,Clear  5mm,5283,SolarbanÂ® 60 S2,Float Glass - 4mm,2002,,4mm Clear,2192,LoE 180 S5,Ar90,0.3683,0.0649,15.42,0.3418,0.6308,0.1486,45.5,-2.04,-4.35,49.78,-2.71,-3.5,0.0888,Yes,No,,
EnthermalPlus,SB60 5mm / Argon 12.68mm / Clear 4mm / Vacuum 0.25mm / C270 4mm,25.43,Clear  5mm,5283,SolarbanÂ® 60 S2,Float Glass - 4mm,2002,,4mm Clear,2027,LoEÂ² 270 S5,Ar90,0.2856,0.0503,19.88,0.3163,0.5543,0.1401,44.24,-6.0,0.07,44.78,-4.27,-0.32,0.0464,Yes,No,,
EnthermalPlus,SB60 5mm / Argon 12.68mm / Clear 4mm / Vacuum 0.25mm / C272 4mm,25.43,Clear  5mm,5283,SolarbanÂ® 60 S2,Float Glass - 4mm,2002,,4 mm Clear,2012,LoEÂ² 272 S5,Ar90,0.3043,0.0536,18.66,0.3272,0.5722,0.1302,42.76,-2.58,-1.09,42.83,-2.31,-0.31,0.0565,Yes,No,,
EnthermalPlus,SB60 5mm / Argon 12.68mm / Clear 4mm / Vacuum 0.25mm / C366 4mm,25.43,Clear  5mm,5283,SolarbanÂ® 60 S2,Float Glass - 4mm,2002,,4mm Clear,2155,LoEÂ³ 366 S5,Ar90,0.2425,0.0427,23.42,0.2915,0.5157,0.1329,43.15,-1.21,-2.03,42.81,-2.41,-1.85,0.0167,Yes,No,,
EnthermalPlus,SB60 5mm / Argon 12.58mm / Clear 4mm / Vacuum 0.25mm / SB60 4mm,25.43,Clear  5mm,5283,SolarbanÂ® 60 S2,Clear Float Glass,413,,Clear  4mm,5282,SolarbanÂ® 60 S5,Ar90,0.2848,0.0502,19.94,0.3209,0.5724,0.1319,43.0,-3.02,-0.49,43.09,-2.87,-0.5,0.0643,Yes,No,,
EnthermalPlus,SB60 5mm / Argon 12.58mm / Clear 4mm / Vacuum 0.25mm / SB70 4mm,25.43,Clear  5mm,5283,SolarbanÂ® 60 S2,Clear Float Glass,413,,SolarbanÂ® 70 glass  4mm,5433,SolarbanÂ® 70 S5,Ar90,0.2366,0.0417,24.0,0.2729,0.524,0.1446,44.89,-2.9,-4.07,46.35,-4.46,-2.83,0.0234,Yes,No,,
EnthermalPlus,SB60 5mm / Argon 12.48mm / Clear 4mm / Vacuum 0.25mm / LUMI 4mm,25.43,Clear  5mm,5283,SolarbanÂ® 60 S2,SGG PLANICLEAR 4mm,21011,,SGG ECLAZ II 4mm,20754,ECLAZ II S5,Ar90,0.3151,0.0555,18.02,0.3538,0.6647,0.1293,42.69,-1.22,-3.46,45.07,-2.42,-1.17,0.1352,Yes,No,,
EnthermalPlus,SB60 Solarbronze 5mm / Argon 12.68mm / Clear 4mm / Vacuum 0.25mm / C180 4mm,25.43,SolarbronzeÂ®  5mm,5273,SolarbanÂ® 60 S2,Float Glass - 4mm,2002,,4mm Clear,2192,LoE 180 S5,Ar90,0.3683,0.0649,15.42,0.2392,0.413,0.0884,35.57,0.58,-0.52,48.47,-2.21,-3.71,0.0475,Yes,No,,
EnthermalPlus,SB60 Solarbronze 5mm / Argon 12.68mm / Clear 4mm / Vacuum 0.25mm / C270 4mm,25.43,SolarbronzeÂ®  5mm,5273,SolarbanÂ® 60 S2,Float Glass - 4mm,2002,,4mm Clear,2027,LoEÂ² 270 S5,Ar90,0.2856,0.0503,19.88,0.218,0.3629,0.0846,34.8,-1.64,1.78,43.59,-3.8,-0.44,0.0256,Yes,No,,
EnthermalPlus,SB60 Solarbronze 5mm / Argon 12.68mm / Clear 4mm / Vacuum 0.25mm / C272 4mm,25.43,SolarbronzeÂ®  5mm,5273,SolarbanÂ® 60 S2,Float Glass - 4mm,2002,,4 mm Clear,2012,LoEÂ² 272 S5,Ar90,0.3043,0.0536,18.66,0.2263,0.3749,0.0806,33.98,0.18,1.04,41.48,-1.78,-0.42,0.0316,Yes,No,,
EnthermalPlus,SB60 Solarbronze 5mm / Argon 12.68mm / Clear 4mm / Vacuum 0.25mm / C366 4mm,25.43,SolarbronzeÂ®  5mm,5273,SolarbanÂ® 60 S2,Float Glass - 4mm,2002,,4mm Clear,2155,LoEÂ³ 366 S5,Ar90,0.2425,0.0427,23.42,0.1984,0.3374,0.0819,34.24,0.93,0.61,41.71,-1.81,-2.03,0.0091,Yes,No,,
EnthermalPlus,SB60 Solarbronze 5mm / Argon 12.58mm / Clear 4mm / Vacuum 0.25mm / SB60 4mm,25.43,SolarbronzeÂ®  5mm,5273,SolarbanÂ® 60 S2,Clear Float Glass,413,,Clear  4mm,5282,SolarbanÂ® 60 S5,Ar90,0.2848,0.0502,19.94,0.2215,0.3748,0.0814,34.13,-0.11,1.41,41.75,-2.29,-0.64,0.0349,Yes,No,,
EnthermalPlus,SB60 Solarbronze 5mm / Argon 12.58mm / Clear 4mm / Vacuum 0.25mm / SB70 4mm,25.43,SolarbronzeÂ®  5mm,5273,SolarbanÂ® 60 S2,Clear Float Glass,413,,SolarbanÂ® 70 glass  4mm,5433,SolarbanÂ® 70 S5,Ar90,0.2366,0.0417,24.0,0.1854,0.3429,0.0867,35.22,0.06,-0.49,45.35,-3.98,-3.1,0.0129,Yes,No,,
EnthermalPlus,SB60 Solarbronze 5mm / Argon 12.48mm / Clear 4mm / Vacuum 0.25mm / LUMI 4mm,25.43,SolarbronzeÂ®  5mm,5273,SolarbanÂ® 60 S2,SGG PLANICLEAR 4mm,21011,,SGG ECLAZ II 4mm,20754,ECLAZ II S5,Ar90,0.3151,0.0555,18.02,0.2459,0.4355,0.0802,33.93,0.89,-0.24,43.36,-1.8,-1.3,0.0703,Yes,No,,
EnthermalPlus,SB60 Solargray 5mm / Argon 12.68mm / Clear 4mm / Vacuum 0.25mm / C180 4mm,25.43,SolargrayÂ®  5mm,5288,SolarbanÂ® 60 S2,Float Glass - 4mm,2002,,4mm Clear,2192,LoE 180 S5,Ar90,0.3683,0.0649,15.42,0.2134,0.3561,0.0769,33.36,0.01,-3.64,48.22,-2.32,-4.07,0.046,Yes,No,,
EnthermalPlus,SB60 Solargray 5mm / Argon 12.68mm / Clear 4mm / Vacuum 0.25mm / C270 4mm,25.43,SolargrayÂ®  5mm,5288,SolarbanÂ® 60 S2,Float Glass - 4mm,2002,,4mm Clear,2027,LoEÂ² 270 S5,Ar90,0.2856,0.0503,19.88,0.1945,0.313,0.0742,32.73,-1.98,-1.17,43.37,-3.9,-0.76,0.0249,Yes,No,,
EnthermalPlus,SB60 Solargray 5mm / Argon 12.68mm / Clear 4mm / Vacuum 0.25mm / C272 4mm,25.43,SolargrayÂ®  5mm,5288,SolarbanÂ® 60 S2,Float Glass - 4mm,2002,,4 mm Clear,2012,LoEÂ² 272 S5,Ar90,0.3043,0.0536,18.66,0.2019,0.3233,0.0711,32.03,-0.4,-1.75,41.22,-1.89,-0.8,0.0307,Yes,No,,
EnthermalPlus,SB60 Solargray 5mm / Argon 12.68mm / Clear 4mm / Vacuum 0.25mm / C366 4mm,25.43,SolargrayÂ®  5mm,5288,SolarbanÂ® 60 S2,Float Glass - 4mm,2002,,4mm Clear,2155,LoEÂ³ 366 S5,Ar90,0.2425,0.0427,23.42,0.1767,0.2912,0.0721,32.24,0.29,-2.26,41.51,-1.86,-2.33,0.0089,Yes,No,,
EnthermalPlus,SB60 Solargray 5mm / Argon 12.58mm / Clear 4mm / Vacuum 0.25mm / SB60 4mm,25.43,SolargrayÂ®  5mm,5288,SolarbanÂ® 60 S2,Clear Float Glass,413,,Clear  4mm,5282,SolarbanÂ® 60 S5,Ar90,0.2848,0.0502,19.94,0.1976,0.3233,0.0717,32.15,-0.65,-1.43,41.5,-2.39,-1.01,0.0339,Yes,No,,
EnthermalPlus,SB60 Solargray 5mm / Argon 12.58mm / Clear 4mm / Vacuum 0.25mm / SB70 4mm,25.43,SolargrayÂ®  5mm,5288,SolarbanÂ® 60 S2,Clear Float Glass,413,,SolarbanÂ® 70 glass  4mm,5433,SolarbanÂ® 70 S5,Ar90,0.2366,0.0417,24.0,0.1649,0.2958,0.0758,33.09,-0.29,-3.51,45.16,-4.05,-3.38,0.0125,Yes,No,,
EnthermalPlus,SB60 Solargray 5mm / Argon 12.48mm / Clear 4mm / Vacuum 0.25mm / LUMI 4mm,25.43,SolargrayÂ®  5mm,5288,SolarbanÂ® 60 S2,SGG PLANICLEAR 4mm,21011,,SGG ECLAZ II 4mm,20754,ECLAZ II S5,Ar90,0.3151,0.0555,18.02,0.219,0.3755,0.0708,31.99,0.27,-2.98,43.04,-1.96,-1.78,0.068,Yes,No,,
EnthermalPlus,SB60 Optiblue 5mm / Argon 12.68mm / Clear 4mm / Vacuum 0.25mm / C180 4mm,25.43,OptiblueÂ® (SolarbanÂ® z50)  5mm,5423,SolarbanÂ® 60 S2,Float Glass - 4mm,2002,,4mm Clear,2192,LoE 180 S5,Ar90,0.3683,0.0649,15.42,0.2835,0.4816,0.105,38.88,-0.62,-7.43,48.85,-2.51,-4.17,0.0713,Yes,No,,
EnthermalPlus,SB60 Optiblue 5mm / Argon 12.68mm / Clear 4mm / Vacuum 0.25mm / C270 4mm,25.43,OptiblueÂ® (SolarbanÂ® z50)  5mm,5423,SolarbanÂ® 60 S2,Float Glass - 4mm,2002,,4mm Clear,2027,LoEÂ² 270 S5,Ar90,0.2856,0.0503,19.88,0.2588,0.4234,0.1002,37.95,-3.79,-3.47,43.94,-4.08,-0.89,0.0379,Yes,No,,
EnthermalPlus,SB60 Optiblue 5mm / Argon 12.68mm / Clear 4mm / Vacuum 0.25mm / C272 4mm,25.43,OptiblueÂ® (SolarbanÂ® z50)  5mm,5423,SolarbanÂ® 60 S2,Float Glass - 4mm,2002,,4 mm Clear,2012,LoEÂ² 272 S5,Ar90,0.3043,0.0536,18.66,0.2687,0.4371,0.0942,36.85,-1.27,-4.3,41.87,-2.09,-0.96,0.0465,Yes,No,,
EnthermalPlus,SB60 Optiblue 5mm / Argon 12.68mm / Clear 4mm / Vacuum 0.25mm / C366 4mm,25.43,OptiblueÂ® (SolarbanÂ® z50)  5mm,5423,SolarbanÂ® 60 S2,Float Glass - 4mm,2002,,4mm Clear,2155,LoEÂ³ 366 S5,Ar90,0.2425,0.0427,23.42,0.2357,0.394,0.0959,37.14,-0.16,-5.15,42.04,-2.11,-2.41,0.0136,Yes,No,,
EnthermalPlus,SB60 Optiblue 5mm / Argon 12.58mm / Clear 4mm / Vacuum 0.25mm / SB60 4mm,25.43,OptiblueÂ® (SolarbanÂ® z50)  5mm,5423,SolarbanÂ® 60 S2,Clear Float Glass,413,,Clear  4mm,5282,SolarbanÂ® 60 S5,Ar90,0.2848,0.0502,19.94,0.2631,0.4372,0.0953,37.02,-1.63,-3.83,42.14,-2.62,-1.15,0.0521,Yes,No,,
EnthermalPlus,SB60 Optiblue 5mm / Argon 12.58mm / Clear 4mm / Vacuum 0.25mm / SB70 4mm,25.43,OptiblueÂ® (SolarbanÂ® z50)  5mm,5423,SolarbanÂ® 60 S2,Clear Float Glass,413,,SolarbanÂ® 70 glass  4mm,5433,SolarbanÂ® 70 S5,Ar90,0.2366,0.0417,24.0,0.2198,0.4002,0.1029,38.46,-1.06,-7.12,45.64,-4.25,-3.39,0.0191,Yes,No,,
EnthermalPlus,SB60 Optiblue 5mm / Argon 12.48mm / Clear 4mm / Vacuum 0.25mm / LUMI 4mm,25.43,OptiblueÂ® (SolarbanÂ® z50)  5mm,5423,SolarbanÂ® 60 S2,SGG PLANICLEAR 4mm,21011,,SGG ECLAZ II 4mm,20754,ECLAZ II S5,Ar90,0.3151,0.0555,18.02,0.2927,0.5078,0.0937,36.8,-0.16,-6.26,43.86,-2.19,-1.98,0.1067,Yes,No,,
EnthermalPlus,SB60 Starphire 5mm / Argon 12.68mm / Clear 4mm / Vacuum 0.25mm / C180 4mm,25.43,StarphireÂ®  5mm,5348,SolarbanÂ® 60 S2,Float Glass - 4mm,2002,,4mm Clear,2192,LoE 180 S5,Ar90,0.3683,0.0649,15.42,0.3619,0.6453,0.1533,46.13,-1.12,-4.54,49.88,-2.57,-3.47,0.0971,Yes,No,,
EnthermalPlus,SB60 Starphire 5mm / Argon 12.68mm / Clear 4mm / Vacuum 0.25mm / C270 4mm,25.43,StarphireÂ®  5mm,5348,SolarbanÂ® 60 S2,Float Glass - 4mm,2002,,4mm Clear,2027,LoEÂ² 270 S5,Ar90,0.2856,0.0503,19.88,0.3316,0.567,0.1444,44.84,-5.2,-0.0,44.87,-4.16,-0.3,0.0503,Yes,No,,
EnthermalPlus,SB60 Starphire 5mm / Argon 12.68mm / Clear 4mm / Vacuum 0.25mm / C272 4mm,25.43,StarphireÂ®  5mm,5348,SolarbanÂ® 60 S2,Float Glass - 4mm,2002,,4 mm Clear,2012,LoEÂ² 272 S5,Ar90,0.3043,0.0536,18.66,0.3438,0.5854,0.1341,43.34,-1.74,-1.18,42.93,-2.18,-0.29,0.0611,Yes,No,,
EnthermalPlus,SB60 Starphire 5mm / Argon 12.68mm / Clear 4mm / Vacuum 0.25mm / C366 4mm,25.43,StarphireÂ®  5mm,5348,SolarbanÂ® 60 S2,Float Glass - 4mm,2002,,4mm Clear,2155,LoEÂ³ 366 S5,Ar90,0.2425,0.0427,23.42,0.3034,0.5273,0.137,43.74,-0.31,-2.13,42.9,-2.33,-1.83,0.0182,Yes,No,,
EnthermalPlus,SB60 Starphire 5mm / Argon 12.58mm / Clear 4mm / Vacuum 0.25mm / SB60 4mm,25.43,StarphireÂ®  5mm,5348,SolarbanÂ® 60 S2,Clear Float Glass,413,,Clear  4mm,5282,SolarbanÂ® 60 S5,Ar90,0.2848,0.0502,19.94,0.3368,0.5855,0.136,43.58,-2.21,-0.56,43.19,-2.75,-0.47,0.0699,Yes,No,,
EnthermalPlus,SB60 Starphire 5mm / Argon 12.58mm / Clear 4mm / Vacuum 0.25mm / SB70 4mm,25.43,StarphireÂ®  5mm,5348,SolarbanÂ® 60 S2,Clear Float Glass,413,,SolarbanÂ® 70 glass  4mm,5433,SolarbanÂ® 70 S5,Ar90,0.2366,0.0417,24.0,0.2833,0.5359,0.1492,45.52,-1.97,-4.27,46.43,-4.38,-2.8,0.0254,Yes,No,,
EnthermalPlus,SB60 Starphire 5mm / Argon 12.48mm / Clear 4mm / Vacuum 0.25mm / LUMI 4mm,25.43,StarphireÂ®  5mm,5348,SolarbanÂ® 60 S2,SGG PLANICLEAR 4mm,21011,,SGG ECLAZ II 4mm,20754,ECLAZ II S5,Ar90,0.3151,0.0555,18.02,0.3753,0.6801,0.1332,43.27,-0.37,-3.61,45.2,-2.25,-1.14,0.1499,Yes,No,,
EnthermalPlus,SB70 5mm / Argon 12.68mm / Clear 4mm / Vacuum 0.25mm / C180 4mm,25.43,SolarbanÂ® 70 glass  5mm,5434,SolarbanÂ® 70 S2,Float Glass - 4mm,2002,,4mm Clear,2192,LoE 180 S5,Ar90,0.3645,0.0642,15.58,0.235,0.5775,0.1683,48.14,-4.04,-5.12,51.67,-2.28,-6.92,0.0328,Yes,No,,
EnthermalPlus,SB70 5mm / Argon 12.68mm / Clear 4mm / Vacuum 0.25mm / C270 4mm,25.43,SolarbanÂ® 70 glass  5mm,5434,SolarbanÂ® 70 S2,Float Glass - 4mm,2002,,4mm Clear,2027,LoEÂ² 270 S5,Ar90,0.2832,0.0499,20.05,0.2344,0.5078,0.1611,47.17,-6.97,-2.3,46.47,-4.16,-3.53,0.0169,Yes,No,,
EnthermalPlus,SB70 5mm / Argon 12.68mm / Clear 4mm / Vacuum 0.25mm / C272 4mm,25.43,SolarbanÂ® 70 glass  5mm,5434,SolarbanÂ® 70 S2,Float Glass - 4mm,2002,,4 mm Clear,2012,LoEÂ² 272 S5,Ar90,0.3016,0.0531,18.83,0.2383,0.5238,0.1527,46.04,-4.38,-3.23,44.75,-1.98,-4.15,0.0214,Yes,No,,
EnthermalPlus,SB70 5mm / Argon 12.68mm / Clear 4mm / Vacuum 0.25mm / C366 4mm,25.43,SolarbanÂ® 70 glass  5mm,5434,SolarbanÂ® 70 S2,Float Glass - 4mm,2002,,4mm Clear,2155,LoEÂ³ 366 S5,Ar90,0.2407,0.0424,23.59,0.2299,0.4725,0.1549,46.32,-3.55,-3.78,44.37,-2.94,-4.32,0.0064,Yes,No,,
EnthermalPlus,SB70 5mm / Argon 12.58mm / Clear 4mm / Vacuum 0.25mm / SB60 4mm,25.43,SolarbanÂ® 70 glass  5mm,5434,SolarbanÂ® 70 S2,Clear Float Glass,413,,Clear  4mm,5282,SolarbanÂ® 60 S5,Ar90,0.2825,0.0497,20.1,0.2353,0.524,0.1543,46.23,-4.64,-2.79,45.01,-2.72,-4.1,0.0234,Yes,No,,
EnthermalPlus,SB70 5mm / Argon 12.58mm / Clear 4mm / Vacuum 0.25mm / SB70 4mm,25.43,SolarbanÂ® 70 glass  5mm,5434,SolarbanÂ® 70 S2,Clear Float Glass,413,,SolarbanÂ® 70 glass  4mm,5433,SolarbanÂ® 70 S5,Ar90,0.2349,0.0414,24.17,0.2196,0.4806,0.1646,47.64,-5.07,-4.92,47.77,-4.88,-4.98,0.0096,Yes,No,,
EnthermalPlus,SB70 5mm / Argon 12.48mm / Clear 4mm / Vacuum 0.25mm / LUMI 4mm,25.43,SolarbanÂ® 70 glass  5mm,5434,SolarbanÂ® 70 S2,SGG PLANICLEAR 4mm,21011,,SGG ECLAZ II 4mm,20754,ECLAZ II S5,Ar90,0.3124,0.055,18.18,0.2427,0.6081,0.152,45.99,-3.34,-4.83,47.48,-1.75,-5.88,0.0495,Yes,No,,
EnthermalPlus,SB70 Solargray 5mm / Argon 12.68mm / Clear 4mm / Vacuum 0.25mm / C180 4mm,25.43,SolargrayÂ®  5mm,5372,SolarbanÂ® 70 S2,Float Glass - 4mm,2002,,4mm Clear,2192,LoE 180 S5,Ar90,0.3645,0.0642,15.58,0.1464,0.3259,0.0833,34.7,-0.6,-4.41,50.45,-1.85,-7.54,0.0173,Yes,No,,
EnthermalPlus,SB70 Solargray 5mm / Argon 12.68mm / Clear 4mm / Vacuum 0.25mm / C270 4mm,25.43,SolargrayÂ®  5mm,5372,SolarbanÂ® 70 S2,Float Glass - 4mm,2002,,4mm Clear,2027,LoEÂ² 270 S5,Ar90,0.2832,0.0499,20.05,0.1432,0.2866,0.081,34.2,-2.09,-2.78,45.36,-3.77,-4.05,0.0091,Yes,No,,
EnthermalPlus,SB70 Solargray 5mm / Argon 12.68mm / Clear 4mm / Vacuum 0.25mm / C272 4mm,25.43,SolargrayÂ®  5mm,5372,SolarbanÂ® 70 S2,Float Glass - 4mm,2002,,4 mm Clear,2012,LoEÂ² 272 S5,Ar90,0.3016,0.0531,18.83,0.1461,0.2958,0.0784,33.64,-0.83,-3.25,43.5,-1.54,-4.76,0.0117,Yes,No,,
EnthermalPlus,SB70 Solargray 5mm / Argon 12.68mm / Clear 4mm / Vacuum 0.25mm / C366 4mm,25.43,SolargrayÂ®  5mm,5372,SolarbanÂ® 70 S2,Float Glass - 4mm,2002,,4mm Clear,2155,LoEÂ³ 366 S5,Ar90,0.2407,0.0424,23.59,0.1387,0.2668,0.0791,33.8,-0.43,-3.55,43.34,-2.45,-4.83,0.0034,Yes,No,,
EnthermalPlus,SB70 Solargray 5mm / Argon 12.58mm / Clear 4mm / Vacuum 0.25mm / SB60 4mm,25.43,SolargrayÂ®  5mm,5372,SolarbanÂ® 70 S2,Clear Float Glass,413,,Clear  4mm,5282,SolarbanÂ® 60 S5,Ar90,0.2825,0.0497,20.1,0.1438,0.2958,0.0789,33.74,-0.99,-3.01,43.76,-2.23,-4.72,0.0125,Yes,No,,
EnthermalPlus,SB70 Solargray 5mm / Argon 12.58mm / Clear 4mm / Vacuum 0.25mm / SB70 4mm,25.43,SolargrayÂ®  5mm,5372,SolarbanÂ® 70 S2,Clear Float Glass,413,,SolarbanÂ® 70 glass  4mm,5433,SolarbanÂ® 70 S5,Ar90,0.2349,0.0414,24.17,0.1323,0.2712,0.0822,34.46,-1.05,-4.3,46.81,-4.5,-5.53,0.0052,Yes,No,,
EnthermalPlus,SB70 Solargray 5mm / Argon 12.48mm / Clear 4mm / Vacuum 0.25mm / LUMI 4mm,25.43,SolargrayÂ®  5mm,5372,SolarbanÂ® 70 S2,SGG PLANICLEAR 4mm,21011,,SGG ECLAZ II 4mm,20754,ECLAZ II S5,Ar90,0.3124,0.055,18.18,0.1492,0.3433,0.0781,33.62,-0.29,-4.11,45.93,-1.21,-6.64,0.0254,Yes,No,,
EnthermalPlus,SB70 Optiblue 5mm / Argon 12.68mm / Clear 4mm / Vacuum 0.25mm / C180 4mm,25.43,OptiblueÂ® (SolarbanÂ® z75)  5mm,5427,SolarbanÂ® 70 S2,Float Glass - 4mm,2002,,4mm Clear,2192,LoE 180 S5,Ar90,0.3645,0.0642,15.58,0.1899,0.441,0.1169,40.91,-1.74,-8.53,50.94,-2.06,-7.52,0.0266,Yes,No,,
EnthermalPlus,SB70 Optiblue 5mm / Argon 12.68mm / Clear 4mm / Vacuum 0.25mm / C270 4mm,25.43,OptiblueÂ® (SolarbanÂ® z75)  5mm,5427,SolarbanÂ® 70 S2,Float Glass - 4mm,2002,,4mm Clear,2027,LoEÂ² 270 S5,Ar90,0.2832,0.0499,20.05,0.1882,0.3878,0.1128,40.18,-4.06,-5.96,45.81,-3.96,-4.06,0.0139,Yes,No,,
EnthermalPlus,SB70 Optiblue 5mm / Argon 12.68mm / Clear 4mm / Vacuum 0.25mm / C272 4mm,25.43,OptiblueÂ® (SolarbanÂ® z75)  5mm,5427,SolarbanÂ® 70 S2,Float Glass - 4mm,2002,,4 mm Clear,2012,LoEÂ² 272 S5,Ar90,0.3016,0.0531,18.83,0.1916,0.4,0.1078,39.33,-2.11,-6.63,44.0,-1.75,-4.76,0.0177,Yes,No,,
EnthermalPlus,SB70 Optiblue 5mm / Argon 12.68mm / Clear 4mm / Vacuum 0.25mm / C366 4mm,25.43,OptiblueÂ® (SolarbanÂ® z75)  5mm,5427,SolarbanÂ® 70 S2,Float Glass - 4mm,2002,,4mm Clear,2155,LoEÂ³ 366 S5,Ar90,0.2407,0.0424,23.59,0.1835,0.361,0.1091,39.54,-1.45,-7.14,43.75,-2.67,-4.82,0.0052,Yes,No,,
EnthermalPlus,SB70 Optiblue 5mm / Argon 12.58mm / Clear 4mm / Vacuum 0.25mm / SB60 4mm,25.43,OptiblueÂ® (SolarbanÂ® z75)  5mm,5427,SolarbanÂ® 70 S2,Clear Float Glass,413,,Clear  4mm,5282,SolarbanÂ® 60 S5,Ar90,0.2825,0.0497,20.1,0.189,0.4002,0.1087,39.47,-2.34,-6.29,44.26,-2.46,-4.71,0.0191,Yes,No,,
EnthermalPlus,SB70 Optiblue 5mm / Argon 12.58mm / Clear 4mm / Vacuum 0.25mm / SB70 4mm,25.43,OptiblueÂ® (SolarbanÂ® z75)  5mm,5427,SolarbanÂ® 70 S2,Clear Float Glass,413,,SolarbanÂ® 70 glass  4mm,5433,SolarbanÂ® 70 S5,Ar90,0.2349,0.0414,24.17,0.175,0.367,0.1149,40.55,-2.38,-8.29,47.19,-4.69,-5.48,0.0079,Yes,No,,
EnthermalPlus,SB70 Optiblue 5mm / Argon 12.48mm / Clear 4mm / Vacuum 0.25mm / LUMI 4mm,25.43,OptiblueÂ® (SolarbanÂ® z75)  5mm,5427,SolarbanÂ® 70 S2,SGG PLANICLEAR 4mm,21011,,SGG ECLAZ II 4mm,20754,ECLAZ II S5,Ar90,0.3124,0.055,18.18,0.1954,0.4644,0.1074,39.3,-1.26,-7.96,46.56,-1.48,-6.63,0.0396,Yes,No,,
EnthermalPlus,LUMI 5mm / Argon 12.35mm / Clear 4mm / Vacuum 0.25mm / C180 4mm,25.4,SGG ECLAZ II 5mm,20755,ECLAZ II S2,Float Glass - 4mm,2002,,4mm Clear,2192,LoE 180 S5,Ar90,0.372,0.0655,15.27,0.5381,0.7214,0.1671,48.11,-1.58,-5.95,49.58,-1.38,-6.2,0.1823,Yes,Yes,0.542230,0.388311
EnthermalPlus,LUMI 5mm / Argon 12.35mm / Clear 4mm / Vacuum 0.25mm / C270 4mm,25.4,SGG ECLAZ II 5mm,20755,ECLAZ II S2,Float Glass - 4mm,2002,,4mm Clear,2027,LoEÂ² 270 S5,Ar90,0.288,0.0507,19.71,0.42,0.6338,0.1561,46.59,-6.48,-0.5,44.59,-3.06,-2.82,0.0897,Yes,Yes,0.423578,0.298353
EnthermalPlus,LUMI 5mm / Argon 12.35mm / Clear 4mm / Vacuum 0.25mm / C272 4mm,25.4,SGG ECLAZ II 5mm,20755,ECLAZ II S2,Float Glass - 4mm,2002,,4 mm Clear,2012,LoEÂ² 272 S5,Ar90,0.307,0.0541,18.5,0.4469,0.6544,0.1432,44.8,-2.37,-1.88,42.62,-0.91,-3.21,0.1077,Yes,Yes,0.450621,0.318832
EnthermalPlus,LUMI 5mm / Argon 12.35mm / Clear 4mm / Vacuum 0.25mm / C366 4mm,25.4,SGG ECLAZ II 5mm,20755,ECLAZ II S2,Float Glass - 4mm,2002,,4mm Clear,2155,LoEÂ³ 366 S5,Ar90,0.2443,0.043,23.24,0.3662,0.5894,0.1468,45.28,-0.55,-3.06,42.64,-1.31,-4.04,0.033,Yes,Yes,0.369374,0.250804
EnthermalPlus,LUMI 5mm / Argon 12.26mm / Clear 4mm / Vacuum 0.25mm / SB60 4mm,25.41,SGG ECLAZ II 5mm,20755,ECLAZ II S2,Clear Float Glass,413,,Clear  4mm,5282,SolarbanÂ® 60 S5,Ar90,0.2872,0.0506,19.77,0.4327,0.6545,0.1454,45.08,-2.94,-1.15,42.88,-1.5,-3.31,0.1282,Yes,Yes,0.436702,0.297584
EnthermalPlus,LUMI 5mm / Argon 12.26mm / Clear 4mm / Vacuum 0.25mm / SB70 4mm,25.41,SGG ECLAZ II 5mm,20755,ECLAZ II S2,Clear Float Glass,413,,SolarbanÂ® 70 glass  4mm,5433,SolarbanÂ® 70 S5,Ar90,0.2383,0.042,23.82,0.3401,0.5989,0.1621,47.4,-2.42,-5.63,46.19,-3.47,-4.74,0.0468,Yes,Yes,0.343932,0.244284
EnthermalPlus,LUMI 5mm / Argon 12.15mm / Clear 4mm / Vacuum 0.25mm / LUMI 4mm,25.4,SGG ECLAZ II 5mm,20755,ECLAZ II S2,SGG PLANICLEAR 4mm,21011,,SGG ECLAZ II 4mm,20754,ECLAZ II S5,Ar90,0.318,0.056,17.86,0.5497,0.7604,0.142,44.72,-0.73,-4.81,44.81,-0.7,-4.78,0.2882,Yes,Yes,0.553332,0.330742
EnthermalPlus,ZEN 5mm / Argon 12.35mm / Clear 4mm / Vacuum 0.25mm / C180 4mm,25.4,SGG ECLAZ ONE II 5mm,20763,ECLAZ ONE II S2,Float Glass - 4mm,2002,,4mm Clear,2192,LoE 180 S5,Ar90,0.3673,0.0647,15.46,0.4526,0.6842,0.2232,54.65,-1.44,-8.03,53.17,-1.61,-7.82,0.1695,Yes,Yes,0.456311,0.382230
EnthermalPlus,ZEN 5mm / Argon 12.35mm / Clear 4mm / Vacuum 0.25mm / C270 4mm,25.4,SGG ECLAZ ONE II 5mm,20763,ECLAZ ONE II S2,Float Glass - 4mm,2002,,4mm Clear,2027,LoEÂ² 270 S5,Ar90,0.2851,0.0502,19.92,0.3804,0.6008,0.2132,53.54,-4.89,-4.51,47.84,-3.37,-4.5,0.0844,Yes,Yes,0.383236,0.294720
EnthermalPlus,ZEN 5mm / Argon 12.35mm / Clear 4mm / Vacuum 0.25mm / C272 4mm,25.4,SGG ECLAZ ONE II 5mm,20763,ECLAZ ONE II S2,Float Glass - 4mm,2002,,4 mm Clear,2012,LoEÂ² 272 S5,Ar90,0.3037,0.0535,18.7,0.4002,0.6199,0.2016,52.26,-1.92,-5.62,46.27,-1.23,-5.07,0.1008,Yes,Yes,0.403155,0.314696
EnthermalPlus,ZEN 5mm / Argon 12.35mm / Clear 4mm / Vacuum 0.25mm / C366 4mm,25.4,SGG ECLAZ ONE II 5mm,20763,ECLAZ ONE II S2,Float Glass - 4mm,2002,,4mm Clear,2155,LoEÂ³ 366 S5,Ar90,0.2421,0.0426,23.45,0.3378,0.5585,0.2049,52.6,-0.69,-6.33,45.65,-2.09,-5.41,0.0307,Yes,Yes,0.340316,0.248207
EnthermalPlus,ZEN 5mm / Argon 12.26mm / Clear 4mm / Vacuum 0.25mm / SB60 4mm,25.41,SGG ECLAZ ONE II 5mm,20763,ECLAZ ONE II S2,Clear Float Glass,413,,Clear  4mm,5282,SolarbanÂ® 60 S5,Ar90,0.2843,0.0501,19.97,0.3889,0.62,0.2037,52.46,-2.33,-5.1,46.52,-1.99,-5.06,0.12,Yes,Yes,0.392041,0.294014
EnthermalPlus,ZEN 5mm / Argon 12.26mm / Clear 4mm / Vacuum 0.25mm / SB70 4mm,25.41,SGG ECLAZ ONE II 5mm,20763,ECLAZ ONE II S2,Clear Float Glass,413,,SolarbanÂ® 70 glass  4mm,5433,SolarbanÂ® 70 S5,Ar90,0.2363,0.0416,24.03,0.3145,0.568,0.2186,54.13,-2.11,-7.89,48.96,-4.01,-5.67,0.0429,Yes,Yes,0.317573,0.241847
EnthermalPlus,ZEN 5mm / Argon 12.15mm / Clear 4mm / Vacuum 0.25mm / LUMI 4mm,25.4,SGG ECLAZ ONE II 5mm,20763,ECLAZ ONE II S2,SGG PLANICLEAR 4mm,21011,,SGG ECLAZ II 4mm,20754,ECLAZ II S5,Ar90,0.3145,0.0554,18.05,0.4664,0.7202,0.2006,52.2,-0.78,-7.53,49.36,-0.96,-7.0,0.2669,Yes,Yes,0.469668,0.326421
EnthermalPlus,C180 6mm / Argon 11.65mm / C180 4mm / Vacuum 0.25mm / Clear 4mm,25.4,6mm Clear,2194,LoE 180 S2,4mm Clear,2192,LoE 180 S4,Float Glass - 4mm,2002,,Ar90,0.3793,0.0668,14.97,0.4901,0.6818,0.2032,52.39,-2.76,-6.55,51.32,-1.18,-7.42,0.1176,Yes,No,,
EnthermalPlus,C180 6mm / Argon 11.65mm / C270 4mm / Vacuum 0.25mm / Clear 4mm,25.4,6mm Clear,2194,LoE 180 S2,4mm Clear,2027,LoEÂ² 270 S4,Float Glass - 4mm,2002,,Ar90,0.2927,0.0516,19.4,0.3217,0.5979,0.1796,49.61,-3.43,-5.14,48.28,-7.38,-0.02,0.0594,Yes,No,,
EnthermalPlus,C180 6mm / Argon 11.65mm / C272 4mm / Vacuum 0.25mm / Clear 4mm,25.4,6mm Clear,2194,LoE 180 S2,4 mm Clear,2012,LoEÂ² 272 S4,Float Glass - 4mm,2002,,Ar90,0.3122,0.055,18.19,0.3573,0.6171,0.1689,48.24,-2.14,-5.44,46.59,-2.43,-1.89,0.072,Yes,No,,
EnthermalPlus,C180 6mm / Argon 11.65mm / C366 4mm / Vacuum 0.25mm / Clear 4mm,25.4,6mm Clear,2194,LoE 180 S2,4mm Clear,2155,LoEÂ³ 366 S4,Float Glass - 4mm,2002,,Ar90,0.2479,0.0437,22.91,0.2484,0.5559,0.1719,48.63,-2.2,-5.94,46.18,-0.98,-2.65,0.022,Yes,No,,
EnthermalPlus,C180 6mm / Argon 11.55mm / SB60 4mm / Vacuum 0.25mm / Clear 4mm,25.41,6mm Clear,2194,LoE 180 S2,Clear  4mm,5282,SolarbanÂ® 60 S4,Clear Float Glass,413,,Ar90,0.292,0.0514,19.45,0.3456,0.6172,0.1702,48.41,-2.36,-5.57,46.91,-3.43,-0.82,0.0831,Yes,No,,
EnthermalPlus,C180 6mm / Argon 11.55mm / SB70 4mm / Vacuum 0.25mm / Clear 4mm,25.41,6mm Clear,2194,LoE 180 S2,SolarbanÂ® 70 glass  4mm,5433,SolarbanÂ® 70 S4,Clear Float Glass,413,,Ar90,0.2418,0.0426,23.49,0.2445,0.5655,0.1899,50.83,-3.87,-6.1,48.73,-2.61,-5.92,0.0298,Yes,No,,
EnthermalPlus,C180 6mm / Argon 11.45mm / LUMI 4mm / Vacuum 0.25mm / Clear 4mm,25.4,6mm Clear,2194,LoE 180 S2,SGG ECLAZ II 4mm,20754,ECLAZ II S4,SGG PLANICLEAR 4mm,21011,,Ar90,0.3237,0.057,17.54,0.4926,0.7174,0.1736,48.93,-2.0,-6.15,48.32,-0.58,-6.11,0.1803,Yes,No,,
EnthermalPlus,C270 6mm / Argon 11.65mm / C180 4mm / Vacuum 0.25mm / Clear 4mm,25.4,6mm Clear,2029,LoEÂ² 270 S2,4mm Clear,2192,LoE 180 S4,Float Glass - 4mm,2002,,Ar90,0.3732,0.0657,15.22,0.2988,0.5998,0.1612,47.25,-4.38,-3.32,50.1,-5.13,-3.2,0.0602,Yes,No,,
EnthermalPlus,C270 6mm / Argon 11.65mm / C270 4mm / Vacuum 0.25mm / Clear 4mm,25.4,6mm Clear,2029,LoEÂ² 270 S2,4mm Clear,2027,LoEÂ² 270 S4,Float Glass - 4mm,2002,,Ar90,0.2889,0.0509,19.65,0.2433,0.5265,0.1429,44.71,-5.02,-1.91,47.25,-10.99,4.1,0.0329,Yes,No,,
EnthermalPlus,C270 6mm / Argon 11.65mm / C272 4mm / Vacuum 0.25mm / Clear 4mm,25.4,6mm Clear,2029,LoEÂ² 270 S2,4 mm Clear,2012,LoEÂ² 272 S4,Float Glass - 4mm,2002,,Ar90,0.308,0.0542,18.44,0.26,0.5433,0.1346,43.48,-3.8,-2.09,45.42,-6.32,2.73,0.0404,Yes,No,,
EnthermalPlus,C270 6mm / Argon 11.65mm / C366 4mm / Vacuum 0.25mm / Clear 4mm,25.4,6mm Clear,2029,LoEÂ² 270 S2,4mm Clear,2155,LoEÂ³ 366 S4,Float Glass - 4mm,2002,,Ar90,0.2451,0.0432,23.17,0.2034,0.4898,0.1369,43.82,-3.97,-2.52,45.23,-3.78,0.64,0.0117,Yes,No,,
EnthermalPlus,C270 6mm / Argon 11.55mm / SB60 4mm / Vacuum 0.25mm / Clear 4mm,25.41,6mm Clear,2029,LoEÂ² 270 S2,Clear  4mm,5282,SolarbanÂ® 60 S4,Clear Float Glass,413,,Ar90,0.2882,0.0508,19.7,0.2562,0.5435,0.1356,43.63,-3.95,-2.23,45.77,-7.21,3.75,0.0444,Yes,No,,
EnthermalPlus,C270 6mm / Argon 11.55mm / SB70 4mm / Vacuum 0.25mm / Clear 4mm,25.41,6mm Clear,2029,LoEÂ² 270 S2,SolarbanÂ® 70 glass  4mm,5433,SolarbanÂ® 70 S4,Clear Float Glass,413,,Ar90,0.2391,0.0421,23.75,0.2015,0.4981,0.1507,45.8,-5.63,-2.78,47.83,-5.35,-3.27,0.016,Yes,No,,
EnthermalPlus,C270 6mm / Argon 11.45mm / LUMI 4mm / Vacuum 0.25mm / Clear 4mm,25.4,6mm Clear,2029,LoEÂ² 270 S2,SGG ECLAZ II 4mm,20754,ECLAZ II S4,SGG PLANICLEAR 4mm,21011,,Ar90,0.3192,0.0562,17.79,0.3103,0.6314,0.1382,44.1,-3.63,-2.84,46.82,-5.47,-0.61,0.0896,Yes,No,,
EnthermalPlus,C272 6mm / Argon 11.65mm / C180 4mm / Vacuum 0.25mm / Clear 4mm,25.4,6 mm Clear,2014,LoEÂ² 272 S2,4mm Clear,2192,LoE 180 S4,Float Glass - 4mm,2002,,Ar90,0.3745,0.066,15.16,0.3352,0.6178,0.1492,45.58,-2.25,-3.81,48.62,-1.75,-4.4,0.0724,Yes,No,,
EnthermalPlus,C272 6mm / Argon 11.65mm / C270 4mm / Vacuum 0.25mm / Clear 4mm,25.4,6 mm Clear,2014,LoEÂ² 272 S2,4mm Clear,2027,LoEÂ² 270 S4,Float Glass - 4mm,2002,,Ar90,0.2898,0.051,19.6,0.2631,0.5425,0.1298,42.73,-2.96,-2.19,46.0,-8.24,3.25,0.0401,Yes,No,,
EnthermalPlus,C272 6mm / Argon 11.65mm / C272 4mm / Vacuum 0.25mm / Clear 4mm,25.4,6 mm Clear,2014,LoEÂ² 272 S2,4 mm Clear,2012,LoEÂ² 272 S4,Float Glass - 4mm,2002,,Ar90,0.3089,0.0544,18.38,0.2839,0.5601,0.1209,41.34,-1.59,-2.43,44.02,-3.15,1.7,0.0501,Yes,No,,
EnthermalPlus,C272 6mm / Argon 11.65mm / C366 4mm / Vacuum 0.25mm / Clear 4mm,25.4,6 mm Clear,2014,LoEÂ² 272 S2,4mm Clear,2155,LoEÂ³ 366 S4,Float Glass - 4mm,2002,,Ar90,0.2457,0.0433,23.11,0.2152,0.5047,0.1234,41.73,-1.7,-3.03,44.06,-1.07,-0.18,0.0144,Yes,No,,
EnthermalPlus,C272 6mm / Argon 11.55mm / SB60 4mm / Vacuum 0.25mm / Clear 4mm,25.41,6 mm Clear,2014,LoEÂ² 272 S2,Clear  4mm,5282,SolarbanÂ® 60 S4,Clear Float Glass,413,,Ar90,0.2891,0.0509,19.64,0.2784,0.5602,0.122,41.51,-1.8,-2.56,44.37,-4.04,2.76,0.0534,Yes,No,,
EnthermalPlus,C272 6mm / Argon 11.55mm / SB70 4mm / Vacuum 0.25mm / Clear 4mm,25.41,6 mm Clear,2014,LoEÂ² 272 S2,SolarbanÂ® 70 glass  4mm,5433,SolarbanÂ® 70 S4,Clear Float Glass,413,,Ar90,0.2397,0.0422,23.69,0.2125,0.513,0.1381,43.97,-3.49,-3.34,46.72,-2.8,-4.2,0.0198,Yes,No,,
EnthermalPlus,C272 6mm / Argon 11.45mm / LUMI 4mm / Vacuum 0.25mm / Clear 4mm,25.4,6 mm Clear,2014,LoEÂ² 272 S2,SGG ECLAZ II 4mm,20754,ECLAZ II S4,SGG PLANICLEAR 4mm,21011,,Ar90,0.3202,0.0564,17.73,0.3475,0.6509,0.1248,42.04,-1.44,-3.19,45.0,-1.31,-2.02,0.1063,Yes,No,,
EnthermalPlus,C340 6mm / Argon 11.65mm / C180 4mm / Vacuum 0.25mm / Clear 4mm,25.4,6mm Clear,2167,LoEÂ³ 340 S2,4mm Clear,2192,LoE 180 S4,Float Glass - 4mm,2002,,Ar90,0.3718,0.0655,15.27,0.1417,0.3357,0.1443,45.09,-6.76,-13.33,52.16,-2.23,-3.0,0.0094,Yes,No,,
EnthermalPlus,C340 6mm / Argon 11.65mm / C270 4mm / Vacuum 0.25mm / Clear 4mm,25.4,6mm Clear,2167,LoEÂ³ 340 S2,4mm Clear,2027,LoEÂ² 270 S4,Float Glass - 4mm,2002,,Ar90,0.2881,0.0507,19.71,0.1226,0.2947,0.1383,44.2,-6.89,-12.6,48.98,-8.43,4.1,0.0049,Yes,No,,
EnthermalPlus,C340 6mm / Argon 11.65mm / C272 4mm / Vacuum 0.25mm / Clear 4mm,25.4,6mm Clear,2167,LoEÂ³ 340 S2,4 mm Clear,2012,LoEÂ² 272 S4,Float Glass - 4mm,2002,,Ar90,0.307,0.0541,18.5,0.1284,0.3037,0.1356,43.77,-6.39,-12.52,47.38,-3.47,2.42,0.0061,Yes,No,,
EnthermalPlus,C340 6mm / Argon 11.65mm / C366 4mm / Vacuum 0.25mm / Clear 4mm,25.4,6mm Clear,2167,LoEÂ³ 340 S2,4mm Clear,2155,LoEÂ³ 366 S4,Float Glass - 4mm,2002,,Ar90,0.2444,0.043,23.23,0.1093,0.2746,0.1363,43.88,-6.56,-12.52,46.8,-2.47,1.4,0.0018,Yes,No,,
EnthermalPlus,C340 6mm / Argon 11.55mm / SB60 4mm / Vacuum 0.25mm / Clear 4mm,25.41,6mm Clear,2167,LoEÂ³ 340 S2,Clear  4mm,5282,SolarbanÂ® 60 S4,Clear Float Glass,413,,Ar90,0.2874,0.0506,19.76,0.1275,0.304,0.1359,43.83,-6.36,-12.64,47.7,-4.56,3.6,0.0067,Yes,No,,
EnthermalPlus,C340 6mm / Argon 11.55mm / SB70 4mm / Vacuum 0.25mm / Clear 4mm,25.41,6mm Clear,2167,LoEÂ³ 340 S2,SolarbanÂ® 70 glass  4mm,5433,SolarbanÂ® 70 S4,Clear Float Glass,413,,Ar90,0.2385,0.042,23.81,0.1092,0.2792,0.1409,44.57,-7.31,-12.71,49.34,-3.87,-2.6,0.0025,Yes,No,,
EnthermalPlus,C340 6mm / Argon 11.45mm / LUMI 4mm / Vacuum 0.25mm / Clear 4mm,25.4,6mm Clear,2167,LoEÂ³ 340 S2,SGG ECLAZ II 4mm,20754,ECLAZ II S4,SGG PLANICLEAR 4mm,21011,,Ar90,0.3182,0.056,17.85,0.1457,0.3528,0.1368,44.0,-6.35,-13.01,49.34,-1.78,-0.67,0.014,Yes,No,,
EnthermalPlus,C366 6mm / Argon 11.65mm / C180 4mm / Vacuum 0.25mm / Clear 4mm,25.4,6mm Clear,2157,LoEÂ³ 366 S2,4mm Clear,2192,LoE 180 S4,Float Glass - 4mm,2002,,Ar90,0.3701,0.0652,15.34,0.2266,0.5575,0.1458,45.11,-2.96,-4.23,49.05,-0.31,-5.24,0.0219,Yes,No,,
EnthermalPlus,C366 6mm / Argon 11.65mm / C270 4mm / Vacuum 0.25mm / Clear 4mm,25.4,6mm Clear,2157,LoEÂ³ 366 S2,4mm Clear,2027,LoEÂ² 270 S4,Float Glass - 4mm,2002,,Ar90,0.287,0.0505,19.78,0.1974,0.4898,0.1298,42.75,-3.25,-3.17,46.35,-7.03,2.38,0.0116,Yes,No,,
EnthermalPlus,C366 6mm / Argon 11.65mm / C272 4mm / Vacuum 0.25mm / Clear 4mm,25.4,6mm Clear,2157,LoEÂ³ 366 S2,4 mm Clear,2012,LoEÂ² 272 S4,Float Glass - 4mm,2002,,Ar90,0.3058,0.0539,18.57,0.2069,0.5055,0.1226,41.61,-1.95,-3.33,44.42,-1.81,0.7,0.0144,Yes,No,,
EnthermalPlus,C366 6mm / Argon 11.65mm / C366 4mm / Vacuum 0.25mm / Clear 4mm,25.4,6mm Clear,2157,LoEÂ³ 366 S2,4mm Clear,2155,LoEÂ³ 366 S4,Float Glass - 4mm,2002,,Ar90,0.2436,0.0429,23.31,0.1748,0.4561,0.1245,41.91,-2.34,-3.52,44.36,-0.26,-0.8,0.0043,Yes,No,,
EnthermalPlus,C366 6mm / Argon 11.55mm / SB60 4mm / Vacuum 0.25mm / Clear 4mm,25.41,6mm Clear,2157,LoEÂ³ 366 S2,Clear  4mm,5282,SolarbanÂ® 60 S4,Clear Float Glass,413,,Ar90,0.2864,0.0504,19.83,0.2058,0.5057,0.1235,41.76,-2.03,-3.5,44.76,-2.73,1.77,0.0158,Yes,No,,
EnthermalPlus,C366 6mm / Argon 11.55mm / SB70 4mm / Vacuum 0.25mm / Clear 4mm,25.41,6mm Clear,2157,LoEÂ³ 366 S2,SolarbanÂ® 70 glass  4mm,5433,SolarbanÂ® 70 S4,Clear Float Glass,413,,Ar90,0.2378,0.0419,23.88,0.1747,0.4636,0.1365,43.75,-4.26,-3.62,47.01,-2.04,-4.7,0.0058,Yes,No,,
EnthermalPlus,C366 6mm / Argon 11.45mm / LUMI 4mm / Vacuum 0.25mm / Clear 4mm,25.4,6mm Clear,2157,LoEÂ³ 366 S2,SGG ECLAZ II 4mm,20754,ECLAZ II S4,SGG PLANICLEAR 4mm,21011,,Ar90,0.3169,0.0558,17.92,0.2354,0.5871,0.1257,42.18,-1.8,-4.12,45.53,0.52,-3.19,0.0328,Yes,No,,
EnthermalPlus,Q452 6mm / Argon 11.65mm / C180 4mm / Vacuum 0.25mm / Clear 4mm,25.4,6mm Clear,2107,Quad LoE 452 S2,4mm Clear,2192,LoE 180 S4,Float Glass - 4mm,2002,,Ar90,0.3696,0.0651,15.36,0.1795,0.4514,0.1181,41.1,-4.57,-2.87,51.82,-4.14,-2.15,0.0063,Yes,No,,
