Repository: Ranojoyd80/enthermal-configurator

File: Data_Pipeline/1_Source_CSVs/IG_Config_EnthermalPlus_Outboard_Dataset_12-04-26.csv (part 3 of 14)
Product Type,Comment,Total Thickness (mm),Outer Lite (Name_Thickness mm),Outer Lite NFRC ID,Outer Lite Low-E,Middle Lite (Name_Thickness mm),Middle Lite NFRC ID,Middle Lite Low-E,Inner Lite (Name_Thickness mm),Inner Lite NFRC ID,Inner Lite Low-E,Gas Fill,U-value NFRC (W/mÂ²K),U-value NFRC (BTU/hrftF),R-value NFRC,SHGC,Tvis (Visible Transmittance),Exterior Visible Reflectance,Exterior Reflected Color L*,Exterior Reflected Color a*,Exterior Reflected Color b*,Interior Reflected Color L*,Interior Reflected Color a*,Interior Reflected Color b*,T-UV,NFRC,CEN,g-factor,U-value CEN (W/m²K)
EnthermalPlus,SKN183 6mm / Vacuum 0.25mm / Clear 4mm / Argon 11.15mm / LUMI 4mm,25.4,SGG COOL-LITE SKN 183 II 6mm,20896,COOL-LITE SKN 183 II S2,SGG PLANICLEAR 4mm,21011,,SGG ECLAZ II 4mm,20754,ECLAZ II S5,Ar90,0.2456,0.0433,23.12,0.3319,0.6855,0.1433,44.91,-1.36,-8.63,46.42,-2.91,-5.04,0.192,Yes,Yes,0.337320,0.251457
EnthermalPlus,XTREME 6mm / Vacuum 0.25mm / Clear 4mm / Argon 11.25mm / C180 4mm,25.4,SGG COOL-LITE XTREME 61-29 II 6mm,20980,COOL-LITE XTREME 61-29 II S2,SGG PLANICLEAR 4mm,21011,,4mm Clear,2192,LoE 180 S5,Ar90,0.2542,0.0448,22.34,0.2195,0.5356,0.1396,44.38,-2.71,-7.87,52.58,-5.5,-3.56,0.1067,Yes,Yes,0.228072,0.260905
EnthermalPlus,XTREME 6mm / Vacuum 0.25mm / Clear 4mm / Argon 11.25mm / C270 4mm,25.4,SGG COOL-LITE XTREME 61-29 II 6mm,20980,COOL-LITE XTREME 61-29 II S2,SGG PLANICLEAR 4mm,21011,,4mm Clear,2027,LoEÂ² 270 S5,Ar90,0.2508,0.0442,22.64,0.2236,0.4709,0.1333,43.41,-5.95,-4.47,47.28,-7.16,-0.59,0.0541,Yes,Yes,0.231507,0.257392
EnthermalPlus,XTREME 6mm / Vacuum 0.25mm / Clear 4mm / Argon 11.25mm / C272 4mm,25.4,SGG COOL-LITE XTREME 61-29 II 6mm,20980,COOL-LITE XTREME 61-29 II S2,SGG PLANICLEAR 4mm,21011,,4 mm Clear,2012,LoEÂ² 272 S5,Ar90,0.2516,0.0443,22.57,0.2259,0.4856,0.126,42.29,-3.29,-5.32,45.65,-5.36,-0.62,0.0662,Yes,Yes,0.233906,0.258184
EnthermalPlus,XTREME 6mm / Vacuum 0.25mm / Clear 4mm / Argon 11.25mm / C366 4mm,25.4,SGG COOL-LITE XTREME 61-29 II 6mm,20980,COOL-LITE XTREME 61-29 II S2,SGG PLANICLEAR 4mm,21011,,4mm Clear,2155,LoEÂ³ 366 S5,Ar90,0.249,0.0439,22.8,0.2211,0.4382,0.1277,42.55,-2.39,-6.09,45.11,-5.74,-1.99,0.0198,Yes,Yes,0.228717,0.255567
EnthermalPlus,XTREME 6mm / Vacuum 0.25mm / Clear 4mm / Argon 11.24mm / SB60 4mm,25.39,SGG COOL-LITE XTREME 61-29 II 6mm,20980,COOL-LITE XTREME 61-29 II S2,SGG PLANICLEAR 4mm,21011,,Clear  4mm,5282,SolarbanÂ® 60 S5,Ar90,0.2507,0.0442,22.65,0.2262,0.4918,0.1271,42.43,-3.4,-4.87,45.93,-5.91,-0.78,0.0772,Yes,Yes,0.234228,0.257379
EnthermalPlus,XTREME 6mm / Vacuum 0.25mm / Clear 4mm / Argon 11.24mm / SB70 4mm,25.39,SGG COOL-LITE XTREME 61-29 II 6mm,20980,COOL-LITE XTREME 61-29 II S2,SGG PLANICLEAR 4mm,21011,,SolarbanÂ® 70 glass  4mm,5433,SolarbanÂ® 70 S5,Ar90,0.2488,0.0438,22.83,0.2136,0.4512,0.1362,43.86,-3.54,-7.81,48.45,-7.41,-2.79,0.0289,Yes,Yes,0.221528,0.255343
EnthermalPlus,XTREME 6mm / Vacuum 0.25mm / Clear 4mm / Argon 11.15mm / LUMI 4mm,25.4,SGG COOL-LITE XTREME 61-29 II 6mm,20980,COOL-LITE XTREME 61-29 II S2,SGG PLANICLEAR 4mm,21011,,SGG ECLAZ II 4mm,20754,ECLAZ II S5,Ar90,0.2523,0.0444,22.51,0.2266,0.5611,0.1256,42.28,-2.26,-7.07,48.62,-5.99,-1.56,0.1569,Yes,Yes,0.235132,0.258891
EnthermalPlus,SB60 Solexia 6mm / Vacuum 0.25mm / Clear 4mm / Argon 11.6mm / C180 4mm,25.45,SolexiaÂ®  6mm,5254,SolarbanÂ® 60 S2,Clear Float Glass,413,,4mm Clear,2192,LoE 180 S5,Ar90,0.2914,0.0513,19.48,0.2611,0.5394,0.1229,41.74,-5.91,-2.46,49.29,-3.27,-3.58,0.0489,Yes,No,,
EnthermalPlus,SB60 Solexia 6mm / Vacuum 0.25mm / Clear 4mm / Argon 11.6mm / C270 4mm,25.45,SolexiaÂ®  6mm,5254,SolarbanÂ® 60 S2,Clear Float Glass,413,,4mm Clear,2027,LoEÂ² 270 S5,Ar90,0.2867,0.0505,19.81,0.2558,0.4744,0.1169,40.73,-8.95,1.02,44.34,-4.76,-0.36,0.0264,Yes,No,,
EnthermalPlus,SB60 Solexia 6mm / Vacuum 0.25mm / Clear 4mm / Argon 11.6mm / C272 4mm,25.45,SolexiaÂ®  6mm,5254,SolarbanÂ® 60 S2,Clear Float Glass,413,,4 mm Clear,2012,LoEÂ² 272 S5,Ar90,0.2877,0.0507,19.73,0.261,0.4896,0.1092,39.44,-5.96,0.01,42.33,-2.88,-0.34,0.0325,Yes,No,,
EnthermalPlus,SB60 Solexia 6mm / Vacuum 0.25mm / Clear 4mm / Argon 11.6mm / C366 4mm,25.45,SolexiaÂ®  6mm,5254,SolarbanÂ® 60 S2,Clear Float Glass,413,,4mm Clear,2155,LoEÂ³ 366 S5,Ar90,0.2842,0.0501,19.98,0.2464,0.4418,0.111,39.74,-4.92,-0.73,42.42,-2.76,-1.91,0.0094,Yes,No,,
EnthermalPlus,SB60 Solexia 6mm / Vacuum 0.25mm / Clear 4mm / Argon 11.59mm / SB60 4mm,25.44,SolexiaÂ®  6mm,5254,SolarbanÂ® 60 S2,Clear Float Glass,413,,Clear  4mm,5282,SolarbanÂ® 60 S5,Ar90,0.2866,0.0505,19.81,0.2609,0.4958,0.1103,39.6,-6.09,0.49,42.54,-3.24,-0.56,0.0364,Yes,No,,
EnthermalPlus,SB60 Solexia 6mm / Vacuum 0.25mm / Clear 4mm / Argon 11.59mm / SB70 4mm,25.44,SolexiaÂ®  6mm,5254,SolarbanÂ® 60 S2,Clear Float Glass,413,,SolarbanÂ® 70 glass  4mm,5433,SolarbanÂ® 70 S5,Ar90,0.2839,0.05,20.0,0.2371,0.4543,0.12,41.24,-6.51,-2.25,45.94,-4.7,-2.94,0.0134,Yes,No,,
EnthermalPlus,SB60 Solexia 6mm / Vacuum 0.25mm / Clear 4mm / Argon 11.5mm / LUMI 4mm,25.45,SolexiaÂ®  6mm,5254,SolarbanÂ® 60 S2,Clear Float Glass,413,,SGG ECLAZ II 4mm,20754,ECLAZ II S5,Ar90,0.2887,0.0508,19.67,0.268,0.5658,0.1086,39.4,-4.96,-1.88,44.47,-3.29,-1.25,0.0699,Yes,No,,
EnthermalPlus,SB60 Solarbronze 6mm / Vacuum 0.25mm / Clear 4mm / Argon 11.6mm / C180 4mm,25.45,SolarbronzeÂ®  6mm,5274,SolarbanÂ® 60 S2,Clear Float Glass,413,,4mm Clear,2192,LoE 180 S5,Ar90,0.2914,0.0513,19.48,0.2226,0.3709,0.0805,33.99,0.55,-0.03,48.38,-2.36,-3.75,0.0406,Yes,No,,
EnthermalPlus,SB60 Solarbronze 6mm / Vacuum 0.25mm / Clear 4mm / Argon 11.6mm / C270 4mm,25.45,SolarbronzeÂ®  6mm,5274,SolarbanÂ® 60 S2,Clear Float Glass,413,,4mm Clear,2027,LoEÂ² 270 S5,Ar90,0.2867,0.0505,19.81,0.2113,0.3259,0.0775,33.33,-1.31,1.85,43.51,-3.94,-0.47,0.022,Yes,No,,
EnthermalPlus,SB60 Solarbronze 6mm / Vacuum 0.25mm / Clear 4mm / Argon 11.6mm / C272 4mm,25.45,SolarbronzeÂ®  6mm,5274,SolarbanÂ® 60 S2,Clear Float Glass,413,,4 mm Clear,2012,LoEÂ² 272 S5,Ar90,0.2877,0.0507,19.73,0.2168,0.3367,0.0743,32.63,0.21,1.2,41.39,-1.94,-0.46,0.0272,Yes,No,,
EnthermalPlus,SB60 Solarbronze 6mm / Vacuum 0.25mm / Clear 4mm / Argon 11.6mm / C366 4mm,25.45,SolarbronzeÂ®  6mm,5274,SolarbanÂ® 60 S2,Clear Float Glass,413,,4mm Clear,2155,LoEÂ³ 366 S5,Ar90,0.2842,0.0501,19.98,0.1983,0.303,0.0754,32.86,0.84,0.86,41.64,-1.91,-2.07,0.0078,Yes,No,,
EnthermalPlus,SB60 Solarbronze 6mm / Vacuum 0.25mm / Clear 4mm / Argon 11.59mm / SB60 4mm,25.44,SolarbronzeÂ®  6mm,5274,SolarbanÂ® 60 S2,Clear Float Glass,413,,Clear  4mm,5282,SolarbanÂ® 60 S5,Ar90,0.2866,0.0505,19.81,0.2164,0.3408,0.0748,32.74,0.08,1.51,41.57,-2.25,-0.69,0.0303,Yes,No,,
EnthermalPlus,SB60 Solarbronze 6mm / Vacuum 0.25mm / Clear 4mm / Argon 11.59mm / SB70 4mm,25.44,SolarbronzeÂ®  6mm,5274,SolarbanÂ® 60 S2,Clear Float Glass,413,,SolarbanÂ® 70 glass  4mm,5433,SolarbanÂ® 70 S5,Ar90,0.2839,0.05,20.0,0.1897,0.3118,0.0792,33.69,0.23,-0.09,45.22,-3.95,-3.16,0.0112,Yes,No,,
EnthermalPlus,SB60 Solarbronze 6mm / Vacuum 0.25mm / Clear 4mm / Argon 11.5mm / LUMI 4mm,25.45,SolarbronzeÂ®  6mm,5274,SolarbanÂ® 60 S2,Clear Float Glass,413,,SGG ECLAZ II 4mm,20754,ECLAZ II S5,Ar90,0.2887,0.0508,19.67,0.2272,0.3891,0.074,32.59,0.73,0.14,43.29,-2.12,-1.38,0.0579,Yes,No,,
EnthermalPlus,SB60 Solargray 6mm / Vacuum 0.25mm / Clear 4mm / Argon 11.6mm / C180 4mm,25.45,SolargrayÂ®  6mm,5289,SolarbanÂ® 60 S2,Clear Float Glass,413,,4mm Clear,2192,LoE 180 S5,Ar90,0.2914,0.0513,19.48,0.1933,0.3099,0.0694,31.69,-0.02,-3.28,48.15,-2.47,-4.1,0.0391,Yes,No,,
EnthermalPlus,SB60 Solargray 6mm / Vacuum 0.25mm / Clear 4mm / Argon 11.6mm / C270 4mm,25.45,SolargrayÂ®  6mm,5289,SolarbanÂ® 60 S2,Clear Float Glass,413,,4mm Clear,2027,LoEÂ² 270 S5,Ar90,0.2867,0.0505,19.81,0.1838,0.2725,0.0674,31.18,-1.63,-1.22,43.3,-4.03,-0.78,0.0213,Yes,No,,
EnthermalPlus,SB60 Solargray 6mm / Vacuum 0.25mm / Clear 4mm / Argon 11.6mm / C272 4mm,25.45,SolargrayÂ®  6mm,5289,SolarbanÂ® 60 S2,Clear Float Glass,413,,4 mm Clear,2012,LoEÂ² 272 S5,Ar90,0.2877,0.0507,19.73,0.1886,0.2814,0.065,30.61,-0.36,-1.71,41.15,-2.05,-0.82,0.0263,Yes,No,,
EnthermalPlus,SB60 Solargray 6mm / Vacuum 0.25mm / Clear 4mm / Argon 11.6mm / C366 4mm,25.45,SolargrayÂ®  6mm,5289,SolarbanÂ® 60 S2,Clear Float Glass,413,,4mm Clear,2155,LoEÂ³ 366 S5,Ar90,0.2842,0.0501,19.98,0.1724,0.2536,0.0657,30.79,0.19,-2.12,41.45,-1.96,-2.35,0.0076,Yes,No,,
EnthermalPlus,SB60 Solargray 6mm / Vacuum 0.25mm / Clear 4mm / Argon 11.59mm / SB60 4mm,25.44,SolargrayÂ®  6mm,5289,SolarbanÂ® 60 S2,Clear Float Glass,413,,Clear  4mm,5282,SolarbanÂ® 60 S5,Ar90,0.2866,0.0505,19.81,0.1883,0.2849,0.0653,30.69,-0.48,-1.45,41.33,-2.36,-1.05,0.0293,Yes,No,,
EnthermalPlus,SB60 Solargray 6mm / Vacuum 0.25mm / Clear 4mm / Argon 11.59mm / SB70 4mm,25.44,SolargrayÂ®  6mm,5289,SolarbanÂ® 60 S2,Clear Float Glass,413,,SolarbanÂ® 70 glass  4mm,5433,SolarbanÂ® 70 S5,Ar90,0.2839,0.05,20.0,0.1648,0.2607,0.0686,31.47,-0.14,-3.24,45.03,-4.02,-3.43,0.0108,Yes,No,,
EnthermalPlus,SB60 Solargray 6mm / Vacuum 0.25mm / Clear 4mm / Argon 11.5mm / LUMI 4mm,25.45,SolargrayÂ®  6mm,5289,SolarbanÂ® 60 S2,Clear Float Glass,413,,SGG ECLAZ II 4mm,20754,ECLAZ II S5,Ar90,0.2887,0.0508,19.67,0.1973,0.3253,0.0647,30.59,0.13,-2.71,42.99,-2.26,-1.83,0.0558,Yes,No,,
EnthermalPlus,SB60 Optigray 6mm / Vacuum 0.25mm / Clear 4mm / Argon 11.6mm / C180 4mm,25.45,OptigrayÂ®  6mm,5265,SolarbanÂ® 60 S2,Clear Float Glass,413,,4mm Clear,2192,LoE 180 S5,Ar90,0.2914,0.0513,19.48,0.246,0.4389,0.0957,37.07,-1.53,-3.18,48.71,-2.67,-3.85,0.0516,Yes,No,,
EnthermalPlus,SB60 Optigray 6mm / Vacuum 0.25mm / Clear 4mm / Argon 11.6mm / C270 4mm,25.45,OptigrayÂ®  6mm,5265,SolarbanÂ® 60 S2,Clear Float Glass,413,,4mm Clear,2027,LoEÂ² 270 S5,Ar90,0.2867,0.0505,19.81,0.2362,0.3859,0.0916,36.26,-4.02,-0.25,43.81,-4.21,-0.58,0.0279,Yes,No,,
EnthermalPlus,SB60 Optigray 6mm / Vacuum 0.25mm / Clear 4mm / Argon 11.6mm / C272 4mm,25.45,OptigrayÂ®  6mm,5265,SolarbanÂ® 60 S2,Clear Float Glass,413,,4 mm Clear,2012,LoEÂ² 272 S5,Ar90,0.2878,0.0507,19.73,0.2419,0.3985,0.0867,35.31,-1.86,-1.04,41.73,-2.25,-0.6,0.0344,Yes,No,,
EnthermalPlus,SB60 Optigray 6mm / Vacuum 0.25mm / Clear 4mm / Argon 11.6mm / C366 4mm,25.45,OptigrayÂ®  6mm,5265,SolarbanÂ® 60 S2,Clear Float Glass,413,,4mm Clear,2155,LoEÂ³ 366 S5,Ar90,0.2842,0.0501,19.98,0.2237,0.3591,0.0881,35.57,-1.01,-1.64,41.92,-2.2,-2.14,0.0099,Yes,No,,
EnthermalPlus,SB60 Optigray 6mm / Vacuum 0.25mm / Clear 4mm / Argon 11.59mm / SB60 4mm,25.44,OptigrayÂ®  6mm,5265,SolarbanÂ® 60 S2,Clear Float Glass,413,,Clear  4mm,5282,SolarbanÂ® 60 S5,Ar90,0.2866,0.0505,19.81,0.2416,0.4034,0.0875,35.44,-2.01,-0.64,41.92,-2.58,-0.82,0.0385,Yes,No,,
EnthermalPlus,SB60 Optigray 6mm / Vacuum 0.25mm / Clear 4mm / Argon 11.59mm / SB70 4mm,25.44,OptigrayÂ®  6mm,5265,SolarbanÂ® 60 S2,Clear Float Glass,413,,SolarbanÂ® 70 glass  4mm,5433,SolarbanÂ® 70 S5,Ar90,0.2839,0.05,20.0,0.2143,0.3693,0.0938,36.7,-1.87,-3.11,45.48,-4.21,-3.2,0.0142,Yes,No,,
EnthermalPlus,SB60 Optigray 6mm / Vacuum 0.25mm / Clear 4mm / Argon 11.5mm / LUMI 4mm,25.45,OptigrayÂ®  6mm,5265,SolarbanÂ® 60 S2,Clear Float Glass,413,,SGG ECLAZ II 4mm,20754,ECLAZ II S5,Ar90,0.2887,0.0508,19.67,0.2516,0.4605,0.0863,35.28,-1.09,-2.56,43.72,-2.51,-1.56,0.0737,Yes,No,,
EnthermalPlus,SB60 Solarblue 6mm / Vacuum 0.25mm / Clear 4mm / Argon 11.6mm / C180 4mm,25.45,SolarblueÂ®  6mm,5364,SolarbanÂ® 60 S2,Clear Float Glass,413,,4mm Clear,2192,LoE 180 S5,Ar90,0.2914,0.0513,19.48,0.2269,0.3914,0.0857,35.38,-1.92,-8.87,48.52,-2.8,-4.43,0.0497,Yes,No,,
EnthermalPlus,SB60 Solarblue 6mm / Vacuum 0.25mm / Clear 4mm / Argon 11.6mm / C270 4mm,25.45,SolarblueÂ®  6mm,5364,SolarbanÂ® 60 S2,Clear Float Glass,413,,4mm Clear,2027,LoEÂ² 270 S5,Ar90,0.2867,0.0505,19.81,0.2184,0.3443,0.0825,34.68,-4.47,-5.31,43.63,-4.33,-1.12,0.027,Yes,No,,
EnthermalPlus,SB60 Solarblue 6mm / Vacuum 0.25mm / Clear 4mm / Argon 11.6mm / C272 4mm,25.45,SolarblueÂ®  6mm,5364,SolarbanÂ® 60 S2,Clear Float Glass,413,,4 mm Clear,2012,LoEÂ² 272 S5,Ar90,0.2877,0.0507,19.73,0.2236,0.3553,0.0783,33.79,-2.41,-5.92,41.53,-2.38,-1.21,0.0334,Yes,No,,
EnthermalPlus,SB60 Solarblue 6mm / Vacuum 0.25mm / Clear 4mm / Argon 11.6mm / C366 4mm,25.45,SolarblueÂ®  6mm,5364,SolarbanÂ® 60 S2,Clear Float Glass,413,,4mm Clear,2155,LoEÂ³ 366 S5,Ar90,0.2842,0.0501,19.98,0.2068,0.3207,0.0794,34.0,-1.52,-6.71,41.76,-2.27,-2.62,0.0096,Yes,No,,
EnthermalPlus,SB60 Solarblue 6mm / Vacuum 0.25mm / Clear 4mm / Argon 11.59mm / SB60 4mm,25.44,SolarblueÂ®  6mm,5364,SolarbanÂ® 60 S2,Clear Float Glass,413,,Clear  4mm,5282,SolarbanÂ® 60 S5,Ar90,0.2866,0.0505,19.81,0.2233,0.3599,0.0789,33.89,-2.55,-5.56,41.72,-2.71,-1.44,0.0371,Yes,No,,
EnthermalPlus,SB60 Solarblue 6mm / Vacuum 0.25mm / Clear 4mm / Argon 11.59mm / SB70 4mm,25.44,SolarblueÂ®  6mm,5364,SolarbanÂ® 60 S2,Clear Float Glass,413,,SolarbanÂ® 70 glass  4mm,5433,SolarbanÂ® 70 S5,Ar90,0.2839,0.05,20.0,0.1979,0.3295,0.0843,35.06,-2.03,-8.59,45.32,-4.3,-3.64,0.0137,Yes,No,,
EnthermalPlus,SB60 Solarblue 6mm / Vacuum 0.25mm / Clear 4mm / Argon 11.5mm / LUMI 4mm,25.45,SolarblueÂ®  6mm,5364,SolarbanÂ® 60 S2,Clear Float Glass,413,,SGG ECLAZ II 4mm,20754,ECLAZ II S5,Ar90,0.2887,0.0508,19.67,0.2323,0.4107,0.078,33.77,-1.54,-7.57,43.47,-2.68,-2.32,0.0708,Yes,No,,
EnthermalPlus,SB60 Optiblue 6mm / Vacuum 0.25mm / Clear 4mm / Argon 11.6mm / C180 4mm,25.45,OptiblueÂ® (SolarbanÂ® z50)  6mm,5424,SolarbanÂ® 60 S2,Clear Float Glass,413,,4mm Clear,2192,LoE 180 S5,Ar90,0.2914,0.0513,19.48,0.2748,0.4468,0.0978,37.6,-0.69,-7.65,48.77,-2.66,-4.22,0.0661,Yes,No,,
EnthermalPlus,SB60 Optiblue 6mm / Vacuum 0.25mm / Clear 4mm / Argon 11.6mm / C270 4mm,25.45,OptiblueÂ® (SolarbanÂ® z50)  6mm,5424,SolarbanÂ® 60 S2,Clear Float Glass,413,,4mm Clear,2027,LoEÂ² 270 S5,Ar90,0.2867,0.0505,19.81,0.2606,0.3928,0.0936,36.76,-3.58,-3.93,43.86,-4.21,-0.94,0.0353,Yes,No,,
EnthermalPlus,SB60 Optiblue 6mm / Vacuum 0.25mm / Clear 4mm / Argon 11.6mm / C272 4mm,25.45,OptiblueÂ® (SolarbanÂ® z50)  6mm,5424,SolarbanÂ® 60 S2,Clear Float Glass,413,,4 mm Clear,2012,LoEÂ² 272 S5,Ar90,0.2877,0.0507,19.73,0.2676,0.4055,0.0885,35.76,-1.3,-4.69,41.79,-2.25,-1.01,0.0434,Yes,No,,
EnthermalPlus,SB60 Optiblue 6mm / Vacuum 0.25mm / Clear 4mm / Argon 11.6mm / C366 4mm,25.45,OptiblueÂ® (SolarbanÂ® z50)  6mm,5424,SolarbanÂ® 60 S2,Clear Float Glass,413,,4mm Clear,2155,LoEÂ³ 366 S5,Ar90,0.2842,0.0501,19.98,0.2441,0.3656,0.0899,36.03,-0.28,-5.48,41.97,-2.21,-2.45,0.0126,Yes,No,,
EnthermalPlus,SB60 Optiblue 6mm / Vacuum 0.25mm / Clear 4mm / Argon 11.59mm / SB60 4mm,25.44,OptiblueÂ® (SolarbanÂ® z50)  6mm,5424,SolarbanÂ® 60 S2,Clear Float Glass,413,,Clear  4mm,5282,SolarbanÂ® 60 S5,Ar90,0.2866,0.0505,19.81,0.267,0.4107,0.0892,35.89,-1.48,-4.26,41.98,-2.59,-1.23,0.049,Yes,No,,
EnthermalPlus,SB60 Optiblue 6mm / Vacuum 0.25mm / Clear 4mm / Argon 11.59mm / SB70 4mm,25.44,OptiblueÂ® (SolarbanÂ® z50)  6mm,5424,SolarbanÂ® 60 S2,Clear Float Glass,413,,SolarbanÂ® 70 glass  4mm,5433,SolarbanÂ® 70 S5,Ar90,0.2839,0.05,20.0,0.2331,0.3759,0.096,37.23,-0.87,-7.46,45.52,-4.22,-3.46,0.018,Yes,No,,
EnthermalPlus,SB60 Optiblue 6mm / Vacuum 0.25mm / Clear 4mm / Argon 11.5mm / LUMI 4mm,25.45,OptiblueÂ® (SolarbanÂ® z50)  6mm,5424,SolarbanÂ® 60 S2,Clear Float Glass,413,,SGG ECLAZ II 4mm,20754,ECLAZ II S5,Ar90,0.2887,0.0508,19.67,0.2808,0.4688,0.0881,35.74,-0.38,-6.48,43.8,-2.51,-2.07,0.095,Yes,No,,
EnthermalPlus,C180 5mm / Vacuum 0.25mm / Clear 5mm / Argon 11.85mm / C180 4mm,25.4,5mm Clear,2193,LoE 180 S2,Float Glass - 5mm,2003,,4mm Clear,2192,LoE 180 S5,Ar90,0.3732,0.0657,15.22,0.556,0.6852,0.1994,51.96,-2.05,-6.98,52.1,-1.91,-7.05,0.1173,Yes,No,,
EnthermalPlus,C180 5mm / Vacuum 0.25mm / Clear 5mm / Argon 11.85mm / C270 4mm,25.4,5mm Clear,2193,LoE 180 S2,Float Glass - 5mm,2003,,4mm Clear,2027,LoEÂ² 270 S5,Ar90,0.3652,0.0643,15.55,0.4503,0.6018,0.1894,50.75,-5.87,-2.89,46.88,-3.57,-3.71,0.0593,Yes,No,,
EnthermalPlus,C180 5mm / Vacuum 0.25mm / Clear 5mm / Argon 11.85mm / C272 4mm,25.4,5mm Clear,2193,LoE 180 S2,Float Glass - 5mm,2003,,4 mm Clear,2012,LoEÂ² 272 S5,Ar90,0.367,0.0646,15.47,0.4734,0.621,0.1778,49.34,-2.63,-4.03,45.2,-1.47,-4.25,0.072,Yes,No,,
EnthermalPlus,C180 5mm / Vacuum 0.25mm / Clear 5mm / Argon 11.85mm / C366 4mm,25.4,5mm Clear,2193,LoE 180 S2,Float Glass - 5mm,2003,,4mm Clear,2155,LoEÂ³ 366 S5,Ar90,0.3611,0.0636,15.73,0.4062,0.5594,0.181,49.72,-1.24,-4.87,44.77,-2.12,-4.63,0.0217,Yes,No,,
EnthermalPlus,C180 5mm / Vacuum 0.25mm / Clear 5mm / Argon 11.84mm / SB60 4mm,25.39,5mm Clear,2193,LoE 180 S2,Float Glass - 5mm,2003,,Clear  4mm,5282,SolarbanÂ® 60 S5,Ar90,0.3651,0.0643,15.55,0.466,0.6288,0.1794,49.51,-2.86,-3.48,45.46,-1.93,-4.39,0.0847,Yes,No,,
EnthermalPlus,C180 5mm / Vacuum 0.25mm / Clear 5mm / Argon 11.84mm / SB70 4mm,25.39,5mm Clear,2193,LoE 180 S2,Float Glass - 5mm,2003,,SolarbanÂ® 70 glass  4mm,5433,SolarbanÂ® 70 S5,Ar90,0.3605,0.0635,15.75,0.3873,0.5758,0.1948,51.39,-2.5,-6.85,48.15,-3.89,-5.19,0.0312,Yes,No,,
EnthermalPlus,C180 5mm / Vacuum 0.25mm / Clear 5mm / Argon 11.75mm / LUMI 4mm,25.4,5mm Clear,2193,LoE 180 S2,Float Glass - 5mm,2003,,SGG ECLAZ II 4mm,20754,ECLAZ II S5,Ar90,0.3685,0.0649,15.41,0.5544,0.718,0.1768,49.29,-1.53,-6.22,48.02,-1.52,-6.03,0.1727,Yes,No,,
EnthermalPlus,C270 5mm / Vacuum 0.25mm / Clear 5mm / Argon 11.85mm / C180 4mm,25.4,5mm Clear,2028,LoEÂ² 270 S2,Float Glass - 5mm,2003,,4mm Clear,2192,LoE 180 S5,Ar90,0.2916,0.0514,19.47,0.3225,0.6011,0.157,46.68,-3.67,-3.67,50.87,-5.73,-2.96,0.0598,Yes,No,,
EnthermalPlus,C270 5mm / Vacuum 0.25mm / Clear 5mm / Argon 11.85mm / C270 4mm,25.4,5mm Clear,2028,LoEÂ² 270 S2,Float Glass - 5mm,2003,,4mm Clear,2027,LoEÂ² 270 S5,Ar90,0.2867,0.0505,19.8,0.3106,0.5283,0.1493,45.58,-7.14,0.13,45.76,-7.05,0.11,0.0327,Yes,No,,
EnthermalPlus,C270 5mm / Vacuum 0.25mm / Clear 5mm / Argon 11.85mm / C272 4mm,25.4,5mm Clear,2028,LoEÂ² 270 S2,Float Glass - 5mm,2003,,4 mm Clear,2012,LoEÂ² 272 S5,Ar90,0.2878,0.0507,19.73,0.3179,0.5451,0.1402,44.29,-4.2,-0.85,43.94,-5.42,0.2,0.0402,Yes,No,,
EnthermalPlus,C270 5mm / Vacuum 0.25mm / Clear 5mm / Argon 11.85mm / C366 4mm,25.4,5mm Clear,2028,LoEÂ² 270 S2,Float Glass - 5mm,2003,,4mm Clear,2155,LoEÂ³ 366 S5,Ar90,0.2842,0.05,19.98,0.295,0.4913,0.1427,44.62,-3.04,-1.63,43.74,-5.07,-1.44,0.0116,Yes,No,,
EnthermalPlus,C270 5mm / Vacuum 0.25mm / Clear 5mm / Argon 11.84mm / SB60 4mm,25.39,5mm Clear,2028,LoEÂ² 270 S2,Float Glass - 5mm,2003,,Clear  4mm,5282,SolarbanÂ® 60 S5,Ar90,0.2866,0.0505,19.81,0.3175,0.552,0.1415,44.46,-4.37,-0.34,44.18,-5.89,0.0,0.0447,Yes,No,,
EnthermalPlus,C270 5mm / Vacuum 0.25mm / Clear 5mm / Argon 11.84mm / SB70 4mm,25.39,5mm Clear,2028,LoEÂ² 270 S2,Float Glass - 5mm,2003,,SolarbanÂ® 70 glass  4mm,5433,SolarbanÂ® 70 S5,Ar90,0.2838,0.05,20.01,0.2829,0.5056,0.1533,46.14,-4.32,-3.48,47.17,-6.81,-2.39,0.0162,Yes,No,,
EnthermalPlus,C270 5mm / Vacuum 0.25mm / Clear 5mm / Argon 11.75mm / LUMI 4mm,25.4,5mm Clear,2028,LoEÂ² 270 S2,Float Glass - 5mm,2003,,SGG ECLAZ II 4mm,20754,ECLAZ II S5,Ar90,0.2888,0.0509,19.66,0.3301,0.6301,0.1395,44.25,-3.17,-2.88,46.48,-6.4,-0.6,0.0859,Yes,No,,
EnthermalPlus,C272 5mm / Vacuum 0.25mm / Clear 5mm / Argon 11.85mm / C180 4mm,25.4,5 mm Clear,2013,LoEÂ² 272 S2,Float Glass - 5mm,2003,,4mm Clear,2192,LoE 180 S5,Ar90,0.3101,0.0546,18.31,0.3662,0.621,0.1456,45.08,-1.58,-4.19,49.47,-2.49,-4.09,0.072,Yes,No,,
EnthermalPlus,C272 5mm / Vacuum 0.25mm / Clear 5mm / Argon 11.85mm / C270 4mm,25.4,5 mm Clear,2013,LoEÂ² 272 S2,Float Glass - 5mm,2003,,4mm Clear,2027,LoEÂ² 270 S5,Ar90,0.3046,0.0536,18.64,0.3438,0.5457,0.1373,43.83,-5.52,0.25,44.49,-4.11,-0.86,0.0398,Yes,No,,
EnthermalPlus,C272 5mm / Vacuum 0.25mm / Clear 5mm / Argon 11.85mm / C272 4mm,25.4,5 mm Clear,2013,LoEÂ² 272 S2,Float Glass - 5mm,2003,,4 mm Clear,2012,LoEÂ² 272 S5,Ar90,0.3058,0.0539,18.57,0.3537,0.5634,0.1278,42.39,-2.2,-0.9,42.51,-2.1,-0.93,0.0498,Yes,No,,
EnthermalPlus,C272 5mm / Vacuum 0.25mm / Clear 5mm / Argon 11.85mm / C366 4mm,25.4,5 mm Clear,2013,LoEÂ² 272 S2,Float Glass - 5mm,2003,,4mm Clear,2155,LoEÂ³ 366 S5,Ar90,0.3017,0.0531,18.82,0.3221,0.5077,0.1304,42.78,-0.83,-1.85,42.55,-2.28,-2.32,0.0142,Yes,No,,
EnthermalPlus,C272 5mm / Vacuum 0.25mm / Clear 5mm / Argon 11.84mm / SB60 4mm,25.39,5 mm Clear,2013,LoEÂ² 272 S2,Float Glass - 5mm,2003,,Clear  4mm,5282,SolarbanÂ® 60 S5,Ar90,0.3045,0.0536,18.65,0.3525,0.5705,0.1292,42.58,-2.42,-0.3,42.72,-2.47,-1.14,0.054,Yes,No,,
EnthermalPlus,C272 5mm / Vacuum 0.25mm / Clear 5mm / Argon 11.84mm / SB70 4mm,25.39,5 mm Clear,2013,LoEÂ² 272 S2,Float Glass - 5mm,2003,,SolarbanÂ® 70 glass  4mm,5433,SolarbanÂ® 70 S5,Ar90,0.3013,0.0531,18.85,0.308,0.5222,0.1417,44.48,-2.16,-4.09,46.06,-4.22,-3.31,0.0204,Yes,No,,
EnthermalPlus,C272 5mm / Vacuum 0.25mm / Clear 5mm / Argon 11.75mm / LUMI 4mm,25.4,5 mm Clear,2013,LoEÂ² 272 S2,Float Glass - 5mm,2003,,SGG ECLAZ II 4mm,20754,ECLAZ II S5,Ar90,0.3069,0.0541,18.5,0.3738,0.6514,0.127,42.34,-1.02,-3.24,44.7,-2.28,-1.97,0.1023,Yes,No,,
EnthermalPlus,C340 5mm / Vacuum 0.25mm / Clear 5mm / Argon 11.85mm / C180 4mm,25.4,5mm Clear,2166,LoEÂ³ 340 S2,Float Glass - 5mm,2003,,4mm Clear,2192,LoE 180 S5,Ar90,0.2727,0.048,20.82,0.1463,0.3363,0.1432,44.93,-6.31,-13.6,52.87,-2.93,-2.77,0.0093,Yes,No,,
EnthermalPlus,C340 5mm / Vacuum 0.25mm / Clear 5mm / Argon 11.85mm / C270 4mm,25.4,5mm Clear,2166,LoEÂ³ 340 S2,Float Glass - 5mm,2003,,4mm Clear,2027,LoEÂ² 270 S5,Ar90,0.2684,0.0473,21.16,0.1462,0.2958,0.1408,44.55,-7.5,-12.2,47.56,-4.74,0.38,0.0049,Yes,No,,
EnthermalPlus,C340 5mm / Vacuum 0.25mm / Clear 5mm / Argon 11.85mm / C272 4mm,25.4,5mm Clear,2166,LoEÂ³ 340 S2,Float Glass - 5mm,2003,,4 mm Clear,2012,LoEÂ² 272 S5,Ar90,0.2694,0.0474,21.08,0.1486,0.3048,0.1377,44.09,-6.47,-12.45,45.97,-2.6,0.1,0.0061,Yes,No,,
EnthermalPlus,C340 5mm / Vacuum 0.25mm / Clear 5mm / Argon 11.85mm / C366 4mm,25.4,5mm Clear,2166,LoEÂ³ 340 S2,Float Glass - 5mm,2003,,4mm Clear,2155,LoEÂ³ 366 S5,Ar90,0.2662,0.0469,21.33,0.144,0.2755,0.1384,44.18,-6.12,-12.7,45.38,-3.67,-0.52,0.0018,Yes,No,,
EnthermalPlus,C340 5mm / Vacuum 0.25mm / Clear 5mm / Argon 11.84mm / SB60 4mm,25.39,5mm Clear,2166,LoEÂ³ 340 S2,Float Glass - 5mm,2003,,Clear  4mm,5282,SolarbanÂ® 60 S5,Ar90,0.2683,0.0473,21.16,0.1486,0.3088,0.1381,44.14,-6.49,-12.31,46.24,-3.17,0.13,0.0068,Yes,No,,
EnthermalPlus,C340 5mm / Vacuum 0.25mm / Clear 5mm / Argon 11.84mm / SB70 4mm,25.39,5mm Clear,2166,LoEÂ³ 340 S2,Float Glass - 5mm,2003,,SolarbanÂ® 70 glass  4mm,5433,SolarbanÂ® 70 S5,Ar90,0.2658,0.0468,21.36,0.1399,0.2834,0.142,44.73,-6.65,-13.28,48.74,-5.18,-1.71,0.0027,Yes,No,,
EnthermalPlus,C340 5mm / Vacuum 0.25mm / Clear 5mm / Argon 11.75mm / LUMI 4mm,25.4,5mm Clear,2166,LoEÂ³ 340 S2,Float Glass - 5mm,2003,,SGG ECLAZ II 4mm,20754,ECLAZ II S5,Ar90,0.2702,0.0476,21.01,0.1504,0.3522,0.1375,44.09,-6.04,-13.17,48.97,-2.76,-0.63,0.0135,Yes,No,,
EnthermalPlus,C366 5mm / Vacuum 0.25mm / Clear 5mm / Argon 11.85mm / C180 4mm,25.4,5mm Clear,2156,LoEÂ³ 366 S2,Float Glass - 5mm,2003,,4mm Clear,2192,LoE 180 S5,Ar90,0.2487,0.0438,22.83,0.238,0.5588,0.142,44.57,-2.23,-4.59,49.84,-1.07,-4.94,0.0218,Yes,No,,
EnthermalPlus,C366 5mm / Vacuum 0.25mm / Clear 5mm / Argon 11.85mm / C270 4mm,25.4,5mm Clear,2156,LoEÂ³ 366 S2,Float Glass - 5mm,2003,,4mm Clear,2027,LoEÂ² 270 S5,Ar90,0.2451,0.0432,23.16,0.2389,0.4913,0.1354,43.56,-5.17,-1.41,44.82,-2.92,-1.67,0.0116,Yes,No,,
EnthermalPlus,C366 5mm / Vacuum 0.25mm / Clear 5mm / Argon 11.85mm / C272 4mm,25.4,5mm Clear,2156,LoEÂ³ 366 S2,Float Glass - 5mm,2003,,4 mm Clear,2012,LoEÂ² 272 S5,Ar90,0.2459,0.0433,23.09,0.2426,0.5071,0.1274,42.35,-2.38,-2.31,42.89,-0.71,-1.91,0.0143,Yes,No,,
EnthermalPlus,C366 5mm / Vacuum 0.25mm / Clear 5mm / Argon 11.85mm / C366 4mm,25.4,5mm Clear,2156,LoEÂ³ 366 S2,Float Glass - 5mm,2003,,4mm Clear,2155,LoEÂ³ 366 S5,Ar90,0.2433,0.0428,23.34,0.235,0.4575,0.1294,42.64,-1.51,-2.91,42.83,-1.39,-2.95,0.0042,Yes,No,,
EnthermalPlus,C366 5mm / Vacuum 0.25mm / Clear 5mm / Argon 11.84mm / SB60 4mm,25.39,5mm Clear,2156,LoEÂ³ 366 S2,Float Glass - 5mm,2003,,Clear  4mm,5282,SolarbanÂ® 60 S5,Ar90,0.2451,0.0432,23.17,0.2428,0.5135,0.1286,42.51,-2.5,-1.87,43.09,-1.08,-2.09,0.016,Yes,No,,
EnthermalPlus,C366 5mm / Vacuum 0.25mm / Clear 5mm / Argon 11.84mm / SB70 4mm,25.39,5mm Clear,2156,LoEÂ³ 366 S2,Float Glass - 5mm,2003,,SolarbanÂ® 70 glass  4mm,5433,SolarbanÂ® 70 S5,Ar90,0.243,0.0428,23.36,0.2276,0.4706,0.1387,44.05,-3.06,-4.28,46.32,-3.37,-3.87,0.0061,Yes,No,,
EnthermalPlus,C366 5mm / Vacuum 0.25mm / Clear 5mm / Argon 11.75mm / LUMI 4mm,25.4,5mm Clear,2156,LoEÂ³ 366 S2,Float Glass - 5mm,2003,,SGG ECLAZ II 4mm,20754,ECLAZ II S5,Ar90,0.2466,0.0434,23.02,0.245,0.586,0.1268,42.32,-1.4,-4.1,45.18,-0.44,-3.17,0.0315,Yes,No,,
EnthermalPlus,Q452 5mm / Vacuum 0.25mm / Clear 5mm / Argon 11.85mm / C180 4mm,25.4,5mm Clear,2106,Quad LoE 452 S2,Float Glass - 5mm,2003,,4mm Clear,2192,LoE 180 S5,Ar90,0.2429,0.0428,23.38,0.1857,0.4523,0.1155,40.67,-3.99,-3.13,52.54,-4.77,-1.94,0.0063,Yes,No,,
EnthermalPlus,Q452 5mm / Vacuum 0.25mm / Clear 5mm / Argon 11.85mm / C270 4mm,25.4,5mm Clear,2106,Quad LoE 452 S2,Float Glass - 5mm,2003,,4mm Clear,2027,LoEÂ² 270 S5,Ar90,0.2395,0.0422,23.71,0.1867,0.3976,0.1113,39.93,-6.01,-0.87,47.29,-6.12,1.01,0.0035,Yes,No,,
EnthermalPlus,Q452 5mm / Vacuum 0.25mm / Clear 5mm / Argon 11.85mm / C272 4mm,25.4,5mm Clear,2106,Quad LoE 452 S2,Float Glass - 5mm,2003,,4 mm Clear,2012,LoEÂ² 272 S5,Ar90,0.2403,0.0423,23.63,0.1895,0.41,0.1059,39.01,-3.88,-1.5,45.65,-4.39,1.15,0.0044,Yes,No,,
EnthermalPlus,Q452 5mm / Vacuum 0.25mm / Clear 5mm / Argon 11.85mm / C366 4mm,25.4,5mm Clear,2106,Quad LoE 452 S2,Float Glass - 5mm,2003,,4mm Clear,2155,LoEÂ³ 366 S5,Ar90,0.2377,0.0419,23.89,0.1843,0.37,0.1072,39.22,-3.27,-1.9,45.16,-4.38,-0.46,0.0013,Yes,No,,
EnthermalPlus,Q452 5mm / Vacuum 0.25mm / Clear 5mm / Argon 11.84mm / SB60 4mm,25.39,5mm Clear,2106,Quad LoE 452 S2,Float Glass - 5mm,2003,,Clear  4mm,5282,SolarbanÂ® 60 S5,Ar90,0.2394,0.0422,23.72,0.1897,0.4152,0.1067,39.12,-3.95,-1.2,45.92,-4.87,1.01,0.0047,Yes,No,,
EnthermalPlus,Q452 5mm / Vacuum 0.25mm / Clear 5mm / Argon 11.84mm / SB70 4mm,25.39,5mm Clear,2106,Quad LoE 452 S2,Float Glass - 5mm,2003,,SolarbanÂ® 70 glass  4mm,5433,SolarbanÂ® 70 S5,Ar90,0.2375,0.0418,23.91,0.1789,0.3808,0.1134,40.29,-4.61,-2.76,48.53,-6.01,-1.38,0.0018,Yes,No,,
EnthermalPlus,Q452 5mm / Vacuum 0.25mm / Clear 5mm / Argon 11.75mm / LUMI 4mm,25.4,5mm Clear,2106,Quad LoE 452 S2,Float Glass - 5mm,2003,,SGG ECLAZ II 4mm,20754,ECLAZ II S5,Ar90,0.2409,0.0424,23.57,0.1912,0.4738,0.1055,38.99,-3.19,-2.8,48.56,-5.12,0.53,0.009,Yes,No,,
EnthermalPlus,SB60 5mm / Vacuum 0.25mm / Clear 5mm / Argon 11.86mm / C180 4mm,25.41,Clear  5mm,5283,SolarbanÂ® 60 S2,Clear Float Glass,414,,4mm Clear,2192,LoE 180 S5,Ar90,0.2906,0.0512,19.54,0.3503,0.6188,0.1475,45.34,-2.41,-4.16,49.75,-2.94,-3.5,0.0858,Yes,No,,
EnthermalPlus,SB60 5mm / Vacuum 0.25mm / Clear 5mm / Argon 11.86mm / C270 4mm,25.41,Clear  5mm,5283,SolarbanÂ® 60 S2,Clear Float Glass,414,,4mm Clear,2027,LoEÂ² 270 S5,Ar90,0.2857,0.0503,19.87,0.3351,0.5439,0.1394,44.13,-6.2,0.08,44.75,-4.47,-0.32,0.045,Yes,No,,
EnthermalPlus,SB60 5mm / Vacuum 0.25mm / Clear 5mm / Argon 11.86mm / C272 4mm,25.41,Clear  5mm,5283,SolarbanÂ® 60 S2,Clear Float Glass,414,,4 mm Clear,2012,LoEÂ² 272 S5,Ar90,0.2868,0.0505,19.8,0.3433,0.5614,0.1298,42.7,-2.88,-1.06,42.8,-2.55,-0.3,0.0548,Yes,No,,
EnthermalPlus,SB60 5mm / Vacuum 0.25mm / Clear 5mm / Argon 11.86mm / C366 4mm,25.41,Clear  5mm,5283,SolarbanÂ® 60 S2,Clear Float Glass,414,,4mm Clear,2155,LoEÂ³ 366 S5,Ar90,0.2832,0.0499,20.05,0.3171,0.506,0.1323,43.07,-1.57,-1.96,42.79,-2.58,-1.85,0.0162,Yes,No,,
EnthermalPlus,SB60 5mm / Vacuum 0.25mm / Clear 5mm / Argon 11.85mm / SB60 4mm,25.4,Clear  5mm,5283,SolarbanÂ® 60 S2,Clear Float Glass,414,,Clear  4mm,5282,SolarbanÂ® 60 S5,Ar90,0.2856,0.0503,19.88,0.3427,0.5685,0.1311,42.88,-3.09,-0.49,43.01,-2.92,-0.51,0.0631,Yes,No,,
EnthermalPlus,SB60 5mm / Vacuum 0.25mm / Clear 5mm / Argon 11.85mm / SB70 4mm,25.4,Clear  5mm,5283,SolarbanÂ® 60 S2,Clear Float Glass,414,,SolarbanÂ® 70 glass  4mm,5433,SolarbanÂ® 70 S5,Ar90,0.2828,0.0498,20.08,0.304,0.5205,0.1436,44.76,-3.0,-4.02,46.29,-4.49,-2.85,0.0229,Yes,No,,
EnthermalPlus,SB60 5mm / Vacuum 0.25mm / Clear 5mm / Argon 11.76mm / LUMI 4mm,25.41,Clear  5mm,5283,SolarbanÂ® 60 S2,Clear Float Glass,414,,SGG ECLAZ II 4mm,20754,ECLAZ II S5,Ar90,0.2878,0.0507,19.73,0.358,0.649,0.129,42.65,-1.73,-3.33,45.05,-2.86,-1.2,0.1249,Yes,No,,
EnthermalPlus,SB70 5mm / Vacuum 0.25mm / Clear 5mm / Argon 11.86mm / C180 4mm,25.41,SolarbanÂ® 70 glass  5mm,5434,SolarbanÂ® 70 S2,Clear Float Glass,414,,4mm Clear,2192,LoE 180 S5,Ar90,0.2426,0.0427,23.41,0.2365,0.5666,0.1674,48.02,-4.31,-5.0,51.58,-2.6,-6.75,0.0316,Yes,No,,
EnthermalPlus,SB70 5mm / Vacuum 0.25mm / Clear 5mm / Argon 11.86mm / C270 4mm,25.41,SolarbanÂ® 70 glass  5mm,5434,SolarbanÂ® 70 S2,Clear Float Glass,414,,4mm Clear,2027,LoEÂ² 270 S5,Ar90,0.2392,0.0421,23.74,0.2385,0.4982,0.1605,47.09,-7.1,-2.3,46.39,-4.43,-3.37,0.0164,Yes,No,,
EnthermalPlus,SB70 5mm / Vacuum 0.25mm / Clear 5mm / Argon 11.86mm / C272 4mm,25.41,SolarbanÂ® 70 glass  5mm,5434,SolarbanÂ® 70 S2,Clear Float Glass,414,,4 mm Clear,2012,LoEÂ² 272 S5,Ar90,0.24,0.0423,23.66,0.2417,0.5139,0.1524,46.0,-4.58,-3.21,44.65,-2.29,-3.97,0.0207,Yes,No,,
EnthermalPlus,SB70 5mm / Vacuum 0.25mm / Clear 5mm / Argon 11.86mm / C366 4mm,25.41,SolarbanÂ® 70 glass  5mm,5434,SolarbanÂ® 70 S2,Clear Float Glass,414,,4mm Clear,2155,LoEÂ³ 366 S5,Ar90,0.2375,0.0418,23.91,0.236,0.4637,0.1544,46.26,-3.78,-3.73,44.3,-3.13,-4.18,0.0061,Yes,No,,
EnthermalPlus,SB70 5mm / Vacuum 0.25mm / Clear 5mm / Argon 11.85mm / SB60 4mm,25.4,SolarbanÂ® 70 glass  5mm,5434,SolarbanÂ® 70 S2,Clear Float Glass,414,,Clear  4mm,5282,SolarbanÂ® 60 S5,Ar90,0.2392,0.0421,23.74,0.2418,0.5205,0.1536,46.14,-4.68,-2.81,44.9,-2.8,-4.06,0.0229,Yes,No,,
EnthermalPlus,SB70 5mm / Vacuum 0.25mm / Clear 5mm / Argon 11.85mm / SB70 4mm,25.4,SolarbanÂ® 70 glass  5mm,5434,SolarbanÂ® 70 S2,Clear Float Glass,414,,SolarbanÂ® 70 glass  4mm,5433,SolarbanÂ® 70 S5,Ar90,0.2372,0.0418,23.94,0.2294,0.4773,0.1639,47.54,-5.13,-4.9,47.69,-4.92,-4.96,0.0094,Yes,No,,
EnthermalPlus,SB70 5mm / Vacuum 0.25mm / Clear 5mm / Argon 11.76mm / LUMI 4mm,25.41,SolarbanÂ® 70 glass  5mm,5434,SolarbanÂ® 70 S2,Clear Float Glass,414,,SGG ECLAZ II 4mm,20754,ECLAZ II S5,Ar90,0.2406,0.0424,23.6,0.2433,0.5938,0.1518,45.97,-3.69,-4.74,47.37,-2.35,-5.65,0.0454,Yes,No,,
EnthermalPlus,SB67 5mm / Vacuum 0.25mm / Clear 5mm / Argon 11.86mm / C180 4mm,25.41,Clear  5mm,5475,SolarbanÂ® R67 S2,Clear Float Glass,414,,4mm Clear,2192,LoE 180 S5,Ar90,0.2916,0.0514,19.47,0.2528,0.4742,0.2145,53.6,-3.71,-7.67,53.4,-5.86,-7.48,0.0539,Yes,No,,
EnthermalPlus,SB67 5mm / Vacuum 0.25mm / Clear 5mm / Argon 11.86mm / C270 4mm,25.41,Clear  5mm,5475,SolarbanÂ® R67 S2,Clear Float Glass,414,,4mm Clear,2027,LoEÂ² 270 S5,Ar90,0.2867,0.0505,19.81,0.2454,0.4166,0.2099,53.07,-5.31,-5.82,48.08,-7.13,-4.08,0.0274,Yes,No,,
EnthermalPlus,SB67 5mm / Vacuum 0.25mm / Clear 5mm / Argon 11.86mm / C272 4mm,25.41,Clear  5mm,5475,SolarbanÂ® R67 S2,Clear Float Glass,414,,4 mm Clear,2012,LoEÂ² 272 S5,Ar90,0.2878,0.0507,19.73,0.2507,0.4295,0.204,52.4,-3.74,-6.32,46.52,-5.42,-4.75,0.0337,Yes,No,,
EnthermalPlus,SB67 5mm / Vacuum 0.25mm / Clear 5mm / Argon 11.86mm / C366 4mm,25.41,Clear  5mm,5475,SolarbanÂ® R67 S2,Clear Float Glass,414,,4mm Clear,2155,LoEÂ³ 366 S5,Ar90,0.2842,0.05,19.98,0.2345,0.3874,0.2054,52.55,-3.18,-6.68,45.92,-5.47,-4.77,0.0101,Yes,No,,
EnthermalPlus,SB67 5mm / Vacuum 0.25mm / Clear 5mm / Argon 11.85mm / SB60 4mm,25.4,Clear  5mm,5475,SolarbanÂ® R67 S2,Clear Float Glass,414,,Clear  4mm,5282,SolarbanÂ® 60 S5,Ar90,0.2866,0.0505,19.81,0.2505,0.435,0.2048,52.48,-3.82,-6.09,46.81,-6.01,-4.83,0.039,Yes,No,,
EnthermalPlus,SB67 5mm / Vacuum 0.25mm / Clear 5mm / Argon 11.85mm / SB70 4mm,25.4,Clear  5mm,5475,SolarbanÂ® R67 S2,Clear Float Glass,414,,SolarbanÂ® 70 glass  4mm,5433,SolarbanÂ® 70 S5,Ar90,0.2838,0.05,20.01,0.2257,0.3988,0.2123,53.34,-3.95,-7.49,49.22,-7.06,-5.31,0.0148,Yes,No,,
EnthermalPlus,SB67 5mm / Vacuum 0.25mm / Clear 5mm / Argon 11.76mm / LUMI 4mm,25.41,Clear  5mm,5475,SolarbanÂ® R67 S2,Clear Float Glass,414,,SGG ECLAZ II 4mm,20754,ECLAZ II S5,Ar90,0.2888,0.0509,19.66,0.2585,0.4966,0.2036,52.39,-3.24,-7.29,49.62,-6.4,-6.63,0.0789,Yes,No,,
EnthermalPlus,SB60 Starphire 5mm / Vacuum 0.25mm / Clear 5mm / Argon 11.86mm / C180 4mm,25.41,StarphireÂ®  5mm,5348,SolarbanÂ® 60 S2,Clear Float Glass,414,,4mm Clear,2192,LoE 180 S5,Ar90,0.2906,0.0512,19.54,0.3726,0.633,0.1521,45.98,-1.51,-4.35,49.84,-2.82,-3.47,0.0937,Yes,No,,
EnthermalPlus,SB60 Starphire 5mm / Vacuum 0.25mm / Clear 5mm / Argon 11.86mm / C270 4mm,25.41,StarphireÂ®  5mm,5348,SolarbanÂ® 60 S2,Clear Float Glass,414,,4mm Clear,2027,LoEÂ² 270 S5,Ar90,0.2857,0.0503,19.87,0.354,0.5563,0.1436,44.73,-5.42,0.01,44.83,-4.37,-0.3,0.0488,Yes,No,,
EnthermalPlus,SB60 Starphire 5mm / Vacuum 0.25mm / Clear 5mm / Argon 11.86mm / C272 4mm,25.41,StarphireÂ®  5mm,5348,SolarbanÂ® 60 S2,Clear Float Glass,414,,4 mm Clear,2012,LoEÂ² 272 S5,Ar90,0.2868,0.0505,19.8,0.3632,0.5743,0.1337,43.27,-2.06,-1.15,42.89,-2.43,-0.28,0.0593,Yes,No,,
EnthermalPlus,SB60 Starphire 5mm / Vacuum 0.25mm / Clear 5mm / Argon 11.86mm / C366 4mm,25.41,StarphireÂ®  5mm,5348,SolarbanÂ® 60 S2,Clear Float Glass,414,,4mm Clear,2155,LoEÂ³ 366 S5,Ar90,0.2832,0.0499,20.05,0.3334,0.5174,0.1364,43.66,-0.69,-2.06,42.87,-2.51,-1.83,0.0176,Yes,No,,
EnthermalPlus,SB60 Starphire 5mm / Vacuum 0.25mm / Clear 5mm / Argon 11.85mm / SB60 4mm,25.4,StarphireÂ®  5mm,5348,SolarbanÂ® 60 S2,Clear Float Glass,414,,Clear  4mm,5282,SolarbanÂ® 60 S5,Ar90,0.2856,0.0503,19.88,0.3623,0.5815,0.1351,43.46,-2.29,-0.56,43.11,-2.8,-0.49,0.0686,Yes,No,,
EnthermalPlus,SB60 Starphire 5mm / Vacuum 0.25mm / Clear 5mm / Argon 11.85mm / SB70 4mm,25.4,StarphireÂ®  5mm,5348,SolarbanÂ® 60 S2,Clear Float Glass,414,,SolarbanÂ® 70 glass  4mm,5433,SolarbanÂ® 70 S5,Ar90,0.2828,0.0498,20.08,0.3192,0.5323,0.1482,45.38,-2.07,-4.22,46.36,-4.41,-2.82,0.0249,Yes,No,,
EnthermalPlus,SB60 Starphire 5mm / Vacuum 0.25mm / Clear 5mm / Argon 11.76mm / LUMI 4mm,25.41,StarphireÂ®  5mm,5348,SolarbanÂ® 60 S2,Clear Float Glass,414,,SGG ECLAZ II 4mm,20754,ECLAZ II S5,Ar90,0.2878,0.0507,19.73,0.3805,0.6639,0.1329,43.22,-0.9,-3.48,45.17,-2.7,-1.17,0.1373,Yes,No,,
EnthermalPlus,LUMI 5mm / Vacuum 0.25mm / Clear 5mm / Argon 11.25mm / C180 4mm,25.4,SGG ECLAZ II 5mm,20755,ECLAZ II S2,SGG PLANICLEAR 5mm,21012,,4mm Clear,2192,LoE 180 S5,Ar90,0.3221,0.0567,17.63,0.5692,0.7226,0.1667,48.06,-1.47,-5.94,49.53,-1.3,-6.17,0.1885,Yes,Yes,0.571409,0.336838
EnthermalPlus,LUMI 5mm / Vacuum 0.25mm / Clear 5mm / Argon 11.25mm / C270 4mm,25.4,SGG ECLAZ II 5mm,20755,ECLAZ II S2,SGG PLANICLEAR 5mm,21012,,4mm Clear,2027,LoEÂ² 270 S5,Ar90,0.3166,0.0558,17.94,0.4567,0.6348,0.1556,46.52,-6.39,-0.46,44.55,-2.99,-2.8,0.0924,Yes,Yes,0.458413,0.330961
EnthermalPlus,LUMI 5mm / Vacuum 0.25mm / Clear 5mm / Argon 11.25mm / C272 4mm,25.4,SGG ECLAZ II 5mm,20755,ECLAZ II S2,SGG PLANICLEAR 5mm,21012,,4 mm Clear,2012,LoEÂ² 272 S5,Ar90,0.3178,0.056,17.86,0.4825,0.6555,0.1427,44.73,-2.27,-1.86,42.57,-0.83,-3.18,0.1109,Yes,Yes,0.484291,0.332282
EnthermalPlus,LUMI 5mm / Vacuum 0.25mm / Clear 5mm / Argon 11.25mm / C366 4mm,25.4,SGG ECLAZ II 5mm,20755,ECLAZ II S2,SGG PLANICLEAR 5mm,21012,,4mm Clear,2155,LoEÂ³ 366 S5,Ar90,0.3138,0.0553,18.1,0.4056,0.5903,0.1464,45.22,-0.43,-3.04,42.6,-1.24,-4.02,0.0341,Yes,Yes,0.407154,0.327932
EnthermalPlus,LUMI 5mm / Vacuum 0.25mm / Clear 5mm / Argon 11.24mm / SB60 4mm,25.39,SGG ECLAZ II 5mm,20755,ECLAZ II S2,SGG PLANICLEAR 5mm,21012,,Clear  4mm,5282,SolarbanÂ® 60 S5,Ar90,0.3165,0.0557,17.94,0.4744,0.6637,0.1445,44.95,-2.58,-1.14,42.78,-1.19,-3.39,0.1343,Yes,Yes,0.476288,0.330940
EnthermalPlus,LUMI 5mm / Vacuum 0.25mm / Clear 5mm / Argon 11.24mm / SB70 4mm,25.39,SGG ECLAZ II 5mm,20755,ECLAZ II S2,SGG PLANICLEAR 5mm,21012,,SolarbanÂ® 70 glass  4mm,5433,SolarbanÂ® 70 S5,Ar90,0.3134,0.0552,18.12,0.3832,0.6072,0.1617,47.34,-1.96,-5.79,46.11,-3.24,-4.8,0.0492,Yes,Yes,0.385319,0.327559
EnthermalPlus,LUMI 5mm / Vacuum 0.25mm / Clear 5mm / Argon 11.15mm / LUMI 4mm,25.4,SGG ECLAZ II 5mm,20755,ECLAZ II S2,SGG PLANICLEAR 5mm,21012,,SGG ECLAZ II 4mm,20754,ECLAZ II S5,Ar90,0.319,0.0562,17.8,0.5698,0.758,0.1417,44.67,-0.85,-4.8,44.78,-0.73,-4.74,0.2836,Yes,Yes,0.572367,0.333463
EnthermalPlus,ZEN 5mm / Vacuum 0.25mm / Clear 5mm / Argon 11.25mm / C180 4mm,25.4,SGG ECLAZ ONE II 5mm,20763,ECLAZ ONE II S2,SGG PLANICLEAR 5mm,21012,,4mm Clear,2192,LoE 180 S5,Ar90,0.2604,0.0459,21.81,0.4768,0.6853,0.2228,54.61,-1.36,-8.03,53.14,-1.49,-7.78,0.1752,Yes,Yes,0.478646,0.267810
EnthermalPlus,ZEN 5mm / Vacuum 0.25mm / Clear 5mm / Argon 11.25mm / C270 4mm,25.4,SGG ECLAZ ONE II 5mm,20763,ECLAZ ONE II S2,SGG PLANICLEAR 5mm,21012,,4mm Clear,2027,LoEÂ² 270 S5,Ar90,0.2568,0.0452,22.11,0.4146,0.6018,0.2128,53.49,-4.83,-4.5,47.81,-3.27,-4.47,0.0869,Yes,Yes,0.415690,0.264105
EnthermalPlus,ZEN 5mm / Vacuum 0.25mm / Clear 5mm / Argon 11.25mm / C272 4mm,25.4,SGG ECLAZ ONE II 5mm,20763,ECLAZ ONE II S2,SGG PLANICLEAR 5mm,21012,,4 mm Clear,2012,LoEÂ² 272 S5,Ar90,0.2576,0.0454,22.04,0.4327,0.6209,0.2012,52.21,-1.86,-5.61,46.23,-1.11,-5.03,0.1038,Yes,Yes,0.433830,0.264941
EnthermalPlus,ZEN 5mm / Vacuum 0.25mm / Clear 5mm / Argon 11.25mm / C366 4mm,25.4,SGG ECLAZ ONE II 5mm,20763,ECLAZ ONE II S2,SGG PLANICLEAR 5mm,21012,,4mm Clear,2155,LoEÂ³ 366 S5,Ar90,0.2549,0.0449,22.27,0.3755,0.5593,0.2045,52.56,-0.61,-6.32,45.62,-2.0,-5.38,0.0317,Yes,Yes,0.376357,0.262183
EnthermalPlus,ZEN 5mm / Vacuum 0.25mm / Clear 5mm / Argon 11.24mm / SB60 4mm,25.39,SGG ECLAZ ONE II 5mm,20763,ECLAZ ONE II S2,SGG PLANICLEAR 5mm,21012,,Clear  4mm,5282,SolarbanÂ® 60 S5,Ar90,0.2567,0.0452,22.12,0.4279,0.6287,0.2029,52.37,-2.07,-5.11,46.52,-1.6,-5.19,0.1255,Yes,Yes,0.429053,0.264092
EnthermalPlus,ZEN 5mm / Vacuum 0.25mm / Clear 5mm / Argon 11.24mm / SB70 4mm,25.39,SGG ECLAZ ONE II 5mm,20763,ECLAZ ONE II S2,SGG PLANICLEAR 5mm,21012,,SolarbanÂ® 70 glass  4mm,5433,SolarbanÂ® 70 S5,Ar90,0.2547,0.0448,22.3,0.3561,0.5759,0.2182,54.08,-1.78,-8.0,48.95,-3.73,-5.77,0.045,Yes,Yes,0.357373,0.261946
EnthermalPlus,ZEN 5mm / Vacuum 0.25mm / Clear 5mm / Argon 11.15mm / LUMI 4mm,25.4,SGG ECLAZ ONE II 5mm,20763,ECLAZ ONE II S2,SGG PLANICLEAR 5mm,21012,,SGG ECLAZ II 4mm,20754,ECLAZ II S5,Ar90,0.2583,0.0455,21.98,0.482,0.7179,0.2003,52.16,-0.86,-7.53,49.31,-1.02,-6.96,0.2629,Yes,Yes,0.484039,0.265685
EnthermalPlus,SB60 Solarbronze 5mm / Vacuum 0.25mm / Clear 5mm / Argon 11.86mm / C180 4mm,25.41,SolarbronzeÂ®  5mm,5273,SolarbanÂ® 60 S2,Clear Float Glass,414,,4mm Clear,2192,LoE 180 S5,Ar90,0.2906,0.0512,19.54,0.2433,0.4051,0.0879,35.48,0.35,-0.43,48.48,-2.43,-3.71,0.0461,Yes,No,,
EnthermalPlus,SB60 Solarbronze 5mm / Vacuum 0.25mm / Clear 5mm / Argon 11.86mm / C270 4mm,25.41,SolarbronzeÂ®  5mm,5273,SolarbanÂ® 60 S2,Clear Float Glass,414,,4mm Clear,2027,LoEÂ² 270 S5,Ar90,0.2857,0.0503,19.87,0.2314,0.356,0.0843,34.73,-1.78,1.77,43.6,-4.0,-0.44,0.0249,Yes,No,,
EnthermalPlus,SB60 Solarbronze 5mm / Vacuum 0.25mm / Clear 5mm / Argon 11.86mm / C272 4mm,25.41,SolarbronzeÂ®  5mm,5273,SolarbanÂ® 60 S2,Clear Float Glass,414,,4 mm Clear,2012,LoEÂ² 272 S5,Ar90,0.2868,0.0505,19.8,0.2373,0.3678,0.0804,33.94,-0.01,1.04,41.49,-2.01,-0.43,0.0307,Yes,No,,
EnthermalPlus,SB60 Solarbronze 5mm / Vacuum 0.25mm / Clear 5mm / Argon 11.86mm / C366 4mm,25.41,SolarbronzeÂ®  5mm,5273,SolarbanÂ® 60 S2,Clear Float Glass,414,,4mm Clear,2155,LoEÂ³ 366 S5,Ar90,0.2832,0.0499,20.05,0.2178,0.331,0.0817,34.19,0.71,0.64,41.73,-1.97,-2.04,0.0089,Yes,No,,
EnthermalPlus,SB60 Solarbronze 5mm / Vacuum 0.25mm / Clear 5mm / Argon 11.85mm / SB60 4mm,25.4,SolarbronzeÂ®  5mm,5273,SolarbanÂ® 60 S2,Clear Float Glass,414,,Clear  4mm,5282,SolarbanÂ® 60 S5,Ar90,0.2856,0.0503,19.88,0.2368,0.3722,0.081,34.05,-0.16,1.39,41.68,-2.33,-0.66,0.0343,Yes,No,,
EnthermalPlus,SB60 Solarbronze 5mm / Vacuum 0.25mm / Clear 5mm / Argon 11.85mm / SB70 4mm,25.4,SolarbronzeÂ®  5mm,5273,SolarbanÂ® 60 S2,Clear Float Glass,414,,SolarbanÂ® 70 glass  4mm,5433,SolarbanÂ® 70 S5,Ar90,0.2828,0.0498,20.08,0.2087,0.3406,0.0863,35.14,-0.01,-0.48,45.29,-4.01,-3.12,0.0126,Yes,No,,
EnthermalPlus,SB60 Solarbronze 5mm / Vacuum 0.25mm / Clear 5mm / Argon 11.76mm / LUMI 4mm,25.41,SolarbronzeÂ®  5mm,5273,SolarbanÂ® 60 S2,Clear Float Glass,414,,SGG ECLAZ II 4mm,20754,ECLAZ II S5,Ar90,0.2878,0.0507,19.73,0.2482,0.425,0.08,33.9,0.59,-0.18,43.42,-2.21,-1.34,0.0659,Yes,No,,
EnthermalPlus,SB60 Solargray 5mm / Vacuum 0.25mm / Clear 5mm / Argon 11.86mm / C180 4mm,25.41,SolargrayÂ®  5mm,5288,SolarbanÂ® 60 S2,Clear Float Glass,414,,4mm Clear,2192,LoE 180 S5,Ar90,0.2906,0.0512,19.54,0.2162,0.3493,0.0766,33.28,-0.18,-3.53,48.25,-2.53,-4.06,0.0447,Yes,No,,
