Repository: Ranojoyd80/enthermal-configurator

File: Data_Pipeline/1_Source_CSVs/IG_Config_EnthermalPlus_Inboard_Dataset_12-04-26.csv (part 4 of 34)
Product Type,Comment,Total Thickness (mm),Outer Lite (Name_Thickness mm),Outer Lite NFRC ID,Outer Lite Low-E,Middle Lite (Name_Thickness mm),Middle Lite NFRC ID,Middle Lite Low-E,Inner Lite (Name_Thickness mm),Inner Lite NFRC ID,Inner Lite Low-E,Gas Fill,U-value NFRC (W/mÂ²K),U-value NFRC (BTU/hrftF),R-value NFRC,SHGC,Tvis (Visible Transmittance),Exterior Visible Reflectance,Exterior Reflected Color L*,Exterior Reflected Color a*,Exterior Reflected Color b*,Interior Reflected Color L*,Interior Reflected Color a*,Interior Reflected Color b*,T-UV,NFRC,CEN,g-factor,U-value CEN (W/m²K)
EnthermalPlus,Q452 6mm / Argon 11.65mm / C270 4mm / Vacuum 0.25mm / Clear 4mm,25.4,6mm Clear,2107,Quad LoE 452 S2,4mm Clear,2027,LoEÂ² 270 S4,Float Glass - 4mm,2002,,Ar90,0.2867,0.0505,19.8,0.1571,0.3961,0.1076,39.33,-4.58,-2.08,48.72,-9.86,4.83,0.0035,Yes,No,,
EnthermalPlus,Q452 6mm / Argon 11.65mm / C272 4mm / Vacuum 0.25mm / Clear 4mm,25.4,6mm Clear,2107,Quad LoE 452 S2,4 mm Clear,2012,LoEÂ² 272 S4,Float Glass - 4mm,2002,,Ar90,0.3055,0.0538,18.59,0.1642,0.4085,0.1028,38.47,-3.54,-2.16,47.07,-5.26,3.54,0.0044,Yes,No,,
EnthermalPlus,Q452 6mm / Argon 11.65mm / C366 4mm / Vacuum 0.25mm / Clear 4mm,25.4,6mm Clear,2107,Quad LoE 452 S2,4mm Clear,2155,LoEÂ³ 366 S4,Float Glass - 4mm,2002,,Ar90,0.2435,0.0429,23.32,0.1405,0.3688,0.1041,38.7,-3.91,-2.19,46.59,-3.17,1.52,0.0013,Yes,No,,
EnthermalPlus,Q452 6mm / Argon 11.55mm / SB60 4mm / Vacuum 0.25mm / Clear 4mm,25.41,6mm Clear,2107,Quad LoE 452 S2,Clear  4mm,5282,SolarbanÂ® 60 S4,Clear Float Glass,413,,Ar90,0.2861,0.0504,19.85,0.1635,0.4088,0.1035,38.59,-3.59,-2.31,47.4,-6.19,4.55,0.0047,Yes,No,,
EnthermalPlus,Q452 6mm / Argon 11.55mm / SB70 4mm / Vacuum 0.25mm / Clear 4mm,25.41,6mm Clear,2107,Quad LoE 452 S2,SolarbanÂ® 70 glass  4mm,5433,SolarbanÂ® 70 S4,Clear Float Glass,413,,Ar90,0.2376,0.0418,23.9,0.1405,0.3752,0.1121,40.09,-5.5,-2.23,49.13,-4.65,-2.28,0.0017,Yes,No,,
EnthermalPlus,Q452 6mm / Argon 11.45mm / LUMI 4mm / Vacuum 0.25mm / Clear 4mm,25.4,6mm Clear,2107,Quad LoE 452 S2,SGG ECLAZ II 4mm,20754,ECLAZ II S4,SGG PLANICLEAR 4mm,21011,,Ar90,0.3166,0.0558,17.93,0.1855,0.4746,0.1049,38.9,-3.46,-2.87,48.92,-4.2,0.51,0.0093,Yes,No,,
EnthermalPlus,SB60 6mm / Argon 11.69mm / C180 4mm / Vacuum 0.25mm / Clear 4mm,25.44,Clear  6mm,5284,SolarbanÂ® 60 S2,4mm Clear,2192,LoE 180 S4,Float Glass - 4mm,2002,,Ar90,0.3729,0.0657,15.23,0.3245,0.6272,0.1521,45.99,-2.82,-4.02,48.83,-2.02,-3.82,0.0867,Yes,No,,
EnthermalPlus,SB60 6mm / Argon 11.69mm / C270 4mm / Vacuum 0.25mm / Clear 4mm,25.44,Clear  6mm,5284,SolarbanÂ® 60 S2,4mm Clear,2027,LoEÂ² 270 S4,Float Glass - 4mm,2002,,Ar90,0.2888,0.0509,19.66,0.2608,0.5507,0.1321,43.09,-3.46,-2.43,46.19,-8.41,3.76,0.0453,Yes,No,,
EnthermalPlus,SB60 6mm / Argon 11.69mm / C272 4mm / Vacuum 0.25mm / Clear 4mm,25.44,Clear  6mm,5284,SolarbanÂ® 60 S2,4 mm Clear,2012,LoEÂ² 272 S4,Float Glass - 4mm,2002,,Ar90,0.3078,0.0542,18.45,0.2799,0.5686,0.123,41.66,-2.01,-2.68,44.23,-3.39,2.29,0.0551,Yes,No,,
EnthermalPlus,SB60 6mm / Argon 11.69mm / C366 4mm / Vacuum 0.25mm / Clear 4mm,25.44,Clear  6mm,5284,SolarbanÂ® 60 S2,4mm Clear,2155,LoEÂ³ 366 S4,Float Glass - 4mm,2002,,Ar90,0.2449,0.0431,23.18,0.216,0.5124,0.1255,42.06,-2.17,-3.23,44.23,-1.22,0.26,0.0164,Yes,No,,
EnthermalPlus,SB60 6mm / Argon 11.59mm / SB60 4mm / Vacuum 0.25mm / Clear 4mm,25.44,Clear  6mm,5284,SolarbanÂ® 60 S2,Clear  4mm,5282,SolarbanÂ® 60 S4,Clear Float Glass,413,,Ar90,0.2881,0.0507,19.71,0.2755,0.5687,0.1241,41.84,-2.21,-2.83,44.58,-4.26,3.33,0.0624,Yes,No,,
EnthermalPlus,SB60 6mm / Argon 11.59mm / SB70 4mm / Vacuum 0.25mm / Clear 4mm,25.44,Clear  6mm,5284,SolarbanÂ® 60 S2,SolarbanÂ® 70 glass  4mm,5433,SolarbanÂ® 70 S4,Clear Float Glass,413,,Ar90,0.239,0.0421,23.76,0.2135,0.5208,0.1407,44.35,-4.09,-3.5,46.89,-2.94,-3.79,0.0223,Yes,No,,
EnthermalPlus,SB60 6mm / Argon 11.49mm / LUMI 4mm / Vacuum 0.25mm / Clear 4mm,25.44,Clear  6mm,5284,SolarbanÂ® 60 S2,SGG ECLAZ II 4mm,20754,ECLAZ II S4,SGG PLANICLEAR 4mm,21011,,Ar90,0.319,0.0562,17.8,0.337,0.6607,0.127,42.38,-1.88,-3.49,45.26,-1.66,-1.29,0.1313,Yes,No,,
EnthermalPlus,SB60 Solexia 6mm / Argon 11.69mm / C180 4mm / Vacuum 0.25mm / Clear 4mm,25.44,SolexiaÂ®  6mm,5254,SolarbanÂ® 60 S2,4mm Clear,2192,LoE 180 S4,Float Glass - 4mm,2002,,Ar90,0.3729,0.0657,15.23,0.2502,0.5461,0.1266,42.32,-6.26,-2.34,48.29,-2.39,-3.91,0.0493,Yes,No,,
EnthermalPlus,SB60 Solexia 6mm / Argon 11.69mm / C270 4mm / Vacuum 0.25mm / Clear 4mm,25.44,SolexiaÂ®  6mm,5254,SolarbanÂ® 60 S2,4mm Clear,2027,LoEÂ² 270 S4,Float Glass - 4mm,2002,,Ar90,0.2888,0.0509,19.66,0.2094,0.48,0.1113,39.83,-6.46,-1.08,45.74,-8.79,3.78,0.0266,Yes,No,,
EnthermalPlus,SB60 Solexia 6mm / Argon 11.69mm / C272 4mm / Vacuum 0.25mm / Clear 4mm,25.44,SolexiaÂ®  6mm,5254,SolarbanÂ® 60 S2,4 mm Clear,2012,LoEÂ² 272 S4,Float Glass - 4mm,2002,,Ar90,0.3078,0.0542,18.45,0.2221,0.4954,0.1042,38.59,-4.96,-1.3,43.72,-3.76,2.29,0.0327,Yes,No,,
EnthermalPlus,SB60 Solexia 6mm / Argon 11.69mm / C366 4mm / Vacuum 0.25mm / Clear 4mm,25.44,SolexiaÂ®  6mm,5254,SolarbanÂ® 60 S2,4mm Clear,2155,LoEÂ³ 366 S4,Float Glass - 4mm,2002,,Ar90,0.2449,0.0431,23.18,0.1797,0.4471,0.1062,38.93,-5.23,-1.68,43.82,-1.38,0.22,0.0095,Yes,No,,
EnthermalPlus,SB60 Solexia 6mm / Argon 11.59mm / SB60 4mm / Vacuum 0.25mm / Clear 4mm,25.44,SolexiaÂ®  6mm,5254,SolarbanÂ® 60 S2,Clear  4mm,5282,SolarbanÂ® 60 S4,Clear Float Glass,413,,Ar90,0.2881,0.0507,19.71,0.2197,0.4956,0.1051,38.75,-5.08,-1.42,44.07,-4.61,3.35,0.0361,Yes,No,,
EnthermalPlus,SB60 Solexia 6mm / Argon 11.59mm / SB70 4mm / Vacuum 0.25mm / Clear 4mm,25.44,SolexiaÂ®  6mm,5254,SolarbanÂ® 60 S2,SolarbanÂ® 70 glass  4mm,5433,SolarbanÂ® 70 S4,Clear Float Glass,413,,Ar90,0.239,0.0421,23.76,0.1786,0.4543,0.118,40.93,-7.35,-1.8,46.5,-3.13,-3.9,0.013,Yes,No,,
EnthermalPlus,SB60 Solexia 6mm / Argon 11.49mm / LUMI 4mm / Vacuum 0.25mm / Clear 4mm,25.44,SolexiaÂ®  6mm,5254,SolarbanÂ® 60 S2,SGG ECLAZ II 4mm,20754,ECLAZ II S4,SGG PLANICLEAR 4mm,21011,,Ar90,0.319,0.0562,17.8,0.2587,0.5754,0.1072,39.19,-4.95,-2.09,44.59,-2.14,-1.34,0.0727,Yes,No,,
EnthermalPlus,SB60 Solarbronze 6mm / Argon 11.69mm / C180 4mm / Vacuum 0.25mm / Clear 4mm,25.44,SolarbronzeÂ®  6mm,5274,SolarbanÂ® 60 S2,4mm Clear,2192,LoE 180 S4,Float Glass - 4mm,2002,,Ar90,0.3729,0.0657,15.23,0.2116,0.3756,0.0823,34.34,0.47,0.11,47.33,-1.42,-4.1,0.0409,Yes,No,,
EnthermalPlus,SB60 Solarbronze 6mm / Argon 11.69mm / C270 4mm / Vacuum 0.25mm / Clear 4mm,25.44,SolarbronzeÂ®  6mm,5274,SolarbanÂ® 60 S2,4mm Clear,2027,LoEÂ² 270 S4,Float Glass - 4mm,2002,,Ar90,0.2888,0.0509,19.66,0.1677,0.3299,0.0751,32.82,0.0,0.56,44.93,-8.08,3.79,0.0222,Yes,No,,
EnthermalPlus,SB60 Solarbronze 6mm / Argon 11.69mm / C272 4mm / Vacuum 0.25mm / Clear 4mm,25.44,SolarbronzeÂ®  6mm,5274,SolarbanÂ® 60 S2,4 mm Clear,2012,LoEÂ² 272 S4,Float Glass - 4mm,2002,,Ar90,0.3078,0.0542,18.45,0.1808,0.3408,0.0719,32.12,0.54,0.31,42.8,-2.88,2.27,0.0274,Yes,No,,
EnthermalPlus,SB60 Solarbronze 6mm / Argon 11.69mm / C366 4mm / Vacuum 0.25mm / Clear 4mm,25.44,SolarbronzeÂ®  6mm,5274,SolarbanÂ® 60 S2,4mm Clear,2155,LoEÂ³ 366 S4,Float Glass - 4mm,2002,,Ar90,0.2449,0.0431,23.18,0.1368,0.3067,0.0728,32.33,0.5,0.03,43.07,-0.54,0.12,0.0079,Yes,No,,
EnthermalPlus,SB60 Solarbronze 6mm / Argon 11.59mm / SB60 4mm / Vacuum 0.25mm / Clear 4mm,25.44,SolarbronzeÂ®  6mm,5274,SolarbanÂ® 60 S2,Clear  4mm,5282,SolarbanÂ® 60 S4,Clear Float Glass,413,,Ar90,0.2881,0.0507,19.71,0.1772,0.3407,0.0723,32.22,0.39,0.29,43.16,-3.71,3.34,0.03,Yes,No,,
EnthermalPlus,SB60 Solarbronze 6mm / Argon 11.59mm / SB70 4mm / Vacuum 0.25mm / Clear 4mm,25.44,SolarbronzeÂ®  6mm,5274,SolarbanÂ® 60 S2,SolarbanÂ® 70 glass  4mm,5433,SolarbanÂ® 70 S4,Clear Float Glass,413,,Ar90,0.239,0.0421,23.76,0.1345,0.3118,0.0781,33.47,-0.21,0.07,45.8,-2.37,-4.13,0.0109,Yes,No,,
EnthermalPlus,SB60 Solarbronze 6mm / Argon 11.49mm / LUMI 4mm / Vacuum 0.25mm / Clear 4mm,25.44,SolarbronzeÂ®  6mm,5274,SolarbanÂ® 60 S2,SGG ECLAZ II 4mm,20754,ECLAZ II S4,SGG PLANICLEAR 4mm,21011,,Ar90,0.319,0.0562,17.8,0.2177,0.396,0.0733,32.46,0.72,0.07,43.38,-0.93,-1.47,0.0602,Yes,No,,
EnthermalPlus,SB60 Solargray 6mm / Argon 11.69mm / C180 4mm / Vacuum 0.25mm / Clear 4mm,25.44,SolargrayÂ®  6mm,5289,SolarbanÂ® 60 S2,4mm Clear,2192,LoE 180 S4,Float Glass - 4mm,2002,,Ar90,0.3729,0.0657,15.23,0.1848,0.3138,0.0706,31.96,-0.13,-3.25,47.08,-1.54,-4.46,0.0395,Yes,No,,
EnthermalPlus,SB60 Solargray 6mm / Argon 11.69mm / C270 4mm / Vacuum 0.25mm / Clear 4mm,25.44,SolargrayÂ®  6mm,5289,SolarbanÂ® 60 S2,4mm Clear,2027,LoEÂ² 270 S4,Float Glass - 4mm,2002,,Ar90,0.2888,0.0509,19.66,0.1465,0.2758,0.0656,30.78,-0.45,-2.35,44.72,-8.21,3.49,0.0215,Yes,No,,
EnthermalPlus,SB60 Solargray 6mm / Argon 11.69mm / C272 4mm / Vacuum 0.25mm / Clear 4mm,25.44,SolargrayÂ®  6mm,5289,SolarbanÂ® 60 S2,4 mm Clear,2012,LoEÂ² 272 S4,Float Glass - 4mm,2002,,Ar90,0.3078,0.0542,18.45,0.158,0.2848,0.0633,30.22,0.05,-2.41,42.56,-3.0,1.93,0.0265,Yes,No,,
EnthermalPlus,SB60 Solargray 6mm / Argon 11.69mm / C366 4mm / Vacuum 0.25mm / Clear 4mm,25.44,SolargrayÂ®  6mm,5289,SolarbanÂ® 60 S2,4mm Clear,2155,LoEÂ³ 366 S4,Float Glass - 4mm,2002,,Ar90,0.2449,0.0431,23.18,0.1193,0.2566,0.064,30.39,0.11,-2.73,42.88,-0.58,-0.15,0.0077,Yes,No,,
EnthermalPlus,SB60 Solargray 6mm / Argon 11.59mm / SB60 4mm / Vacuum 0.25mm / Clear 4mm,25.44,SolargrayÂ®  6mm,5289,SolarbanÂ® 60 S2,Clear  4mm,5282,SolarbanÂ® 60 S4,Clear Float Glass,413,,Ar90,0.2881,0.0507,19.71,0.1547,0.2848,0.0636,30.3,-0.05,-2.45,42.92,-3.82,3.0,0.029,Yes,No,,
EnthermalPlus,SB60 Solargray 6mm / Argon 11.59mm / SB70 4mm / Vacuum 0.25mm / Clear 4mm,25.44,SolargrayÂ®  6mm,5289,SolarbanÂ® 60 S2,SolarbanÂ® 70 glass  4mm,5433,SolarbanÂ® 70 S4,Clear Float Glass,413,,Ar90,0.239,0.0421,23.76,0.1172,0.2607,0.0678,31.31,-0.5,-3.0,45.62,-2.43,-4.4,0.0105,Yes,No,,
EnthermalPlus,SB60 Solargray 6mm / Argon 11.49mm / LUMI 4mm / Vacuum 0.25mm / Clear 4mm,25.44,SolargrayÂ®  6mm,5289,SolarbanÂ® 60 S2,SGG ECLAZ II 4mm,20754,ECLAZ II S4,SGG PLANICLEAR 4mm,21011,,Ar90,0.319,0.0562,17.8,0.1896,0.3309,0.0643,30.49,0.09,-2.72,43.07,-1.08,-1.93,0.058,Yes,No,,
EnthermalPlus,SB60 Optigray 6mm / Argon 11.69mm / C180 4mm / Vacuum 0.25mm / Clear 4mm,25.44,OptigrayÂ®  6mm,5265,SolarbanÂ® 60 S2,4mm Clear,2192,LoE 180 S4,Float Glass - 4mm,2002,,Ar90,0.3729,0.0657,15.23,0.2341,0.4445,0.0981,37.52,-1.73,-3.09,47.68,-1.75,-4.2,0.052,Yes,No,,
EnthermalPlus,SB60 Optigray 6mm / Argon 11.69mm / C270 4mm / Vacuum 0.25mm / Clear 4mm,25.44,OptigrayÂ®  6mm,5265,SolarbanÂ® 60 S2,4mm Clear,2027,LoEÂ² 270 S4,Float Glass - 4mm,2002,,Ar90,0.2888,0.0509,19.66,0.1893,0.3905,0.088,35.59,-2.12,-1.97,45.22,-8.32,3.62,0.0281,Yes,No,,
EnthermalPlus,SB60 Optigray 6mm / Argon 11.69mm / C272 4mm / Vacuum 0.25mm / Clear 4mm,25.44,OptigrayÂ®  6mm,5265,SolarbanÂ® 60 S2,4 mm Clear,2012,LoEÂ² 272 S4,Float Glass - 4mm,2002,,Ar90,0.3078,0.0542,18.45,0.2029,0.4033,0.0834,34.66,-1.18,-2.13,43.13,-3.17,2.09,0.0346,Yes,No,,
EnthermalPlus,SB60 Optigray 6mm / Argon 11.69mm / C366 4mm / Vacuum 0.25mm / Clear 4mm,25.44,OptigrayÂ®  6mm,5265,SolarbanÂ® 60 S2,4mm Clear,2155,LoEÂ³ 366 S4,Float Glass - 4mm,2002,,Ar90,0.2449,0.0431,23.18,0.1572,0.3634,0.0848,34.93,-1.24,-2.54,43.34,-0.83,0.02,0.0101,Yes,No,,
EnthermalPlus,SB60 Optigray 6mm / Argon 11.59mm / SB60 4mm / Vacuum 0.25mm / Clear 4mm,25.44,OptigrayÂ®  6mm,5265,SolarbanÂ® 60 S2,Clear  4mm,5282,SolarbanÂ® 60 S4,Clear Float Glass,413,,Ar90,0.2881,0.0507,19.71,0.1995,0.4033,0.084,34.78,-1.32,-2.21,43.49,-4.01,3.16,0.0381,Yes,No,,
EnthermalPlus,SB60 Optigray 6mm / Argon 11.59mm / SB70 4mm / Vacuum 0.25mm / Clear 4mm,25.44,OptigrayÂ®  6mm,5265,SolarbanÂ® 60 S2,SolarbanÂ® 70 glass  4mm,5433,SolarbanÂ® 70 S4,Clear Float Glass,413,,Ar90,0.239,0.0421,23.76,0.1552,0.3693,0.0924,36.44,-2.48,-2.76,46.05,-2.63,-4.16,0.0138,Yes,No,,
EnthermalPlus,SB60 Optigray 6mm / Argon 11.49mm / LUMI 4mm / Vacuum 0.25mm / Clear 4mm,25.44,OptigrayÂ®  6mm,5265,SolarbanÂ® 60 S2,SGG ECLAZ II 4mm,20754,ECLAZ II S4,SGG PLANICLEAR 4mm,21011,,Ar90,0.319,0.0562,17.8,0.2416,0.4684,0.0854,35.12,-1.12,-2.65,43.82,-1.34,-1.65,0.0767,Yes,No,,
EnthermalPlus,SB60 Solarblue 6mm / Argon 11.69mm / C180 4mm / Vacuum 0.25mm / Clear 4mm,25.44,SolarblueÂ®  6mm,5364,SolarbanÂ® 60 S2,4mm Clear,2192,LoE 180 S4,Float Glass - 4mm,2002,,Ar90,0.3729,0.0657,15.23,0.2166,0.3962,0.0876,35.78,-2.18,-8.92,47.47,-1.89,-4.82,0.0501,Yes,No,,
EnthermalPlus,SB60 Solarblue 6mm / Argon 11.69mm / C270 4mm / Vacuum 0.25mm / Clear 4mm,25.44,SolarblueÂ®  6mm,5364,SolarbanÂ® 60 S2,4mm Clear,2027,LoEÂ² 270 S4,Float Glass - 4mm,2002,,Ar90,0.2888,0.0509,19.66,0.1754,0.3483,0.0795,34.07,-2.49,-6.99,45.05,-8.46,3.08,0.0272,Yes,No,,
EnthermalPlus,SB60 Solarblue 6mm / Argon 11.69mm / C272 4mm / Vacuum 0.25mm / Clear 4mm,25.44,SolarblueÂ®  6mm,5364,SolarbanÂ® 60 S2,4 mm Clear,2012,LoEÂ² 272 S4,Float Glass - 4mm,2002,,Ar90,0.3078,0.0542,18.45,0.1879,0.3595,0.0757,33.22,-1.5,-6.88,42.93,-3.31,1.48,0.0336,Yes,No,,
EnthermalPlus,SB60 Solarblue 6mm / Argon 11.69mm / C366 4mm / Vacuum 0.25mm / Clear 4mm,25.44,SolarblueÂ®  6mm,5364,SolarbanÂ® 60 S2,4mm Clear,2155,LoEÂ³ 366 S4,Float Glass - 4mm,2002,,Ar90,0.2449,0.0431,23.18,0.1458,0.3245,0.0768,33.47,-1.43,-7.38,43.18,-0.89,-0.46,0.0097,Yes,No,,
EnthermalPlus,SB60 Solarblue 6mm / Argon 11.59mm / SB60 4mm / Vacuum 0.25mm / Clear 4mm,25.44,SolarblueÂ®  6mm,5364,SolarbanÂ® 60 S2,Clear  4mm,5282,SolarbanÂ® 60 S4,Clear Float Glass,413,,Ar90,0.2881,0.0507,19.71,0.1847,0.3598,0.0762,33.33,-1.59,-7.01,43.29,-4.15,2.55,0.0368,Yes,No,,
EnthermalPlus,SB60 Solarblue 6mm / Argon 11.59mm / SB70 4mm / Vacuum 0.25mm / Clear 4mm,25.44,SolarblueÂ®  6mm,5364,SolarbanÂ® 60 S2,SolarbanÂ® 70 glass  4mm,5433,SolarbanÂ® 70 S4,Clear Float Glass,413,,Ar90,0.239,0.0421,23.76,0.1438,0.3295,0.0833,34.85,-2.61,-8.08,45.9,-2.71,-4.59,0.0133,Yes,No,,
EnthermalPlus,SB60 Solarblue 6mm / Argon 11.49mm / LUMI 4mm / Vacuum 0.25mm / Clear 4mm,25.44,SolarblueÂ®  6mm,5364,SolarbanÂ® 60 S2,SGG ECLAZ II 4mm,20754,ECLAZ II S4,SGG PLANICLEAR 4mm,21011,,Ar90,0.319,0.0562,17.8,0.2233,0.4176,0.0773,33.65,-1.64,-7.59,43.56,-1.52,-2.45,0.0736,Yes,No,,
EnthermalPlus,SB60 Optiblue 6mm / Argon 11.69mm / C180 4mm / Vacuum 0.25mm / Clear 4mm,25.44,OptiblueÂ® (SolarbanÂ® z50)  6mm,5424,SolarbanÂ® 60 S2,4mm Clear,2192,LoE 180 S4,Float Glass - 4mm,2002,,Ar90,0.3729,0.0657,15.23,0.259,0.4524,0.1004,38.07,-0.92,-7.64,47.74,-1.75,-4.59,0.0667,Yes,No,,
EnthermalPlus,SB60 Optiblue 6mm / Argon 11.69mm / C270 4mm / Vacuum 0.25mm / Clear 4mm,25.44,OptiblueÂ® (SolarbanÂ® z50)  6mm,5424,SolarbanÂ® 60 S2,4mm Clear,2027,LoEÂ² 270 S4,Float Glass - 4mm,2002,,Ar90,0.2888,0.0509,19.66,0.2048,0.3975,0.0899,36.07,-1.43,-5.85,45.27,-8.31,3.23,0.0356,Yes,No,,
EnthermalPlus,SB60 Optiblue 6mm / Argon 11.69mm / C272 4mm / Vacuum 0.25mm / Clear 4mm,25.44,OptiblueÂ® (SolarbanÂ® z50)  6mm,5424,SolarbanÂ® 60 S2,4 mm Clear,2012,LoEÂ² 272 S4,Float Glass - 4mm,2002,,Ar90,0.3078,0.0542,18.45,0.2209,0.4104,0.0851,35.09,-0.45,-5.85,43.19,-3.17,1.66,0.0436,Yes,No,,
EnthermalPlus,SB60 Optiblue 6mm / Argon 11.69mm / C366 4mm / Vacuum 0.25mm / Clear 4mm,25.44,OptiblueÂ® (SolarbanÂ® z50)  6mm,5424,SolarbanÂ® 60 S2,4mm Clear,2155,LoEÂ³ 366 S4,Float Glass - 4mm,2002,,Ar90,0.2449,0.0431,23.18,0.1668,0.37,0.0865,35.38,-0.37,-6.39,43.39,-0.84,-0.3,0.0128,Yes,No,,
EnthermalPlus,SB60 Optiblue 6mm / Argon 11.59mm / SB60 4mm / Vacuum 0.25mm / Clear 4mm,25.44,OptiblueÂ® (SolarbanÂ® z50)  6mm,5424,SolarbanÂ® 60 S2,Clear  4mm,5282,SolarbanÂ® 60 S4,Clear Float Glass,413,,Ar90,0.2881,0.0507,19.71,0.2167,0.4105,0.0857,35.22,-0.58,-5.97,43.55,-4.01,2.73,0.0486,Yes,No,,
EnthermalPlus,SB60 Optiblue 6mm / Argon 11.59mm / SB70 4mm / Vacuum 0.25mm / Clear 4mm,25.44,OptiblueÂ® (SolarbanÂ® z50)  6mm,5424,SolarbanÂ® 60 S2,SolarbanÂ® 70 glass  4mm,5433,SolarbanÂ® 70 S4,Clear Float Glass,413,,Ar90,0.239,0.0421,23.76,0.1641,0.3758,0.0946,36.97,-1.53,-6.97,46.1,-2.64,-4.41,0.0175,Yes,No,,
EnthermalPlus,SB60 Optiblue 6mm / Argon 11.49mm / LUMI 4mm / Vacuum 0.25mm / Clear 4mm,25.44,OptiblueÂ® (SolarbanÂ® z50)  6mm,5424,SolarbanÂ® 60 S2,SGG ECLAZ II 4mm,20754,ECLAZ II S4,SGG PLANICLEAR 4mm,21011,,Ar90,0.319,0.0562,17.8,0.2679,0.4768,0.0872,35.58,-0.47,-6.52,43.9,-1.33,-2.18,0.0992,Yes,No,,
EnthermalPlus,SB60 Starphire 6mm / Argon 11.69mm / C180 4mm / Vacuum 0.25mm / Clear 4mm,25.44,StarphireÂ®  6mm,5349,SolarbanÂ® 60 S2,4mm Clear,2192,LoE 180 S4,Float Glass - 4mm,2002,,Ar90,0.3729,0.0657,15.23,0.347,0.6447,0.1581,46.78,-1.71,-4.25,48.96,-1.87,-3.78,0.0965,Yes,No,,
EnthermalPlus,SB60 Starphire 6mm / Argon 11.69mm / C270 4mm / Vacuum 0.25mm / Clear 4mm,25.44,StarphireÂ®  6mm,5349,SolarbanÂ® 60 S2,4mm Clear,2027,LoEÂ² 270 S4,Float Glass - 4mm,2002,,Ar90,0.2888,0.0509,19.66,0.2745,0.566,0.1369,43.8,-2.45,-2.6,46.29,-8.27,3.77,0.05,Yes,No,,
EnthermalPlus,SB60 Starphire 6mm / Argon 11.69mm / C272 4mm / Vacuum 0.25mm / Clear 4mm,25.44,StarphireÂ®  6mm,5349,SolarbanÂ® 60 S2,4 mm Clear,2012,LoEÂ² 272 S4,Float Glass - 4mm,2002,,Ar90,0.3078,0.0542,18.45,0.296,0.5844,0.1273,42.33,-1.05,-2.86,44.35,-3.24,2.3,0.0606,Yes,No,,
EnthermalPlus,SB60 Starphire 6mm / Argon 11.69mm / C366 4mm / Vacuum 0.25mm / Clear 4mm,25.44,StarphireÂ®  6mm,5349,SolarbanÂ® 60 S2,4mm Clear,2155,LoEÂ³ 366 S4,Float Glass - 4mm,2002,,Ar90,0.2449,0.0431,23.18,0.2245,0.5264,0.13,42.74,-1.17,-3.45,44.33,-1.13,0.28,0.0182,Yes,No,,
EnthermalPlus,SB60 Starphire 6mm / Argon 11.59mm / SB60 4mm / Vacuum 0.25mm / Clear 4mm,25.44,StarphireÂ®  6mm,5349,SolarbanÂ® 60 S2,Clear  4mm,5282,SolarbanÂ® 60 S4,Clear Float Glass,413,,Ar90,0.2881,0.0507,19.71,0.2908,0.5844,0.1285,42.51,-1.28,-3.02,44.69,-4.12,3.35,0.0691,Yes,No,,
EnthermalPlus,SB60 Starphire 6mm / Argon 11.59mm / SB70 4mm / Vacuum 0.25mm / Clear 4mm,25.44,StarphireÂ®  6mm,5349,SolarbanÂ® 60 S2,SolarbanÂ® 70 glass  4mm,5433,SolarbanÂ® 70 S4,Clear Float Glass,413,,Ar90,0.239,0.0421,23.76,0.2214,0.5351,0.146,45.09,-2.99,-3.73,46.98,-2.85,-3.75,0.0247,Yes,No,,
EnthermalPlus,SB60 Starphire 6mm / Argon 11.49mm / LUMI 4mm / Vacuum 0.25mm / Clear 4mm,25.44,StarphireÂ®  6mm,5349,SolarbanÂ® 60 S2,SGG ECLAZ II 4mm,20754,ECLAZ II S4,SGG PLANICLEAR 4mm,21011,,Ar90,0.319,0.0562,17.8,0.3609,0.6792,0.1316,43.07,-0.88,-3.67,45.42,-1.46,-1.25,0.1486,Yes,No,,
EnthermalPlus,SB70 6mm / Argon 11.69mm / C180 4mm / Vacuum 0.25mm / Clear 4mm,25.44,SolarbanÂ® 70 glass  6mm,5439,SolarbanÂ® 70 S2,4mm Clear,2192,LoE 180 S4,Float Glass - 4mm,2002,,Ar90,0.3694,0.0651,15.37,0.2261,0.5744,0.1708,48.47,-4.72,-4.81,50.79,-1.62,-7.28,0.0318,Yes,No,,
EnthermalPlus,SB70 6mm / Argon 11.69mm / C270 4mm / Vacuum 0.25mm / Clear 4mm,25.44,SolarbanÂ® 70 glass  6mm,5439,SolarbanÂ® 70 S2,4mm Clear,2027,LoEÂ² 270 S4,Float Glass - 4mm,2002,,Ar90,0.2866,0.0505,19.81,0.1985,0.5043,0.1539,46.23,-5.2,-4.04,47.81,-8.07,0.22,0.0164,Yes,No,,
EnthermalPlus,SB70 6mm / Argon 11.69mm / C272 4mm / Vacuum 0.25mm / Clear 4mm,25.44,SolarbanÂ® 70 glass  6mm,5439,SolarbanÂ® 70 S2,4 mm Clear,2012,LoEÂ² 272 S4,Float Glass - 4mm,2002,,Ar90,0.3053,0.0538,18.6,0.2074,0.5203,0.1463,45.17,-4.04,-4.31,46.07,-3.0,-1.75,0.0208,Yes,No,,
EnthermalPlus,SB70 6mm / Argon 11.69mm / C366 4mm / Vacuum 0.25mm / Clear 4mm,25.44,SolarbanÂ® 70 glass  6mm,5439,SolarbanÂ® 70 S2,4mm Clear,2155,LoEÂ³ 366 S4,Float Glass - 4mm,2002,,Ar90,0.2433,0.0429,23.33,0.1772,0.4694,0.1483,45.45,-4.37,-4.56,45.72,-1.76,-2.31,0.0063,Yes,No,,
EnthermalPlus,SB70 6mm / Argon 11.59mm / SB60 4mm / Vacuum 0.25mm / Clear 4mm,25.44,SolarbanÂ® 70 glass  6mm,5439,SolarbanÂ® 70 S2,Clear  4mm,5282,SolarbanÂ® 60 S4,Clear Float Glass,413,,Ar90,0.286,0.0504,19.86,0.2065,0.5204,0.1473,45.31,-4.12,-4.41,46.4,-4.02,-0.61,0.0223,Yes,No,,
EnthermalPlus,SB70 6mm / Argon 11.59mm / SB70 4mm / Vacuum 0.25mm / Clear 4mm,25.44,SolarbanÂ® 70 glass  6mm,5439,SolarbanÂ® 70 S2,SolarbanÂ® 70 glass  4mm,5433,SolarbanÂ® 70 S4,Clear Float Glass,413,,Ar90,0.2375,0.0418,23.91,0.1779,0.4776,0.1609,47.16,-6.08,-4.53,48.29,-3.41,-5.83,0.0086,Yes,No,,
EnthermalPlus,SB70 6mm / Argon 11.49mm / LUMI 4mm / Vacuum 0.25mm / Clear 4mm,25.44,SolarbanÂ® 70 glass  6mm,5439,SolarbanÂ® 70 S2,SGG ECLAZ II 4mm,20754,ECLAZ II S4,SGG PLANICLEAR 4mm,21011,,Ar90,0.3165,0.0557,17.94,0.2349,0.6044,0.1496,45.7,-3.86,-4.89,47.67,-1.05,-5.93,0.0473,Yes,No,,
EnthermalPlus,SB70 Solexia 6mm / Argon 11.69mm / C180 4mm / Vacuum 0.25mm / Clear 4mm,25.44,SolexiaÂ®  6mm,5393,SolarbanÂ® 70 S2,4mm Clear,2192,LoE 180 S4,Float Glass - 4mm,2002,,Ar90,0.3694,0.0651,15.37,0.1944,0.5008,0.1411,44.5,-8.8,-2.82,50.36,-1.85,-7.43,0.0183,Yes,No,,
EnthermalPlus,SB70 Solexia 6mm / Argon 11.69mm / C270 4mm / Vacuum 0.25mm / Clear 4mm,25.44,SolexiaÂ®  6mm,5393,SolarbanÂ® 70 S2,4mm Clear,2027,LoEÂ² 270 S4,Float Glass - 4mm,2002,,Ar90,0.2866,0.0505,19.81,0.1709,0.44,0.1281,42.57,-8.98,-2.2,47.46,-8.31,0.16,0.0096,Yes,No,,
EnthermalPlus,SB70 Solexia 6mm / Argon 11.69mm / C272 4mm / Vacuum 0.25mm / Clear 4mm,25.44,SolexiaÂ®  6mm,5393,SolarbanÂ® 70 S2,4 mm Clear,2012,LoEÂ² 272 S4,Float Glass - 4mm,2002,,Ar90,0.3053,0.0538,18.6,0.1783,0.4538,0.1222,41.63,-7.82,-2.43,45.67,-3.23,-1.84,0.0123,Yes,No,,
EnthermalPlus,SB70 Solexia 6mm / Argon 11.69mm / C366 4mm / Vacuum 0.25mm / Clear 4mm,25.44,SolexiaÂ®  6mm,5393,SolarbanÂ® 70 S2,4mm Clear,2155,LoEÂ³ 366 S4,Float Glass - 4mm,2002,,Ar90,0.2433,0.0429,23.33,0.1536,0.41,0.1238,41.88,-8.16,-2.58,45.4,-1.87,-2.4,0.0037,Yes,No,,
EnthermalPlus,SB70 Solexia 6mm / Argon 11.59mm / SB60 4mm / Vacuum 0.25mm / Clear 4mm,25.44,SolexiaÂ®  6mm,5393,SolarbanÂ® 70 S2,Clear  4mm,5282,SolarbanÂ® 60 S4,Clear Float Glass,413,,Ar90,0.286,0.0504,19.86,0.1773,0.4541,0.123,41.76,-7.86,-2.52,46.01,-4.24,-0.69,0.013,Yes,No,,
EnthermalPlus,SB70 Solexia 6mm / Argon 11.59mm / SB70 4mm / Vacuum 0.25mm / Clear 4mm,25.44,SolexiaÂ®  6mm,5393,SolarbanÂ® 70 S2,SolarbanÂ® 70 glass  4mm,5433,SolarbanÂ® 70 S4,Clear Float Glass,413,,Ar90,0.2375,0.0418,23.91,0.1542,0.4169,0.1337,43.4,-9.91,-2.48,47.98,-3.54,-5.96,0.0051,Yes,No,,
EnthermalPlus,SB70 Solexia 6mm / Argon 11.49mm / LUMI 4mm / Vacuum 0.25mm / Clear 4mm,25.44,SolexiaÂ®  6mm,5393,SolarbanÂ® 70 S2,SGG ECLAZ II 4mm,20754,ECLAZ II S4,SGG PLANICLEAR 4mm,21011,,Ar90,0.3165,0.0557,17.94,0.2002,0.5269,0.1247,42.09,-7.74,-3.01,47.16,-1.33,-6.09,0.0266,Yes,No,,
EnthermalPlus,SB70 Solarbronze 6mm / Argon 11.69mm / C180 4mm / Vacuum 0.25mm / Clear 4mm,25.44,SolarbronzeÂ®  6mm,5377,SolarbanÂ® 70 S2,4mm Clear,2192,LoE 180 S4,Float Glass - 4mm,2002,,Ar90,0.3694,0.0651,15.37,0.146,0.3437,0.0888,35.64,-0.16,-0.3,49.6,-1.03,-7.7,0.0153,Yes,No,,
EnthermalPlus,SB70 Solarbronze 6mm / Argon 11.69mm / C270 4mm / Vacuum 0.25mm / Clear 4mm,25.44,SolarbronzeÂ®  6mm,5377,SolarbanÂ® 70 S2,4mm Clear,2027,LoEÂ² 270 S4,Float Glass - 4mm,2002,,Ar90,0.2866,0.0505,19.81,0.1265,0.3019,0.0826,34.42,-0.5,-0.17,46.82,-7.71,0.03,0.0081,Yes,No,,
EnthermalPlus,SB70 Solarbronze 6mm / Argon 11.69mm / C272 4mm / Vacuum 0.25mm / Clear 4mm,25.44,SolarbronzeÂ®  6mm,5377,SolarbanÂ® 70 S2,4 mm Clear,2012,LoEÂ² 272 S4,Float Glass - 4mm,2002,,Ar90,0.3053,0.0538,18.6,0.1327,0.3117,0.08,33.88,-0.01,-0.39,44.95,-2.49,-2.02,0.0104,Yes,No,,
EnthermalPlus,SB70 Solarbronze 6mm / Argon 11.69mm / C366 4mm / Vacuum 0.25mm / Clear 4mm,25.44,SolarbronzeÂ®  6mm,5377,SolarbanÂ® 70 S2,4mm Clear,2155,LoEÂ³ 366 S4,Float Glass - 4mm,2002,,Ar90,0.2433,0.0429,23.33,0.1117,0.2808,0.0808,34.03,-0.18,-0.52,44.79,-1.18,-2.57,0.0031,Yes,No,,
EnthermalPlus,SB70 Solarbronze 6mm / Argon 11.59mm / SB60 4mm / Vacuum 0.25mm / Clear 4mm,25.44,SolarbronzeÂ®  6mm,5377,SolarbanÂ® 70 S2,Clear  4mm,5282,SolarbanÂ® 60 S4,Clear Float Glass,413,,Ar90,0.286,0.0504,19.86,0.1314,0.3116,0.0804,33.96,-0.08,-0.41,45.29,-3.49,-0.85,0.0109,Yes,No,,
EnthermalPlus,SB70 Solarbronze 6mm / Argon 11.59mm / SB70 4mm / Vacuum 0.25mm / Clear 4mm,25.44,SolarbronzeÂ®  6mm,5377,SolarbanÂ® 70 S2,SolarbanÂ® 70 glass  4mm,5433,SolarbanÂ® 70 S4,Clear Float Glass,413,,Ar90,0.2375,0.0418,23.91,0.1118,0.2858,0.0851,34.91,-0.93,-0.4,47.41,-2.91,-6.21,0.0043,Yes,No,,
EnthermalPlus,SB70 Solarbronze 6mm / Argon 11.49mm / LUMI 4mm / Vacuum 0.25mm / Clear 4mm,25.44,SolarbronzeÂ®  6mm,5377,SolarbanÂ® 70 S2,SGG ECLAZ II 4mm,20754,ECLAZ II S4,SGG PLANICLEAR 4mm,21011,,Ar90,0.3165,0.0557,17.94,0.1496,0.3619,0.0812,34.15,0.17,-0.59,46.22,-0.34,-6.39,0.0222,Yes,No,,
EnthermalPlus,SB70 Solargray 6mm / Argon 11.69mm / C180 4mm / Vacuum 0.25mm / Clear 4mm,25.44,SolargrayÂ®  6mm,5373,SolarbanÂ® 70 S2,4mm Clear,2192,LoE 180 S4,Float Glass - 4mm,2002,,Ar90,0.3694,0.0651,15.37,0.1287,0.2873,0.0754,33.04,-0.54,-3.96,49.41,-1.1,-7.99,0.0147,Yes,No,,
EnthermalPlus,SB70 Solargray 6mm / Argon 11.69mm / C270 4mm / Vacuum 0.25mm / Clear 4mm,25.44,SolargrayÂ®  6mm,5373,SolarbanÂ® 70 S2,4mm Clear,2027,LoEÂ² 270 S4,Float Glass - 4mm,2002,,Ar90,0.2866,0.0505,19.81,0.1111,0.2524,0.0712,32.09,-0.74,-3.46,46.65,-7.8,-0.21,0.0078,Yes,No,,
EnthermalPlus,SB70 Solargray 6mm / Argon 11.69mm / C272 4mm / Vacuum 0.25mm / Clear 4mm,25.44,SolargrayÂ®  6mm,5373,SolarbanÂ® 70 S2,4 mm Clear,2012,LoEÂ² 272 S4,Float Glass - 4mm,2002,,Ar90,0.3053,0.0538,18.6,0.1166,0.2605,0.0693,31.65,-0.29,-3.54,44.76,-2.56,-2.29,0.01,Yes,No,,
EnthermalPlus,SB70 Solargray 6mm / Argon 11.69mm / C366 4mm / Vacuum 0.25mm / Clear 4mm,25.44,SolargrayÂ®  6mm,5373,SolarbanÂ® 70 S2,4mm Clear,2155,LoEÂ³ 366 S4,Float Glass - 4mm,2002,,Ar90,0.2433,0.0429,23.33,0.0979,0.235,0.0698,31.77,-0.37,-3.7,44.65,-1.21,-2.79,0.003,Yes,No,,
EnthermalPlus,SB70 Solargray 6mm / Argon 11.59mm / SB60 4mm / Vacuum 0.25mm / Clear 4mm,25.44,SolargrayÂ®  6mm,5373,SolarbanÂ® 70 S2,Clear  4mm,5282,SolarbanÂ® 60 S4,Clear Float Glass,413,,Ar90,0.286,0.0504,19.86,0.1153,0.2606,0.0696,31.71,-0.34,-3.57,45.11,-3.56,-1.12,0.0105,Yes,No,,
EnthermalPlus,SB70 Solargray 6mm / Argon 11.59mm / SB70 4mm / Vacuum 0.25mm / Clear 4mm,25.44,SolargrayÂ®  6mm,5373,SolarbanÂ® 70 S2,SolarbanÂ® 70 glass  4mm,5433,SolarbanÂ® 70 S4,Clear Float Glass,413,,Ar90,0.2375,0.0418,23.91,0.0978,0.239,0.073,32.49,-1.01,-3.8,47.27,-2.95,-6.43,0.0041,Yes,No,,
EnthermalPlus,SB70 Solargray 6mm / Argon 11.49mm / LUMI 4mm / Vacuum 0.25mm / Clear 4mm,25.44,SolargrayÂ®  6mm,5373,SolarbanÂ® 70 S2,SGG ECLAZ II 4mm,20754,ECLAZ II S4,SGG PLANICLEAR 4mm,21011,,Ar90,0.3165,0.0557,17.94,0.1312,0.3025,0.0701,31.86,-0.23,-3.79,45.98,-0.42,-6.75,0.0213,Yes,No,,
EnthermalPlus,SB70 Optigray 6mm / Argon 11.69mm / C180 4mm / Vacuum 0.25mm / Clear 4mm,25.44,OptigrayÂ®  6mm,5390,SolarbanÂ® 70 S2,4mm Clear,2192,LoE 180 S4,Float Glass - 4mm,2002,,Ar90,0.3694,0.0651,15.37,0.1683,0.4071,0.1076,39.21,-2.97,-3.82,49.88,-1.31,-7.72,0.0194,Yes,No,,
EnthermalPlus,SB70 Optigray 6mm / Argon 11.69mm / C270 4mm / Vacuum 0.25mm / Clear 4mm,25.44,OptigrayÂ®  6mm,5390,SolarbanÂ® 70 S2,4mm Clear,2027,LoEÂ² 270 S4,Float Glass - 4mm,2002,,Ar90,0.2866,0.0505,19.81,0.1467,0.3576,0.099,37.69,-3.24,-3.26,47.05,-7.92,-0.03,0.0102,Yes,No,,
EnthermalPlus,SB70 Optigray 6mm / Argon 11.69mm / C272 4mm / Vacuum 0.25mm / Clear 4mm,25.44,OptigrayÂ®  6mm,5390,SolarbanÂ® 70 S2,4 mm Clear,2012,LoEÂ² 272 S4,Float Glass - 4mm,2002,,Ar90,0.3053,0.0538,18.6,0.1536,0.369,0.0952,36.98,-2.46,-3.43,45.21,-2.74,-2.08,0.0131,Yes,No,,
EnthermalPlus,SB70 Optigray 6mm / Argon 11.69mm / C366 4mm / Vacuum 0.25mm / Clear 4mm,25.44,OptigrayÂ®  6mm,5390,SolarbanÂ® 70 S2,4mm Clear,2155,LoEÂ³ 366 S4,Float Glass - 4mm,2002,,Ar90,0.2433,0.0429,23.33,0.1305,0.333,0.0963,37.18,-2.66,-3.62,45.01,-1.42,-2.6,0.0039,Yes,No,,
EnthermalPlus,SB70 Optigray 6mm / Argon 11.59mm / SB60 4mm / Vacuum 0.25mm / Clear 4mm,25.44,OptigrayÂ®  6mm,5390,SolarbanÂ® 70 S2,Clear  4mm,5282,SolarbanÂ® 60 S4,Clear Float Glass,413,,Ar90,0.286,0.0504,19.86,0.1524,0.3691,0.0957,37.08,-2.52,-3.49,45.55,-3.75,-0.92,0.0138,Yes,No,,
EnthermalPlus,SB70 Optigray 6mm / Argon 11.59mm / SB70 4mm / Vacuum 0.25mm / Clear 4mm,25.44,OptigrayÂ®  6mm,5390,SolarbanÂ® 70 S2,SolarbanÂ® 70 glass  4mm,5433,SolarbanÂ® 70 S4,Clear Float Glass,413,,Ar90,0.2375,0.0418,23.91,0.1308,0.3387,0.1026,38.33,-3.81,-3.63,47.61,-3.13,-6.2,0.0054,Yes,No,,
EnthermalPlus,SB70 Optigray 6mm / Argon 11.49mm / LUMI 4mm / Vacuum 0.25mm / Clear 4mm,25.44,OptigrayÂ®  6mm,5390,SolarbanÂ® 70 S2,SGG ECLAZ II 4mm,20754,ECLAZ II S4,SGG PLANICLEAR 4mm,21011,,Ar90,0.3165,0.0557,17.94,0.173,0.4285,0.0969,37.33,-2.36,-3.82,46.56,-0.68,-6.43,0.0281,Yes,No,,
EnthermalPlus,SB70 Solarblue 6mm / Argon 11.69mm / C180 4mm / Vacuum 0.25mm / Clear 4mm,25.44,SolarblueÂ®  6mm,5396,SolarbanÂ® 70 S2,4mm Clear,2192,LoE 180 S4,Float Glass - 4mm,2002,,Ar90,0.3694,0.0651,15.37,0.1567,0.363,0.0957,37.36,-3.21,-10.09,49.72,-1.4,-8.18,0.0187,Yes,No,,
EnthermalPlus,SB70 Solarblue 6mm / Argon 11.69mm / C270 4mm / Vacuum 0.25mm / Clear 4mm,25.44,SolarblueÂ®  6mm,5396,SolarbanÂ® 70 S2,4mm Clear,2027,LoEÂ² 270 S4,Float Glass - 4mm,2002,,Ar90,0.2866,0.0505,19.81,0.1365,0.3191,0.0888,36.01,-3.38,-8.94,46.91,-8.02,-0.44,0.0099,Yes,No,,
EnthermalPlus,SB70 Solarblue 6mm / Argon 11.69mm / C272 4mm / Vacuum 0.25mm / Clear 4mm,25.44,SolarblueÂ®  6mm,5396,SolarbanÂ® 70 S2,4 mm Clear,2012,LoEÂ² 272 S4,Float Glass - 4mm,2002,,Ar90,0.3053,0.0538,18.6,0.1429,0.3291,0.0856,35.36,-2.57,-8.92,45.05,-2.83,-2.53,0.0127,Yes,No,,
EnthermalPlus,SB70 Solarblue 6mm / Argon 11.69mm / C366 4mm / Vacuum 0.25mm / Clear 4mm,25.44,SolarblueÂ®  6mm,5396,SolarbanÂ® 70 S2,4mm Clear,2155,LoEÂ³ 366 S4,Float Glass - 4mm,2002,,Ar90,0.2433,0.0429,23.33,0.1215,0.2974,0.0866,35.55,-2.67,-9.16,44.89,-1.47,-2.97,0.0038,Yes,No,,
EnthermalPlus,SB70 Solarblue 6mm / Argon 11.59mm / SB60 4mm / Vacuum 0.25mm / Clear 4mm,25.44,SolarblueÂ®  6mm,5396,SolarbanÂ® 70 S2,Clear  4mm,5282,SolarbanÂ® 60 S4,Clear Float Glass,413,,Ar90,0.286,0.0504,19.86,0.1417,0.3293,0.0861,35.45,-2.59,-9.02,45.39,-3.84,-1.37,0.0133,Yes,No,,
EnthermalPlus,SB70 Solarblue 6mm / Argon 11.59mm / SB70 4mm / Vacuum 0.25mm / Clear 4mm,25.44,SolarblueÂ®  6mm,5396,SolarbanÂ® 70 S2,SolarbanÂ® 70 glass  4mm,5433,SolarbanÂ® 70 S4,Clear Float Glass,413,,Ar90,0.2375,0.0418,23.91,0.1216,0.3022,0.0919,36.61,-3.75,-9.5,47.49,-3.19,-6.54,0.0052,Yes,No,,
EnthermalPlus,SB70 Solarblue 6mm / Argon 11.49mm / LUMI 4mm / Vacuum 0.25mm / Clear 4mm,25.44,SolarblueÂ®  6mm,5396,SolarbanÂ® 70 S2,SGG ECLAZ II 4mm,20754,ECLAZ II S4,SGG PLANICLEAR 4mm,21011,,Ar90,0.3165,0.0557,17.94,0.1608,0.3821,0.087,35.69,-2.62,-9.45,46.36,-0.79,-7.0,0.0271,Yes,No,,
EnthermalPlus,SB70 Optiblue 6mm / Argon 11.69mm / C180 4mm / Vacuum 0.25mm / Clear 4mm,25.44,OptiblueÂ® (SolarbanÂ® z75)  6mm,5428,SolarbanÂ® 70 S2,4mm Clear,2192,LoE 180 S4,Float Glass - 4mm,2002,,Ar90,0.3694,0.0651,15.37,0.1753,0.4143,0.1105,39.87,-1.82,-8.78,49.93,-1.33,-7.99,0.0248,Yes,No,,
EnthermalPlus,SB70 Optiblue 6mm / Argon 11.69mm / C270 4mm / Vacuum 0.25mm / Clear 4mm,25.44,OptiblueÂ® (SolarbanÂ® z75)  6mm,5428,SolarbanÂ® 70 S2,4mm Clear,2027,LoEÂ² 270 S4,Float Glass - 4mm,2002,,Ar90,0.2866,0.0505,19.81,0.1527,0.3639,0.1017,38.3,-2.15,-7.77,47.09,-7.93,-0.29,0.0129,Yes,No,,
EnthermalPlus,SB70 Optiblue 6mm / Argon 11.69mm / C272 4mm / Vacuum 0.25mm / Clear 4mm,25.44,OptiblueÂ® (SolarbanÂ® z75)  6mm,5428,SolarbanÂ® 70 S2,4 mm Clear,2012,LoEÂ² 272 S4,Float Glass - 4mm,2002,,Ar90,0.3053,0.0538,18.6,0.16,0.3755,0.0977,37.56,-1.31,-7.84,45.25,-2.75,-2.36,0.0165,Yes,No,,
EnthermalPlus,SB70 Optiblue 6mm / Argon 11.69mm / C366 4mm / Vacuum 0.25mm / Clear 4mm,25.44,OptiblueÂ® (SolarbanÂ® z75)  6mm,5428,SolarbanÂ® 70 S2,4mm Clear,2155,LoEÂ³ 366 S4,Float Glass - 4mm,2002,,Ar90,0.2433,0.0429,23.33,0.1355,0.3389,0.0988,37.76,-1.45,-8.11,45.05,-1.44,-2.83,0.005,Yes,No,,
EnthermalPlus,SB70 Optiblue 6mm / Argon 11.59mm / SB60 4mm / Vacuum 0.25mm / Clear 4mm,25.44,OptiblueÂ® (SolarbanÂ® z75)  6mm,5428,SolarbanÂ® 70 S2,Clear  4mm,5282,SolarbanÂ® 60 S4,Clear Float Glass,413,,Ar90,0.286,0.0504,19.86,0.1589,0.3756,0.0982,37.66,-1.37,-7.94,45.59,-3.76,-1.2,0.0175,Yes,No,,
EnthermalPlus,SB70 Optiblue 6mm / Argon 11.59mm / SB70 4mm / Vacuum 0.25mm / Clear 4mm,25.44,OptiblueÂ® (SolarbanÂ® z75)  6mm,5428,SolarbanÂ® 70 S2,SolarbanÂ® 70 glass  4mm,5433,SolarbanÂ® 70 S4,Clear Float Glass,413,,Ar90,0.2375,0.0418,23.91,0.1357,0.3446,0.1055,38.97,-2.57,-8.35,47.65,-3.15,-6.39,0.0068,Yes,No,,
EnthermalPlus,SB70 Optiblue 6mm / Argon 11.49mm / LUMI 4mm / Vacuum 0.25mm / Clear 4mm,25.44,OptiblueÂ® (SolarbanÂ® z75)  6mm,5428,SolarbanÂ® 70 S2,SGG ECLAZ II 4mm,20754,ECLAZ II S4,SGG PLANICLEAR 4mm,21011,,Ar90,0.3165,0.0557,17.94,0.181,0.4361,0.0994,37.93,-1.28,-8.34,46.62,-0.7,-6.77,0.0363,Yes,No,,
EnthermalPlus,SB72 Starphire 6mm / Argon 11.69mm / C180 4mm / Vacuum 0.25mm / Clear 4mm,25.44,StarphireÂ®  6mm,5435,SolarbanÂ® 72 S2,4mm Clear,2192,LoE 180 S4,Float Glass - 4mm,2002,,Ar90,0.3694,0.0651,15.37,0.2348,0.5917,0.1747,48.92,-2.67,-5.22,50.81,-1.49,-7.29,0.0385,Yes,No,,
EnthermalPlus,SB72 Starphire 6mm / Argon 11.69mm / C270 4mm / Vacuum 0.25mm / Clear 4mm,25.44,StarphireÂ®  6mm,5435,SolarbanÂ® 72 S2,4mm Clear,2027,LoEÂ² 270 S4,Float Glass - 4mm,2002,,Ar90,0.2866,0.0505,19.81,0.2059,0.5194,0.1567,46.57,-3.3,-4.23,47.83,-7.98,0.2,0.0194,Yes,No,,
EnthermalPlus,SB72 Starphire 6mm / Argon 11.69mm / C272 4mm / Vacuum 0.25mm / Clear 4mm,25.44,StarphireÂ®  6mm,5435,SolarbanÂ® 72 S2,4 mm Clear,2012,LoEÂ² 272 S4,Float Glass - 4mm,2002,,Ar90,0.3053,0.0538,18.6,0.2153,0.5359,0.1487,45.46,-2.16,-4.44,46.09,-2.89,-1.76,0.0246,Yes,No,,
EnthermalPlus,SB72 Starphire 6mm / Argon 11.69mm / C366 4mm / Vacuum 0.25mm / Clear 4mm,25.44,StarphireÂ®  6mm,5435,SolarbanÂ® 72 S2,4mm Clear,2155,LoEÂ³ 366 S4,Float Glass - 4mm,2002,,Ar90,0.2433,0.0429,23.34,0.1834,0.4833,0.1508,45.76,-2.48,-4.76,45.73,-1.71,-2.37,0.0076,Yes,No,,
EnthermalPlus,SB72 Starphire 6mm / Argon 11.59mm / SB60 4mm / Vacuum 0.25mm / Clear 4mm,25.44,StarphireÂ®  6mm,5435,SolarbanÂ® 72 S2,Clear  4mm,5282,SolarbanÂ® 60 S4,Clear Float Glass,413,,Ar90,0.2859,0.0504,19.86,0.2145,0.536,0.1498,45.61,-2.26,-4.57,46.42,-3.92,-0.63,0.0267,Yes,No,,
EnthermalPlus,SB72 Starphire 6mm / Argon 11.59mm / SB70 4mm / Vacuum 0.25mm / Clear 4mm,25.44,StarphireÂ®  6mm,5435,SolarbanÂ® 72 S2,SolarbanÂ® 70 glass  4mm,5433,SolarbanÂ® 70 S4,Clear Float Glass,413,,Ar90,0.2375,0.0418,23.91,0.1842,0.4918,0.1641,47.54,-4.12,-4.87,48.29,-3.36,-5.87,0.0103,Yes,No,,
EnthermalPlus,SB72 Starphire 6mm / Argon 11.49mm / LUMI 4mm / Vacuum 0.25mm / Clear 4mm,25.44,StarphireÂ®  6mm,5435,SolarbanÂ® 72 S2,SGG ECLAZ II 4mm,20754,ECLAZ II S4,SGG PLANICLEAR 4mm,21011,,Ar90,0.3164,0.0557,17.94,0.2446,0.6226,0.1523,46.03,-1.94,-5.08,47.7,-0.88,-5.93,0.0584,Yes,No,,
EnthermalPlus,LUMI 6mm / Argon 11.35mm / C180 4mm / Vacuum 0.25mm / Clear 4mm,25.4,SGG ECLAZ II 6mm,20756,ECLAZ II S2,4mm Clear,2192,LoE 180 S4,Float Glass - 4mm,2002,,Ar90,0.3768,0.0664,15.07,0.5082,0.7192,0.1727,48.82,-2.33,-5.56,48.61,-0.61,-6.64,0.1785,Yes,Yes,0.514330,0.394525
EnthermalPlus,LUMI 6mm / Argon 11.35mm / C270 4mm / Vacuum 0.25mm / Clear 4mm,25.4,SGG ECLAZ II 6mm,20756,ECLAZ II S2,4mm Clear,2027,LoEÂ² 270 S4,Float Glass - 4mm,2002,,Ar90,0.2913,0.0513,19.5,0.3421,0.6314,0.1465,45.32,-3.21,-3.54,46.0,-7.2,1.14,0.0879,Yes,Yes,0.349931,0.302081
EnthermalPlus,LUMI 6mm / Argon 11.35mm / C272 4mm / Vacuum 0.25mm / Clear 4mm,25.4,SGG ECLAZ II 6mm,20756,ECLAZ II S2,4 mm Clear,2012,LoEÂ² 272 S4,Float Glass - 4mm,2002,,Ar90,0.3106,0.0547,18.28,0.3794,0.652,0.1345,43.56,-1.55,-3.85,44.02,-2.0,-0.67,0.1052,Yes,Yes,0.387121,0.323073
EnthermalPlus,LUMI 6mm / Argon 11.35mm / C366 4mm / Vacuum 0.25mm / Clear 4mm,25.4,SGG ECLAZ II 6mm,20756,ECLAZ II S2,4mm Clear,2155,LoEÂ³ 366 S4,Float Glass - 4mm,2002,,Ar90,0.2468,0.0435,23.01,0.2643,0.5873,0.1379,44.06,-1.59,-4.58,44.06,-0.14,-1.96,0.0326,Yes,Yes,0.272020,0.253471
EnthermalPlus,LUMI 6mm / Argon 11.25mm / SB60 4mm / Vacuum 0.25mm / Clear 4mm,25.41,SGG ECLAZ II 6mm,20756,ECLAZ II S2,Clear  4mm,5282,SolarbanÂ® 60 S4,Clear Float Glass,413,,Ar90,0.2906,0.0512,19.54,0.3676,0.6521,0.1359,43.77,-1.84,-4.03,44.37,-2.92,0.41,0.1245,Yes,Yes,0.375201,0.301343
EnthermalPlus,LUMI 6mm / Argon 11.25mm / SB70 4mm / Vacuum 0.25mm / Clear 4mm,25.41,SGG ECLAZ II 6mm,20756,ECLAZ II S2,SolarbanÂ® 70 glass  4mm,5433,SolarbanÂ® 70 S4,Clear Float Glass,413,,Ar90,0.2408,0.0424,23.58,0.2596,0.5968,0.158,46.87,-3.67,-4.92,46.73,-1.93,-5.69,0.0441,Yes,Yes,0.266874,0.246851
EnthermalPlus,LUMI 6mm / Argon 11.15mm / LUMI 4mm / Vacuum 0.25mm / Clear 4mm,25.4,SGG ECLAZ II 6mm,20756,ECLAZ II S2,SGG ECLAZ II 4mm,20754,ECLAZ II S4,SGG PLANICLEAR 4mm,21011,,Ar90,0.322,0.0567,17.64,0.5159,0.7579,0.1398,44.45,-1.39,-4.81,45.0,0.11,-4.94,0.2808,Yes,Yes,0.521436,0.335323
EnthermalPlus,ZEN 6mm / Argon 11.35mm / C180 4mm / Vacuum 0.25mm / Clear 4mm,25.4,SGG ECLAZ ONE II 6mm,20764,ECLAZ ONE II S2,4mm Clear,2192,LoE 180 S4,Float Glass - 4mm,2002,,Ar90,0.3725,0.0656,15.24,0.429,0.6826,0.2276,55.12,-2.1,-7.68,52.34,-0.98,-8.13,0.1666,Yes,Yes,0.434306,0.389143
EnthermalPlus,ZEN 6mm / Argon 11.35mm / C270 4mm / Vacuum 0.25mm / Clear 4mm,25.4,SGG ECLAZ ONE II 6mm,20764,ECLAZ ONE II S2,4mm Clear,2027,LoEÂ² 270 S4,Float Glass - 4mm,2002,,Ar90,0.2886,0.0508,19.67,0.3111,0.5984,0.204,52.55,-2.67,-6.62,49.13,-7.14,-0.88,0.0831,Yes,Yes,0.317669,0.298894
EnthermalPlus,ZEN 6mm / Argon 11.35mm / C272 4mm / Vacuum 0.25mm / Clear 4mm,25.4,SGG ECLAZ ONE II 6mm,20764,ECLAZ ONE II S2,4 mm Clear,2012,LoEÂ² 272 S4,Float Glass - 4mm,2002,,Ar90,0.3076,0.0542,18.46,0.3407,0.6174,0.1933,51.32,-1.47,-6.99,47.54,-2.23,-2.71,0.0991,Yes,Yes,0.347150,0.319437
EnthermalPlus,ZEN 6mm / Argon 11.35mm / C366 4mm / Vacuum 0.25mm / Clear 4mm,25.4,SGG ECLAZ ONE II 6mm,20764,ECLAZ ONE II S2,4mm Clear,2155,LoEÂ³ 366 S4,Float Glass - 4mm,2002,,Ar90,0.2448,0.0431,23.19,0.2459,0.5563,0.1963,51.66,-1.54,-7.44,46.96,-1.02,-3.42,0.0304,Yes,Yes,0.252470,0.251204
EnthermalPlus,ZEN 6mm / Argon 11.25mm / SB60 4mm / Vacuum 0.25mm / Clear 4mm,25.41,SGG ECLAZ ONE II 6mm,20764,ECLAZ ONE II S2,Clear  4mm,5282,SolarbanÂ® 60 S4,Clear Float Glass,413,,Ar90,0.288,0.0507,19.72,0.3316,0.6175,0.1946,51.47,-1.68,-7.08,47.85,-3.27,-1.69,0.1173,Yes,Yes,0.337883,0.298221
EnthermalPlus,ZEN 6mm / Argon 11.25mm / SB70 4mm / Vacuum 0.25mm / Clear 4mm,25.41,SGG ECLAZ ONE II 6mm,20764,ECLAZ ONE II S2,SolarbanÂ® 70 glass  4mm,5433,SolarbanÂ® 70 S4,Clear Float Glass,413,,Ar90,0.2389,0.0421,23.77,0.2422,0.5661,0.2142,53.67,-3.12,-7.44,49.47,-2.63,-6.43,0.0411,Yes,Yes,0.248379,0.244732
EnthermalPlus,ZEN 6mm / Argon 11.15mm / LUMI 4mm / Vacuum 0.25mm / Clear 4mm,25.4,SGG ECLAZ ONE II 6mm,20764,ECLAZ ONE II S2,SGG ECLAZ II 4mm,20754,ECLAZ II S4,SGG PLANICLEAR 4mm,21011,,Ar90,0.3189,0.0562,17.81,0.4411,0.7178,0.198,51.94,-1.35,-7.54,49.55,-0.32,-6.99,0.2608,Yes,Yes,0.445898,0.331535
EnthermalPlus,SKN183 6mm / Argon 11.35mm / C180 4mm / Vacuum 0.25mm / Clear 4mm,25.4,SGG COOL-LITE SKN 183 II 6mm,20896,COOL-LITE SKN 183 II S2,4mm Clear,2192,LoE 180 S4,Float Glass - 4mm,2002,,Ar90,0.3716,0.0654,15.28,0.3043,0.651,0.169,48.36,-2.67,-8.83,49.94,-2.44,-6.68,0.123,Yes,Yes,0.313630,0.387942
EnthermalPlus,SKN183 6mm / Argon 11.35mm / C270 4mm / Vacuum 0.25mm / Clear 4mm,25.4,SGG COOL-LITE SKN 183 II 6mm,20896,COOL-LITE SKN 183 II S2,4mm Clear,2027,LoEÂ² 270 S4,Float Glass - 4mm,2002,,Ar90,0.288,0.0507,19.71,0.2541,0.5715,0.1473,45.44,-3.41,-7.67,47.13,-8.65,0.9,0.0616,Yes,Yes,0.262625,0.298182
EnthermalPlus,SKN183 6mm / Argon 11.35mm / C272 4mm / Vacuum 0.25mm / Clear 4mm,25.4,SGG COOL-LITE SKN 183 II 6mm,20896,COOL-LITE SKN 183 II S2,4 mm Clear,2012,LoEÂ² 272 S4,Float Glass - 4mm,2002,,Ar90,0.3069,0.0541,18.5,0.2699,0.5898,0.1375,44.03,-1.98,-8.05,45.28,-3.7,-0.93,0.0748,Yes,Yes,0.278702,0.318626
EnthermalPlus,SKN183 6mm / Argon 11.35mm / C366 4mm / Vacuum 0.25mm / Clear 4mm,25.4,SGG COOL-LITE SKN 183 II 6mm,20896,COOL-LITE SKN 183 II S2,4mm Clear,2155,LoEÂ³ 366 S4,Float Glass - 4mm,2002,,Ar90,0.2444,0.043,23.23,0.2164,0.5317,0.1402,44.41,-2.2,-8.49,45.11,-1.75,-1.97,0.0229,Yes,Yes,0.224245,0.250696
EnthermalPlus,SKN183 6mm / Argon 11.25mm / SB60 4mm / Vacuum 0.25mm / Clear 4mm,25.41,SGG COOL-LITE SKN 183 II 6mm,20896,COOL-LITE SKN 183 II S2,Clear  4mm,5282,SolarbanÂ® 60 S4,Clear Float Glass,413,,Ar90,0.2874,0.0506,19.76,0.2675,0.5899,0.1388,44.21,-2.15,-8.16,45.63,-4.64,0.16,0.0863,Yes,Yes,0.275669,0.297522
EnthermalPlus,SKN183 6mm / Argon 11.25mm / SB70 4mm / Vacuum 0.25mm / Clear 4mm,25.41,SGG COOL-LITE SKN 183 II 6mm,20896,COOL-LITE SKN 183 II S2,SolarbanÂ® 70 glass  4mm,5433,SolarbanÂ® 70 S4,Clear Float Glass,413,,Ar90,0.2385,0.042,23.81,0.2152,0.5406,0.1564,46.69,-4.13,-8.5,47.72,-3.42,-5.53,0.0311,Yes,Yes,0.222547,0.244256
EnthermalPlus,SKN183 6mm / Argon 11.15mm / LUMI 4mm / Vacuum 0.25mm / Clear 4mm,25.4,SGG COOL-LITE SKN 183 II 6mm,20896,COOL-LITE SKN 183 II S2,SGG ECLAZ II 4mm,20754,ECLAZ II S4,SGG PLANICLEAR 4mm,21011,,Ar90,0.3182,0.056,17.85,0.3172,0.6854,0.1419,44.75,-1.81,-8.74,46.63,-2.14,-5.1,0.1898,Yes,Yes,0.325177,0.330688
