Repository: Ranojoyd80/enthermal-configurator

File: Data_Pipeline/1_Source_CSVs/IG_Config_EnthermalPlus_Outboard_Dataset_12-04-26.csv (part 4 of 14)
Product Type,Comment,Total Thickness (mm),Outer Lite (Name_Thickness mm),Outer Lite NFRC ID,Outer Lite Low-E,Middle Lite (Name_Thickness mm),Middle Lite NFRC ID,Middle Lite Low-E,Inner Lite (Name_Thickness mm),Inner Lite NFRC ID,Inner Lite Low-E,Gas Fill,U-value NFRC (W/mÂ²K),U-value NFRC (BTU/hrftF),R-value NFRC,SHGC,Tvis (Visible Transmittance),Exterior Visible Reflectance,Exterior Reflected Color L*,Exterior Reflected Color a*,Exterior Reflected Color b*,Interior Reflected Color L*,Interior Reflected Color a*,Interior Reflected Color b*,T-UV,NFRC,CEN,g-factor,U-value CEN (W/m²K)
EnthermalPlus,SB60 Solargray 5mm / Vacuum 0.25mm / Clear 5mm / Argon 11.86mm / C270 4mm,25.41,SolargrayÂ®  5mm,5288,SolarbanÂ® 60 S2,Clear Float Glass,414,,4mm Clear,2027,LoEÂ² 270 S5,Ar90,0.2857,0.0503,19.87,0.206,0.3071,0.074,32.68,-2.08,-1.16,43.39,-4.09,-0.75,0.0242,Yes,No,,
EnthermalPlus,SB60 Solargray 5mm / Vacuum 0.25mm / Clear 5mm / Argon 11.86mm / C272 4mm,25.41,SolargrayÂ®  5mm,5288,SolarbanÂ® 60 S2,Clear Float Glass,414,,4 mm Clear,2012,LoEÂ² 272 S5,Ar90,0.2868,0.0505,19.8,0.2112,0.3172,0.071,32.0,-0.55,-1.73,41.25,-2.11,-0.79,0.0299,Yes,No,,
EnthermalPlus,SB60 Solargray 5mm / Vacuum 0.25mm / Clear 5mm / Argon 11.86mm / C366 4mm,25.41,SolargrayÂ®  5mm,5288,SolarbanÂ® 60 S2,Clear Float Glass,414,,4mm Clear,2155,LoEÂ³ 366 S5,Ar90,0.2832,0.0499,20.05,0.1939,0.2858,0.0719,32.2,0.11,-2.21,41.53,-2.02,-2.32,0.0086,Yes,No,,
EnthermalPlus,SB60 Solargray 5mm / Vacuum 0.25mm / Clear 5mm / Argon 11.85mm / SB60 4mm,25.4,SolargrayÂ®  5mm,5288,SolarbanÂ® 60 S2,Clear Float Glass,414,,Clear  4mm,5282,SolarbanÂ® 60 S5,Ar90,0.2856,0.0503,19.88,0.2108,0.3211,0.0714,32.09,-0.68,-1.43,41.43,-2.42,-1.02,0.0333,Yes,No,,
EnthermalPlus,SB60 Solargray 5mm / Vacuum 0.25mm / Clear 5mm / Argon 11.85mm / SB70 4mm,25.4,SolargrayÂ®  5mm,5288,SolarbanÂ® 60 S2,Clear Float Glass,414,,SolarbanÂ® 70 glass  4mm,5433,SolarbanÂ® 70 S5,Ar90,0.2828,0.0498,20.08,0.1856,0.2939,0.0755,33.02,-0.34,-3.47,45.11,-4.07,-3.4,0.0123,Yes,No,,
EnthermalPlus,SB60 Solargray 5mm / Vacuum 0.25mm / Clear 5mm / Argon 11.76mm / LUMI 4mm,25.41,SolargrayÂ®  5mm,5288,SolarbanÂ® 60 S2,Clear Float Glass,414,,SGG ECLAZ II 4mm,20754,ECLAZ II S5,Ar90,0.2878,0.0507,19.73,0.2207,0.3666,0.0707,31.97,0.03,-2.91,43.12,-2.34,-1.79,0.0638,Yes,No,,
EnthermalPlus,SB60 Optiblue 5mm / Vacuum 0.25mm / Clear 5mm / Argon 11.86mm / C180 4mm,25.41,OptiblueÂ® (SolarbanÂ® z50)  5mm,5423,SolarbanÂ® 60 S2,Clear Float Glass,414,,4mm Clear,2192,LoE 180 S5,Ar90,0.2906,0.0512,19.54,0.2899,0.4726,0.1044,38.77,-0.9,-7.24,48.85,-2.73,-4.15,0.0691,Yes,No,,
EnthermalPlus,SB60 Optiblue 5mm / Vacuum 0.25mm / Clear 5mm / Argon 11.86mm / C270 4mm,25.41,OptiblueÂ® (SolarbanÂ® z50)  5mm,5423,SolarbanÂ® 60 S2,Clear Float Glass,414,,4mm Clear,2027,LoEÂ² 270 S5,Ar90,0.2857,0.0503,19.87,0.2755,0.4154,0.0997,37.87,-3.93,-3.44,43.94,-4.27,-0.87,0.0369,Yes,No,,
EnthermalPlus,SB60 Optiblue 5mm / Vacuum 0.25mm / Clear 5mm / Argon 11.86mm / C272 4mm,25.41,OptiblueÂ® (SolarbanÂ® z50)  5mm,5423,SolarbanÂ® 60 S2,Clear Float Glass,414,,4 mm Clear,2012,LoEÂ² 272 S5,Ar90,0.2868,0.0505,19.8,0.2827,0.4289,0.094,36.8,-1.48,-4.26,41.87,-2.32,-0.93,0.0452,Yes,No,,
EnthermalPlus,SB60 Optiblue 5mm / Vacuum 0.25mm / Clear 5mm / Argon 11.86mm / C366 4mm,25.41,OptiblueÂ® (SolarbanÂ® z50)  5mm,5423,SolarbanÂ® 60 S2,Clear Float Glass,414,,4mm Clear,2155,LoEÂ³ 366 S5,Ar90,0.2832,0.0499,20.05,0.2591,0.3866,0.0956,37.09,-0.42,-5.07,42.04,-2.27,-2.39,0.0132,Yes,No,,
EnthermalPlus,SB60 Optiblue 5mm / Vacuum 0.25mm / Clear 5mm / Argon 11.85mm / SB60 4mm,25.4,OptiblueÂ® (SolarbanÂ® z50)  5mm,5423,SolarbanÂ® 60 S2,Clear Float Glass,414,,Clear  4mm,5282,SolarbanÂ® 60 S5,Ar90,0.2856,0.0503,19.88,0.2821,0.4343,0.0948,36.93,-1.67,-3.81,42.07,-2.66,-1.16,0.0512,Yes,No,,
EnthermalPlus,SB60 Optiblue 5mm / Vacuum 0.25mm / Clear 5mm / Argon 11.85mm / SB70 4mm,25.4,OptiblueÂ® (SolarbanÂ® z50)  5mm,5423,SolarbanÂ® 60 S2,Clear Float Glass,414,,SolarbanÂ® 70 glass  4mm,5433,SolarbanÂ® 70 S5,Ar90,0.2828,0.0498,20.08,0.2478,0.3975,0.1024,38.36,-1.13,-7.06,45.58,-4.27,-3.4,0.0187,Yes,No,,
EnthermalPlus,SB60 Optiblue 5mm / Vacuum 0.25mm / Clear 5mm / Argon 11.76mm / LUMI 4mm,25.41,OptiblueÂ® (SolarbanÂ® z50)  5mm,5423,SolarbanÂ® 60 S2,Clear Float Glass,414,,SGG ECLAZ II 4mm,20754,ECLAZ II S5,Ar90,0.2878,0.0507,19.73,0.296,0.4958,0.0936,36.77,-0.53,-6.13,43.9,-2.59,-1.98,0.0994,Yes,No,,
EnthermalPlus,C180 5mm / Vacuum 0.25mm / Clear 5mm / Argon 11.05mm / C180 5mm,25.4,5mm Clear,2193,LoE 180 S2,Float Glass - 5mm,2003,,5mm Clear,2193,LoE 180 S5,Ar90,0.3774,0.0665,15.04,0.5565,0.6824,0.199,51.92,-2.06,-6.99,51.92,-2.06,-6.99,0.1138,Yes,No,,
EnthermalPlus,C180 5mm / Vacuum 0.25mm / Clear 5mm / Argon 11.05mm / C270 5mm,25.4,5mm Clear,2193,LoE 180 S2,Float Glass - 5mm,2003,,5mm Clear,2028,LoEÂ² 270 S5,Ar90,0.3701,0.0652,15.34,0.4512,0.5987,0.1889,50.69,-5.87,-2.92,46.64,-3.68,-3.68,0.058,Yes,No,,
EnthermalPlus,C180 5mm / Vacuum 0.25mm / Clear 5mm / Argon 11.05mm / C272 5mm,25.4,5mm Clear,2193,LoE 180 S2,Float Glass - 5mm,2003,,5 mm Clear,2013,LoEÂ² 272 S5,Ar90,0.3717,0.0655,15.28,0.4742,0.6185,0.1775,49.3,-2.64,-4.04,45.03,-1.59,-4.2,0.0699,Yes,No,,
EnthermalPlus,C180 5mm / Vacuum 0.25mm / Clear 5mm / Argon 11.05mm / C366 5mm,25.4,5mm Clear,2193,LoE 180 S2,Float Glass - 5mm,2003,,5mm Clear,2156,LoEÂ³ 366 S5,Ar90,0.3663,0.0645,15.5,0.4073,0.5565,0.1806,49.67,-1.23,-4.9,44.54,-2.23,-4.6,0.0212,Yes,No,,
EnthermalPlus,C180 5mm / Vacuum 0.25mm / Clear 5mm / Argon 11.08mm / SB60 5mm,25.43,5mm Clear,2193,LoE 180 S2,Float Glass - 5mm,2003,,Clear  5mm,5283,SolarbanÂ® 60 S5,Ar90,0.3697,0.0651,15.36,0.4668,0.6259,0.1793,49.49,-2.88,-3.49,45.33,-2.1,-4.36,0.0834,Yes,No,,
EnthermalPlus,C180 5mm / Vacuum 0.25mm / Clear 5mm / Argon 11.08mm / SB70 5mm,25.43,5mm Clear,2193,LoE 180 S2,Float Glass - 5mm,2003,,SolarbanÂ® 70 glass  5mm,5434,SolarbanÂ® 70 S5,Ar90,0.3655,0.0644,15.54,0.3883,0.5731,0.1947,51.37,-2.51,-6.85,48.01,-4.08,-5.15,0.0307,Yes,No,,
EnthermalPlus,C180 5mm / Vacuum 0.25mm / Clear 5mm / Argon 10.75mm / LUMI 5mm,25.4,5mm Clear,2193,LoE 180 S2,Float Glass - 5mm,2003,,SGG ECLAZ II 5mm,20755,ECLAZ II S5,Ar90,0.3744,0.0659,15.16,0.5552,0.7158,0.1769,49.29,-1.56,-6.16,47.91,-1.67,-5.97,0.1704,Yes,No,,
EnthermalPlus,C270 5mm / Vacuum 0.25mm / Clear 5mm / Argon 11.05mm / C180 5mm,25.4,5mm Clear,2028,LoEÂ² 270 S2,Float Glass - 5mm,2003,,5mm Clear,2193,LoE 180 S5,Ar90,0.2942,0.0518,19.3,0.3227,0.5987,0.1567,46.64,-3.68,-3.68,50.69,-5.87,-2.92,0.058,Yes,No,,
EnthermalPlus,C270 5mm / Vacuum 0.25mm / Clear 5mm / Argon 11.05mm / C270 5mm,25.4,5mm Clear,2028,LoEÂ² 270 S2,Float Glass - 5mm,2003,,5mm Clear,2028,LoEÂ² 270 S5,Ar90,0.2897,0.051,19.6,0.311,0.5256,0.1489,45.53,-7.14,0.11,45.53,-7.14,0.11,0.0321,Yes,No,,
EnthermalPlus,C270 5mm / Vacuum 0.25mm / Clear 5mm / Argon 11.05mm / C272 5mm,25.4,5mm Clear,2028,LoEÂ² 270 S2,Float Glass - 5mm,2003,,5 mm Clear,2013,LoEÂ² 272 S5,Ar90,0.2907,0.0512,19.53,0.3182,0.543,0.14,44.26,-4.21,-0.86,43.78,-5.53,0.22,0.039,Yes,No,,
EnthermalPlus,C270 5mm / Vacuum 0.25mm / Clear 5mm / Argon 11.05mm / C366 5mm,25.4,5mm Clear,2028,LoEÂ² 270 S2,Float Glass - 5mm,2003,,5mm Clear,2156,LoEÂ³ 366 S5,Ar90,0.2874,0.0506,19.76,0.2954,0.4888,0.1423,44.58,-3.03,-1.66,43.51,-5.17,-1.43,0.0113,Yes,No,,
EnthermalPlus,C270 5mm / Vacuum 0.25mm / Clear 5mm / Argon 11.08mm / SB60 5mm,25.43,5mm Clear,2028,LoEÂ² 270 S2,Float Glass - 5mm,2003,,Clear  5mm,5283,SolarbanÂ® 60 S5,Ar90,0.2895,0.051,19.61,0.3177,0.5495,0.1414,44.44,-4.39,-0.34,44.06,-6.02,0.01,0.0441,Yes,No,,
EnthermalPlus,C270 5mm / Vacuum 0.25mm / Clear 5mm / Argon 11.08mm / SB70 5mm,25.43,5mm Clear,2028,LoEÂ² 270 S2,Float Glass - 5mm,2003,,SolarbanÂ® 70 glass  5mm,5434,SolarbanÂ® 70 S5,Ar90,0.2869,0.0505,19.79,0.2833,0.5033,0.1532,46.12,-4.33,-3.49,47.03,-6.98,-2.36,0.016,Yes,No,,
EnthermalPlus,C270 5mm / Vacuum 0.25mm / Clear 5mm / Argon 10.75mm / LUMI 5mm,25.4,5mm Clear,2028,LoEÂ² 270 S2,Float Glass - 5mm,2003,,SGG ECLAZ II 5mm,20755,ECLAZ II S5,Ar90,0.2924,0.0515,19.42,0.3304,0.6282,0.1396,44.25,-3.2,-2.82,46.37,-6.53,-0.55,0.0849,Yes,No,,
EnthermalPlus,C272 5mm / Vacuum 0.25mm / Clear 5mm / Argon 11.05mm / C180 5mm,25.4,5 mm Clear,2013,LoEÂ² 272 S2,Float Glass - 5mm,2003,,5mm Clear,2193,LoE 180 S5,Ar90,0.3131,0.0551,18.14,0.3665,0.6185,0.1453,45.03,-1.59,-4.2,49.3,-2.64,-4.04,0.0699,Yes,No,,
EnthermalPlus,C272 5mm / Vacuum 0.25mm / Clear 5mm / Argon 11.05mm / C270 5mm,25.4,5 mm Clear,2013,LoEÂ² 272 S2,Float Glass - 5mm,2003,,5mm Clear,2028,LoEÂ² 270 S5,Ar90,0.308,0.0542,18.44,0.3443,0.543,0.137,43.78,-5.53,0.22,44.26,-4.21,-0.86,0.039,Yes,No,,
EnthermalPlus,C272 5mm / Vacuum 0.25mm / Clear 5mm / Argon 11.05mm / C272 5mm,25.4,5 mm Clear,2013,LoEÂ² 272 S2,Float Glass - 5mm,2003,,5 mm Clear,2013,LoEÂ² 272 S5,Ar90,0.3091,0.0544,18.37,0.3541,0.5612,0.1275,42.35,-2.21,-0.91,42.35,-2.21,-0.91,0.0484,Yes,No,,
EnthermalPlus,C272 5mm / Vacuum 0.25mm / Clear 5mm / Argon 11.05mm / C366 5mm,25.4,5 mm Clear,2013,LoEÂ² 272 S2,Float Glass - 5mm,2003,,5mm Clear,2156,LoEÂ³ 366 S5,Ar90,0.3054,0.0538,18.59,0.3226,0.5051,0.1301,42.73,-0.82,-1.88,42.32,-2.38,-2.32,0.0139,Yes,No,,
EnthermalPlus,C272 5mm / Vacuum 0.25mm / Clear 5mm / Argon 11.08mm / SB60 5mm,25.43,5 mm Clear,2013,LoEÂ² 272 S2,Float Glass - 5mm,2003,,Clear  5mm,5283,SolarbanÂ® 60 S5,Ar90,0.3077,0.0542,18.45,0.3528,0.5679,0.1291,42.56,-2.45,-0.31,42.6,-2.61,-1.13,0.0532,Yes,No,,
EnthermalPlus,C272 5mm / Vacuum 0.25mm / Clear 5mm / Argon 11.08mm / SB70 5mm,25.43,5 mm Clear,2013,LoEÂ² 272 S2,Float Glass - 5mm,2003,,SolarbanÂ® 70 glass  5mm,5434,SolarbanÂ® 70 S5,Ar90,0.3048,0.0537,18.63,0.3085,0.5198,0.1416,44.47,-2.17,-4.1,45.93,-4.39,-3.27,0.0201,Yes,No,,
EnthermalPlus,C272 5mm / Vacuum 0.25mm / Clear 5mm / Argon 10.75mm / LUMI 5mm,25.4,5 mm Clear,2013,LoEÂ² 272 S2,Float Glass - 5mm,2003,,SGG ECLAZ II 5mm,20755,ECLAZ II S5,Ar90,0.311,0.0548,18.26,0.3742,0.6494,0.1271,42.34,-1.06,-3.18,44.6,-2.42,-1.92,0.1013,Yes,No,,
EnthermalPlus,C340 5mm / Vacuum 0.25mm / Clear 5mm / Argon 11.05mm / C180 5mm,25.4,5mm Clear,2166,LoEÂ³ 340 S2,Float Glass - 5mm,2003,,5mm Clear,2193,LoE 180 S5,Ar90,0.2749,0.0484,20.66,0.1464,0.335,0.1431,44.92,-6.31,-13.6,52.68,-3.1,-2.71,0.0091,Yes,No,,
EnthermalPlus,C340 5mm / Vacuum 0.25mm / Clear 5mm / Argon 11.05mm / C270 5mm,25.4,5mm Clear,2166,LoEÂ³ 340 S2,Float Glass - 5mm,2003,,5mm Clear,2028,LoEÂ² 270 S5,Ar90,0.271,0.0477,20.95,0.1463,0.2943,0.1407,44.54,-7.5,-12.21,47.32,-4.86,0.4,0.0048,Yes,No,,
EnthermalPlus,C340 5mm / Vacuum 0.25mm / Clear 5mm / Argon 11.05mm / C272 5mm,25.4,5mm Clear,2166,LoEÂ³ 340 S2,Float Glass - 5mm,2003,,5 mm Clear,2013,LoEÂ² 272 S5,Ar90,0.2719,0.0479,20.88,0.1487,0.3036,0.1376,44.08,-6.46,-12.45,45.81,-2.74,0.14,0.0059,Yes,No,,
EnthermalPlus,C340 5mm / Vacuum 0.25mm / Clear 5mm / Argon 11.05mm / C366 5mm,25.4,5mm Clear,2166,LoEÂ³ 340 S2,Float Glass - 5mm,2003,,5mm Clear,2156,LoEÂ³ 366 S5,Ar90,0.269,0.0474,21.11,0.1441,0.2741,0.1383,44.17,-6.11,-12.71,45.14,-3.79,-0.5,0.0018,Yes,No,,
EnthermalPlus,C340 5mm / Vacuum 0.25mm / Clear 5mm / Argon 11.08mm / SB60 5mm,25.43,5mm Clear,2166,LoEÂ³ 340 S2,Float Glass - 5mm,2003,,Clear  5mm,5283,SolarbanÂ® 60 S5,Ar90,0.2708,0.0477,20.97,0.1487,0.3074,0.1381,44.13,-6.49,-12.31,46.11,-3.35,0.15,0.0067,Yes,No,,
EnthermalPlus,C340 5mm / Vacuum 0.25mm / Clear 5mm / Argon 11.08mm / SB70 5mm,25.43,5mm Clear,2166,LoEÂ³ 340 S2,Float Glass - 5mm,2003,,SolarbanÂ® 70 glass  5mm,5434,SolarbanÂ® 70 S5,Ar90,0.2686,0.0473,21.14,0.14,0.2821,0.1419,44.73,-6.65,-13.28,48.59,-5.37,-1.67,0.0026,Yes,No,,
EnthermalPlus,C340 5mm / Vacuum 0.25mm / Clear 5mm / Argon 10.75mm / LUMI 5mm,25.4,5mm Clear,2166,LoEÂ³ 340 S2,Float Glass - 5mm,2003,,SGG ECLAZ II 5mm,20755,ECLAZ II S5,Ar90,0.2733,0.0481,20.77,0.1506,0.3512,0.1375,44.09,-6.05,-13.14,48.85,-2.93,-0.58,0.0133,Yes,No,,
EnthermalPlus,C366 5mm / Vacuum 0.25mm / Clear 5mm / Argon 11.05mm / C180 5mm,25.4,5mm Clear,2156,LoEÂ³ 366 S2,Float Glass - 5mm,2003,,5mm Clear,2193,LoE 180 S5,Ar90,0.2505,0.0441,22.67,0.2381,0.5565,0.1418,44.54,-2.23,-4.6,49.67,-1.23,-4.9,0.0212,Yes,No,,
EnthermalPlus,C366 5mm / Vacuum 0.25mm / Clear 5mm / Argon 11.05mm / C270 5mm,25.4,5mm Clear,2156,LoEÂ³ 366 S2,Float Glass - 5mm,2003,,5mm Clear,2028,LoEÂ² 270 S5,Ar90,0.2473,0.0436,22.96,0.2391,0.4888,0.135,43.51,-5.17,-1.43,44.58,-3.03,-1.66,0.0113,Yes,No,,
EnthermalPlus,C366 5mm / Vacuum 0.25mm / Clear 5mm / Argon 11.05mm / C272 5mm,25.4,5mm Clear,2156,LoEÂ³ 366 S2,Float Glass - 5mm,2003,,5 mm Clear,2013,LoEÂ² 272 S5,Ar90,0.248,0.0437,22.89,0.2428,0.5051,0.1272,42.32,-2.38,-2.32,42.73,-0.82,-1.88,0.0139,Yes,No,,
EnthermalPlus,C366 5mm / Vacuum 0.25mm / Clear 5mm / Argon 11.05mm / C366 5mm,25.4,5mm Clear,2156,LoEÂ³ 366 S2,Float Glass - 5mm,2003,,5mm Clear,2156,LoEÂ³ 366 S5,Ar90,0.2457,0.0433,23.11,0.2352,0.4552,0.1291,42.6,-1.5,-2.94,42.6,-1.5,-2.94,0.0041,Yes,No,,
EnthermalPlus,C366 5mm / Vacuum 0.25mm / Clear 5mm / Argon 11.08mm / SB60 5mm,25.43,5mm Clear,2156,LoEÂ³ 366 S2,Float Glass - 5mm,2003,,Clear  5mm,5283,SolarbanÂ® 60 S5,Ar90,0.2472,0.0435,22.97,0.2429,0.5112,0.1285,42.49,-2.51,-1.88,42.98,-1.23,-2.08,0.0158,Yes,No,,
EnthermalPlus,C366 5mm / Vacuum 0.25mm / Clear 5mm / Argon 11.08mm / SB70 5mm,25.43,5mm Clear,2156,LoEÂ³ 366 S2,Float Glass - 5mm,2003,,SolarbanÂ® 70 glass  5mm,5434,SolarbanÂ® 70 S5,Ar90,0.2453,0.0432,23.15,0.2277,0.4684,0.1386,44.04,-3.06,-4.29,46.19,-3.55,-3.83,0.006,Yes,No,,
EnthermalPlus,C366 5mm / Vacuum 0.25mm / Clear 5mm / Argon 10.75mm / LUMI 5mm,25.4,5mm Clear,2156,LoEÂ³ 366 S2,Float Glass - 5mm,2003,,SGG ECLAZ II 5mm,20755,ECLAZ II S5,Ar90,0.2492,0.0439,22.78,0.2452,0.5843,0.1269,42.32,-1.43,-4.04,45.07,-0.59,-3.12,0.0311,Yes,No,,
EnthermalPlus,Q452 5mm / Vacuum 0.25mm / Clear 5mm / Argon 11.05mm / C180 5mm,25.4,5mm Clear,2106,Quad LoE 452 S2,Float Glass - 5mm,2003,,5mm Clear,2193,LoE 180 S5,Ar90,0.2446,0.0431,23.21,0.1858,0.4505,0.1154,40.65,-3.99,-3.14,52.36,-4.92,-1.9,0.0061,Yes,No,,
EnthermalPlus,Q452 5mm / Vacuum 0.25mm / Clear 5mm / Argon 11.05mm / C270 5mm,25.4,5mm Clear,2106,Quad LoE 452 S2,Float Glass - 5mm,2003,,5mm Clear,2028,LoEÂ² 270 S5,Ar90,0.2416,0.0425,23.51,0.1868,0.3955,0.111,39.9,-6.0,-0.89,47.05,-6.21,1.02,0.0034,Yes,No,,
EnthermalPlus,Q452 5mm / Vacuum 0.25mm / Clear 5mm / Argon 11.05mm / C272 5mm,25.4,5mm Clear,2106,Quad LoE 452 S2,Float Glass - 5mm,2003,,5 mm Clear,2013,LoEÂ² 272 S5,Ar90,0.2422,0.0427,23.44,0.1896,0.4083,0.1058,38.99,-3.88,-1.51,45.49,-4.5,1.17,0.0043,Yes,No,,
EnthermalPlus,Q452 5mm / Vacuum 0.25mm / Clear 5mm / Argon 11.05mm / C366 5mm,25.4,5mm Clear,2106,Quad LoE 452 S2,Float Glass - 5mm,2003,,5mm Clear,2156,LoEÂ³ 366 S5,Ar90,0.24,0.0423,23.66,0.1845,0.3682,0.107,39.19,-3.25,-1.92,44.93,-4.48,-0.45,0.0012,Yes,No,,
EnthermalPlus,Q452 5mm / Vacuum 0.25mm / Clear 5mm / Argon 11.08mm / SB60 5mm,25.43,5mm Clear,2106,Quad LoE 452 S2,Float Glass - 5mm,2003,,Clear  5mm,5283,SolarbanÂ® 60 S5,Ar90,0.2414,0.0425,23.52,0.1898,0.4134,0.1066,39.11,-3.96,-1.2,45.79,-5.02,1.01,0.0047,Yes,No,,
EnthermalPlus,Q452 5mm / Vacuum 0.25mm / Clear 5mm / Argon 11.08mm / SB70 5mm,25.43,5mm Clear,2106,Quad LoE 452 S2,Float Glass - 5mm,2003,,SolarbanÂ® 70 glass  5mm,5434,SolarbanÂ® 70 S5,Ar90,0.2396,0.0422,23.7,0.179,0.3791,0.1133,40.28,-4.62,-2.76,48.39,-6.18,-1.35,0.0018,Yes,No,,
EnthermalPlus,Q452 5mm / Vacuum 0.25mm / Clear 5mm / Argon 10.75mm / LUMI 5mm,25.4,5mm Clear,2106,Quad LoE 452 S2,Float Glass - 5mm,2003,,SGG ECLAZ II 5mm,20755,ECLAZ II S5,Ar90,0.2434,0.0429,23.33,0.1913,0.4724,0.1056,38.99,-3.21,-2.76,48.45,-5.25,0.57,0.0089,Yes,No,,
EnthermalPlus,SB60 5mm / Vacuum 0.25mm / Clear 5mm / Argon 11.06mm / C180 5mm,25.41,Clear  5mm,5283,SolarbanÂ® 60 S2,Clear Float Glass,414,,5mm Clear,2193,LoE 180 S5,Ar90,0.2931,0.0516,19.37,0.3506,0.6163,0.1472,45.3,-2.41,-4.18,49.57,-3.08,-3.46,0.0833,Yes,No,,
EnthermalPlus,SB60 5mm / Vacuum 0.25mm / Clear 5mm / Argon 11.06mm / C270 5mm,25.41,Clear  5mm,5283,SolarbanÂ® 60 S2,Clear Float Glass,414,,5mm Clear,2028,LoEÂ² 270 S5,Ar90,0.2887,0.0508,19.67,0.3356,0.5411,0.139,44.08,-6.2,0.05,44.51,-4.57,-0.32,0.0441,Yes,No,,
EnthermalPlus,SB60 5mm / Vacuum 0.25mm / Clear 5mm / Argon 11.06mm / C272 5mm,25.41,Clear  5mm,5283,SolarbanÂ® 60 S2,Clear Float Glass,414,,5 mm Clear,2013,LoEÂ² 272 S5,Ar90,0.2897,0.051,19.6,0.3437,0.5592,0.1295,42.66,-2.89,-1.07,42.64,-2.65,-0.28,0.0533,Yes,No,,
EnthermalPlus,SB60 5mm / Vacuum 0.25mm / Clear 5mm / Argon 11.06mm / C366 5mm,25.41,Clear  5mm,5283,SolarbanÂ® 60 S2,Clear Float Glass,414,,5mm Clear,2156,LoEÂ³ 366 S5,Ar90,0.2864,0.0504,19.83,0.3177,0.5034,0.132,43.02,-1.55,-1.99,42.56,-2.68,-1.85,0.0158,Yes,No,,
EnthermalPlus,SB60 5mm / Vacuum 0.25mm / Clear 5mm / Argon 11.09mm / SB60 5mm,25.44,Clear  5mm,5283,SolarbanÂ® 60 S2,Clear Float Glass,414,,Clear  5mm,5283,SolarbanÂ® 60 S5,Ar90,0.2885,0.0508,19.68,0.343,0.5659,0.131,42.86,-3.11,-0.49,42.89,-3.06,-0.5,0.0621,Yes,No,,
EnthermalPlus,SB60 5mm / Vacuum 0.25mm / Clear 5mm / Argon 11.09mm / SB70 5mm,25.44,Clear  5mm,5283,SolarbanÂ® 60 S2,Clear Float Glass,414,,SolarbanÂ® 70 glass  5mm,5434,SolarbanÂ® 70 S5,Ar90,0.2859,0.0504,19.86,0.3044,0.5181,0.1435,44.74,-3.01,-4.03,46.15,-4.66,-2.81,0.0226,Yes,No,,
EnthermalPlus,SB60 5mm / Vacuum 0.25mm / Clear 5mm / Argon 10.76mm / LUMI 5mm,25.41,Clear  5mm,5283,SolarbanÂ® 60 S2,Clear Float Glass,414,,SGG ECLAZ II 5mm,20755,ECLAZ II S5,Ar90,0.2913,0.0513,19.49,0.3584,0.647,0.129,42.65,-1.76,-3.26,44.95,-3.0,-1.16,0.1234,Yes,No,,
EnthermalPlus,SB70 5mm / Vacuum 0.25mm / Clear 5mm / Argon 11.06mm / C180 5mm,25.41,SolarbanÂ® 70 glass  5mm,5434,SolarbanÂ® 70 S2,Clear Float Glass,414,,5mm Clear,2193,LoE 180 S5,Ar90,0.2443,0.043,23.24,0.2367,0.5644,0.1671,47.99,-4.31,-5.01,51.4,-2.76,-6.69,0.0307,Yes,No,,
EnthermalPlus,SB70 5mm / Vacuum 0.25mm / Clear 5mm / Argon 11.06mm / C270 5mm,25.41,SolarbanÂ® 70 glass  5mm,5434,SolarbanÂ® 70 S2,Clear Float Glass,414,,5mm Clear,2028,LoEÂ² 270 S5,Ar90,0.2413,0.0425,23.53,0.2387,0.4957,0.1602,47.05,-7.1,-2.33,46.15,-4.54,-3.34,0.016,Yes,No,,
EnthermalPlus,SB70 5mm / Vacuum 0.25mm / Clear 5mm / Argon 11.06mm / C272 5mm,25.41,SolarbanÂ® 70 glass  5mm,5434,SolarbanÂ® 70 S2,Clear Float Glass,414,,5 mm Clear,2013,LoEÂ² 272 S5,Ar90,0.242,0.0426,23.47,0.2418,0.5119,0.1522,45.97,-4.58,-3.22,44.49,-2.42,-3.92,0.0202,Yes,No,,
EnthermalPlus,SB70 5mm / Vacuum 0.25mm / Clear 5mm / Argon 11.06mm / C366 5mm,25.41,SolarbanÂ® 70 glass  5mm,5434,SolarbanÂ® 70 S2,Clear Float Glass,414,,5mm Clear,2156,LoEÂ³ 366 S5,Ar90,0.2397,0.0422,23.69,0.2362,0.4614,0.1542,46.23,-3.77,-3.76,44.06,-3.24,-4.16,0.006,Yes,No,,
EnthermalPlus,SB70 5mm / Vacuum 0.25mm / Clear 5mm / Argon 11.09mm / SB60 5mm,25.44,SolarbanÂ® 70 glass  5mm,5434,SolarbanÂ® 70 S2,Clear Float Glass,414,,Clear  5mm,5283,SolarbanÂ® 60 S5,Ar90,0.2411,0.0425,23.55,0.242,0.5181,0.1535,46.13,-4.7,-2.81,44.78,-2.96,-4.03,0.0226,Yes,No,,
EnthermalPlus,SB70 5mm / Vacuum 0.25mm / Clear 5mm / Argon 11.09mm / SB70 5mm,25.44,SolarbanÂ® 70 glass  5mm,5434,SolarbanÂ® 70 S2,Clear Float Glass,414,,SolarbanÂ® 70 glass  5mm,5434,SolarbanÂ® 70 S5,Ar90,0.2394,0.0422,23.72,0.2296,0.4751,0.1638,47.52,-5.14,-4.91,47.55,-5.1,-4.91,0.0093,Yes,No,,
EnthermalPlus,SB70 5mm / Vacuum 0.25mm / Clear 5mm / Argon 10.76mm / LUMI 5mm,25.41,SolarbanÂ® 70 glass  5mm,5434,SolarbanÂ® 70 S2,Clear Float Glass,414,,SGG ECLAZ II 5mm,20755,ECLAZ II S5,Ar90,0.2431,0.0428,23.36,0.2435,0.5921,0.1519,45.97,-3.72,-4.69,47.26,-2.51,-5.59,0.0449,Yes,No,,
EnthermalPlus,SB67 5mm / Vacuum 0.25mm / Clear 5mm / Argon 11.06mm / C180 5mm,25.41,Clear  5mm,5475,SolarbanÂ® R67 S2,Clear Float Glass,414,,5mm Clear,2193,LoE 180 S5,Ar90,0.2942,0.0518,19.3,0.253,0.4723,0.2143,53.58,-3.71,-7.67,53.22,-6.0,-7.41,0.0523,Yes,No,,
EnthermalPlus,SB67 5mm / Vacuum 0.25mm / Clear 5mm / Argon 11.06mm / C270 5mm,25.41,Clear  5mm,5475,SolarbanÂ® R67 S2,Clear Float Glass,414,,5mm Clear,2028,LoEÂ² 270 S5,Ar90,0.2897,0.051,19.6,0.2457,0.4145,0.2097,53.04,-5.31,-5.83,47.84,-7.24,-4.04,0.0268,Yes,No,,
EnthermalPlus,SB67 5mm / Vacuum 0.25mm / Clear 5mm / Argon 11.06mm / C272 5mm,25.41,Clear  5mm,5475,SolarbanÂ® R67 S2,Clear Float Glass,414,,5 mm Clear,2013,LoEÂ² 272 S5,Ar90,0.2907,0.0512,19.53,0.2509,0.4278,0.2039,52.39,-3.74,-6.33,46.35,-5.53,-4.69,0.0327,Yes,No,,
EnthermalPlus,SB67 5mm / Vacuum 0.25mm / Clear 5mm / Argon 11.06mm / C366 5mm,25.41,Clear  5mm,5475,SolarbanÂ® R67 S2,Clear Float Glass,414,,5mm Clear,2156,LoEÂ³ 366 S5,Ar90,0.2874,0.0506,19.76,0.2349,0.3854,0.2052,52.53,-3.17,-6.7,45.69,-5.57,-4.73,0.0099,Yes,No,,
EnthermalPlus,SB67 5mm / Vacuum 0.25mm / Clear 5mm / Argon 11.09mm / SB60 5mm,25.44,Clear  5mm,5475,SolarbanÂ® R67 S2,Clear Float Glass,414,,Clear  5mm,5283,SolarbanÂ® 60 S5,Ar90,0.2895,0.051,19.61,0.2508,0.4331,0.2047,52.47,-3.83,-6.1,46.68,-6.15,-4.79,0.0384,Yes,No,,
EnthermalPlus,SB67 5mm / Vacuum 0.25mm / Clear 5mm / Argon 11.09mm / SB70 5mm,25.44,Clear  5mm,5475,SolarbanÂ® R67 S2,Clear Float Glass,414,,SolarbanÂ® 70 glass  5mm,5434,SolarbanÂ® 70 S5,Ar90,0.2869,0.0505,19.79,0.226,0.397,0.2122,53.33,-3.95,-7.49,49.08,-7.22,-5.25,0.0146,Yes,No,,
EnthermalPlus,SB67 5mm / Vacuum 0.25mm / Clear 5mm / Argon 10.76mm / LUMI 5mm,25.41,Clear  5mm,5475,SolarbanÂ® R67 S2,Clear Float Glass,414,,SGG ECLAZ II 5mm,20755,ECLAZ II S5,Ar90,0.2924,0.0515,19.42,0.2588,0.4951,0.2036,52.38,-3.25,-7.26,49.51,-6.53,-6.56,0.0779,Yes,No,,
EnthermalPlus,SB60 Starphire 5mm / Vacuum 0.25mm / Clear 5mm / Argon 11.06mm / C180 5mm,25.41,StarphireÂ®  5mm,5348,SolarbanÂ® 60 S2,Clear Float Glass,414,,5mm Clear,2193,LoE 180 S5,Ar90,0.2931,0.0516,19.37,0.373,0.6305,0.1518,45.93,-1.52,-4.36,49.67,-2.96,-3.43,0.0909,Yes,No,,
EnthermalPlus,SB60 Starphire 5mm / Vacuum 0.25mm / Clear 5mm / Argon 11.06mm / C270 5mm,25.41,StarphireÂ®  5mm,5348,SolarbanÂ® 60 S2,Clear Float Glass,414,,5mm Clear,2028,LoEÂ² 270 S5,Ar90,0.2887,0.0508,19.67,0.3545,0.5534,0.1432,44.67,-5.42,-0.02,44.6,-4.47,-0.3,0.0478,Yes,No,,
EnthermalPlus,SB60 Starphire 5mm / Vacuum 0.25mm / Clear 5mm / Argon 11.06mm / C272 5mm,25.41,StarphireÂ®  5mm,5348,SolarbanÂ® 60 S2,Clear Float Glass,414,,5 mm Clear,2013,LoEÂ² 272 S5,Ar90,0.2897,0.051,19.6,0.3636,0.572,0.1334,43.23,-2.07,-1.16,42.74,-2.53,-0.26,0.0576,Yes,No,,
EnthermalPlus,SB60 Starphire 5mm / Vacuum 0.25mm / Clear 5mm / Argon 11.06mm / C366 5mm,25.41,StarphireÂ®  5mm,5348,SolarbanÂ® 60 S2,Clear Float Glass,414,,5mm Clear,2156,LoEÂ³ 366 S5,Ar90,0.2864,0.0504,19.83,0.334,0.5148,0.1361,43.61,-0.68,-2.1,42.64,-2.61,-1.82,0.0172,Yes,No,,
EnthermalPlus,SB60 Starphire 5mm / Vacuum 0.25mm / Clear 5mm / Argon 11.09mm / SB60 5mm,25.44,StarphireÂ®  5mm,5348,SolarbanÂ® 60 S2,Clear Float Glass,414,,Clear  5mm,5283,SolarbanÂ® 60 S5,Ar90,0.2885,0.0508,19.68,0.3627,0.5788,0.135,43.44,-2.31,-0.57,42.99,-2.94,-0.48,0.0675,Yes,No,,
EnthermalPlus,SB60 Starphire 5mm / Vacuum 0.25mm / Clear 5mm / Argon 11.09mm / SB70 5mm,25.44,StarphireÂ®  5mm,5348,SolarbanÂ® 60 S2,Clear Float Glass,414,,SolarbanÂ® 70 glass  5mm,5434,SolarbanÂ® 70 S5,Ar90,0.2859,0.0504,19.86,0.3197,0.5298,0.148,45.36,-2.09,-4.23,46.23,-4.58,-2.78,0.0245,Yes,No,,
EnthermalPlus,SB60 Starphire 5mm / Vacuum 0.25mm / Clear 5mm / Argon 10.76mm / LUMI 5mm,25.41,StarphireÂ®  5mm,5348,SolarbanÂ® 60 S2,Clear Float Glass,414,,SGG ECLAZ II 5mm,20755,ECLAZ II S5,Ar90,0.2913,0.0513,19.49,0.3809,0.6619,0.1329,43.22,-0.93,-3.41,45.07,-2.84,-1.13,0.1355,Yes,No,,
EnthermalPlus,LUMI 5mm / Vacuum 0.25mm / Clear 5mm / Argon 10.45mm / C180 5mm,25.4,SGG ECLAZ II 5mm,20755,ECLAZ II S2,SGG PLANICLEAR 5mm,21012,,5mm Clear,2193,LoE 180 S5,Ar90,0.3254,0.0573,17.45,0.5696,0.7197,0.1663,48.0,-1.49,-5.96,49.36,-1.44,-6.12,0.1826,Yes,Yes,0.571665,0.340260
EnthermalPlus,LUMI 5mm / Vacuum 0.25mm / Clear 5mm / Argon 10.45mm / C270 5mm,25.4,SGG ECLAZ II 5mm,20755,ECLAZ II S2,SGG PLANICLEAR 5mm,21012,,5mm Clear,2028,LoEÂ² 270 S5,Ar90,0.3204,0.0564,17.72,0.4573,0.6316,0.1551,46.45,-6.41,-0.5,44.31,-3.09,-2.79,0.0902,Yes,Yes,0.458984,0.334958
EnthermalPlus,LUMI 5mm / Vacuum 0.25mm / Clear 5mm / Argon 10.45mm / C272 5mm,25.4,SGG ECLAZ II 5mm,20755,ECLAZ II S2,SGG PLANICLEAR 5mm,21012,,5 mm Clear,2013,LoEÂ² 272 S5,Ar90,0.3215,0.0566,17.66,0.483,0.6529,0.1424,44.68,-2.28,-1.88,42.41,-0.94,-3.14,0.1077,Yes,Yes,0.484744,0.336147
EnthermalPlus,LUMI 5mm / Vacuum 0.25mm / Clear 5mm / Argon 10.45mm / C366 5mm,25.4,SGG ECLAZ II 5mm,20755,ECLAZ II S2,SGG PLANICLEAR 5mm,21012,,5mm Clear,2156,LoEÂ³ 366 S5,Ar90,0.3178,0.056,17.87,0.4063,0.5873,0.1459,45.16,-0.42,-3.08,42.37,-1.35,-4.01,0.0332,Yes,Yes,0.407824,0.332240
EnthermalPlus,LUMI 5mm / Vacuum 0.25mm / Clear 5mm / Argon 10.48mm / SB60 5mm,25.43,SGG ECLAZ II 5mm,20755,ECLAZ II S2,SGG PLANICLEAR 5mm,21012,,Clear  5mm,5283,SolarbanÂ® 60 S5,Ar90,0.3201,0.0564,17.74,0.4749,0.6606,0.1444,44.92,-2.61,-1.14,42.66,-1.34,-3.36,0.132,Yes,Yes,0.476680,0.334742
EnthermalPlus,LUMI 5mm / Vacuum 0.25mm / Clear 5mm / Argon 10.48mm / SB70 5mm,25.43,SGG ECLAZ II 5mm,20755,ECLAZ II S2,SGG PLANICLEAR 5mm,21012,,SolarbanÂ® 70 glass  5mm,5434,SolarbanÂ® 70 S5,Ar90,0.3172,0.0559,17.9,0.3838,0.6044,0.1615,47.32,-1.97,-5.79,45.97,-3.42,-4.76,0.0483,Yes,Yes,0.385917,0.331693
EnthermalPlus,LUMI 5mm / Vacuum 0.25mm / Clear 5mm / Argon 10.15mm / LUMI 5mm,25.4,SGG ECLAZ II 5mm,20755,ECLAZ II S2,SGG PLANICLEAR 5mm,21012,,SGG ECLAZ II 5mm,20755,ECLAZ II S5,Ar90,0.3235,0.057,17.55,0.5702,0.7556,0.1417,44.67,-0.89,-4.72,44.68,-0.88,-4.69,0.2791,Yes,Yes,0.572759,0.338236
EnthermalPlus,ZEN 5mm / Vacuum 0.25mm / Clear 5mm / Argon 10.45mm / C180 5mm,25.4,SGG ECLAZ ONE II 5mm,20763,ECLAZ ONE II S2,SGG PLANICLEAR 5mm,21012,,5mm Clear,2193,LoE 180 S5,Ar90,0.2624,0.0462,21.64,0.4771,0.6826,0.2224,54.57,-1.37,-8.04,52.96,-1.66,-7.72,0.1697,Yes,Yes,0.478857,0.269947
EnthermalPlus,ZEN 5mm / Vacuum 0.25mm / Clear 5mm / Argon 10.45mm / C270 5mm,25.4,SGG ECLAZ ONE II 5mm,20763,ECLAZ ONE II S2,SGG PLANICLEAR 5mm,21012,,5mm Clear,2028,LoEÂ² 270 S5,Ar90,0.2592,0.0457,21.91,0.4151,0.5987,0.2123,53.44,-4.83,-4.53,47.56,-3.39,-4.44,0.0849,Yes,Yes,0.416116,0.266621
EnthermalPlus,ZEN 5mm / Vacuum 0.25mm / Clear 5mm / Argon 10.45mm / C272 5mm,25.4,SGG ECLAZ ONE II 5mm,20763,ECLAZ ONE II S2,SGG PLANICLEAR 5mm,21012,,5 mm Clear,2013,LoEÂ² 272 S5,Ar90,0.2599,0.0458,21.84,0.4331,0.6184,0.2009,52.17,-1.87,-5.63,46.07,-1.24,-4.99,0.1007,Yes,Yes,0.434162,0.267369
EnthermalPlus,ZEN 5mm / Vacuum 0.25mm / Clear 5mm / Argon 10.45mm / C366 5mm,25.4,SGG ECLAZ ONE II 5mm,20763,ECLAZ ONE II S2,SGG PLANICLEAR 5mm,21012,,5mm Clear,2156,LoEÂ³ 366 S5,Ar90,0.2576,0.0454,22.05,0.376,0.5565,0.2041,52.51,-0.6,-6.36,45.39,-2.11,-5.35,0.0309,Yes,Yes,0.376850,0.264907
EnthermalPlus,ZEN 5mm / Vacuum 0.25mm / Clear 5mm / Argon 10.48mm / SB60 5mm,25.43,SGG ECLAZ ONE II 5mm,20763,ECLAZ ONE II S2,SGG PLANICLEAR 5mm,21012,,Clear  5mm,5283,SolarbanÂ® 60 S5,Ar90,0.259,0.0456,21.92,0.4282,0.6258,0.2027,52.35,-2.09,-5.12,46.38,-1.78,-5.16,0.1233,Yes,Yes,0.429337,0.266485
EnthermalPlus,ZEN 5mm / Vacuum 0.25mm / Clear 5mm / Argon 10.48mm / SB70 5mm,25.43,SGG ECLAZ ONE II 5mm,20763,ECLAZ ONE II S2,SGG PLANICLEAR 5mm,21012,,SolarbanÂ® 70 glass  5mm,5434,SolarbanÂ® 70 S5,Ar90,0.2572,0.0453,22.08,0.3566,0.5732,0.218,54.07,-1.79,-8.01,48.81,-3.93,-5.72,0.0442,Yes,Yes,0.357800,0.264561
EnthermalPlus,ZEN 5mm / Vacuum 0.25mm / Clear 5mm / Argon 10.15mm / LUMI 5mm,25.4,SGG ECLAZ ONE II 5mm,20763,ECLAZ ONE II S2,SGG PLANICLEAR 5mm,21012,,SGG ECLAZ II 5mm,20755,ECLAZ II S5,Ar90,0.2612,0.046,21.74,0.4824,0.7156,0.2003,52.16,-0.89,-7.47,49.19,-1.18,-6.89,0.2587,Yes,Yes,0.484309,0.268677
EnthermalPlus,SB60 Solarbronze 5mm / Vacuum 0.25mm / Clear 5mm / Argon 11.06mm / C180 5mm,25.41,SolarbronzeÂ®  5mm,5273,SolarbanÂ® 60 S2,Clear Float Glass,414,,5mm Clear,2193,LoE 180 S5,Ar90,0.2931,0.0516,19.37,0.2435,0.4034,0.0878,35.45,0.34,-0.44,48.31,-2.56,-3.67,0.0448,Yes,No,,
EnthermalPlus,SB60 Solarbronze 5mm / Vacuum 0.25mm / Clear 5mm / Argon 11.06mm / C270 5mm,25.41,SolarbronzeÂ®  5mm,5273,SolarbanÂ® 60 S2,Clear Float Glass,414,,5mm Clear,2028,LoEÂ² 270 S5,Ar90,0.2887,0.0508,19.67,0.2318,0.3542,0.0841,34.7,-1.78,1.75,43.37,-4.09,-0.45,0.0244,Yes,No,,
EnthermalPlus,SB60 Solarbronze 5mm / Vacuum 0.25mm / Clear 5mm / Argon 11.06mm / C272 5mm,25.41,SolarbronzeÂ®  5mm,5273,SolarbanÂ® 60 S2,Clear Float Glass,414,,5 mm Clear,2013,LoEÂ² 272 S5,Ar90,0.2897,0.051,19.6,0.2376,0.3663,0.0803,33.91,-0.02,1.04,41.34,-2.11,-0.4,0.0299,Yes,No,,
EnthermalPlus,SB60 Solarbronze 5mm / Vacuum 0.25mm / Clear 5mm / Argon 11.06mm / C366 5mm,25.41,SolarbronzeÂ®  5mm,5273,SolarbanÂ® 60 S2,Clear Float Glass,414,,5mm Clear,2156,LoEÂ³ 366 S5,Ar90,0.2864,0.0504,19.83,0.2182,0.3293,0.0815,34.16,0.71,0.61,41.5,-2.07,-2.04,0.0087,Yes,No,,
EnthermalPlus,SB60 Solarbronze 5mm / Vacuum 0.25mm / Clear 5mm / Argon 11.09mm / SB60 5mm,25.44,SolarbronzeÂ®  5mm,5273,SolarbanÂ® 60 S2,Clear Float Glass,414,,Clear  5mm,5283,SolarbanÂ® 60 S5,Ar90,0.2885,0.0508,19.68,0.2371,0.3705,0.081,34.04,-0.17,1.39,41.57,-2.46,-0.65,0.0339,Yes,No,,
EnthermalPlus,SB60 Solarbronze 5mm / Vacuum 0.25mm / Clear 5mm / Argon 11.09mm / SB70 5mm,25.44,SolarbronzeÂ®  5mm,5273,SolarbanÂ® 60 S2,Clear Float Glass,414,,SolarbanÂ® 70 glass  5mm,5434,SolarbanÂ® 70 S5,Ar90,0.2859,0.0504,19.86,0.2091,0.339,0.0862,35.13,-0.02,-0.48,45.16,-4.18,-3.09,0.0125,Yes,No,,
EnthermalPlus,SB60 Solarbronze 5mm / Vacuum 0.25mm / Clear 5mm / Argon 10.76mm / LUMI 5mm,25.41,SolarbronzeÂ®  5mm,5273,SolarbanÂ® 60 S2,Clear Float Glass,414,,SGG ECLAZ II 5mm,20755,ECLAZ II S5,Ar90,0.2913,0.0513,19.49,0.2485,0.4237,0.0801,33.9,0.56,-0.15,43.33,-2.34,-1.3,0.0652,Yes,No,,
EnthermalPlus,SB60 Solargray 5mm / Vacuum 0.25mm / Clear 5mm / Argon 11.06mm / C180 5mm,25.41,SolargrayÂ®  5mm,5288,SolarbanÂ® 60 S2,Clear Float Glass,414,,5mm Clear,2193,LoE 180 S5,Ar90,0.2931,0.0516,19.37,0.2165,0.3479,0.0765,33.26,-0.18,-3.53,48.08,-2.67,-4.02,0.0434,Yes,No,,
EnthermalPlus,SB60 Solargray 5mm / Vacuum 0.25mm / Clear 5mm / Argon 11.06mm / C270 5mm,25.41,SolargrayÂ®  5mm,5288,SolarbanÂ® 60 S2,Clear Float Glass,414,,5mm Clear,2028,LoEÂ² 270 S5,Ar90,0.2887,0.0508,19.67,0.2064,0.3056,0.0739,32.66,-2.08,-1.17,43.16,-4.18,-0.76,0.0238,Yes,No,,
EnthermalPlus,SB60 Solargray 5mm / Vacuum 0.25mm / Clear 5mm / Argon 11.06mm / C272 5mm,25.41,SolargrayÂ®  5mm,5288,SolarbanÂ® 60 S2,Clear Float Glass,414,,5 mm Clear,2013,LoEÂ² 272 S5,Ar90,0.2897,0.051,19.6,0.2115,0.3159,0.0709,31.98,-0.55,-1.73,41.1,-2.21,-0.76,0.0291,Yes,No,,
EnthermalPlus,SB60 Solargray 5mm / Vacuum 0.25mm / Clear 5mm / Argon 11.06mm / C366 5mm,25.41,SolargrayÂ®  5mm,5288,SolarbanÂ® 60 S2,Clear Float Glass,414,,5mm Clear,2156,LoEÂ³ 366 S5,Ar90,0.2864,0.0504,19.83,0.1943,0.2843,0.0718,32.18,0.12,-2.22,41.31,-2.11,-2.32,0.0084,Yes,No,,
EnthermalPlus,SB60 Solargray 5mm / Vacuum 0.25mm / Clear 5mm / Argon 11.09mm / SB60 5mm,25.44,SolargrayÂ®  5mm,5288,SolarbanÂ® 60 S2,Clear Float Glass,414,,Clear  5mm,5283,SolarbanÂ® 60 S5,Ar90,0.2885,0.0508,19.68,0.2111,0.3196,0.0714,32.08,-0.69,-1.43,41.32,-2.56,-1.01,0.0329,Yes,No,,
EnthermalPlus,SB60 Solargray 5mm / Vacuum 0.25mm / Clear 5mm / Argon 11.09mm / SB70 5mm,25.44,SolargrayÂ®  5mm,5288,SolarbanÂ® 60 S2,Clear Float Glass,414,,SolarbanÂ® 70 glass  5mm,5434,SolarbanÂ® 70 S5,Ar90,0.2859,0.0504,19.86,0.1859,0.2925,0.0755,33.01,-0.35,-3.47,44.98,-4.24,-3.36,0.0121,Yes,No,,
EnthermalPlus,SB60 Solargray 5mm / Vacuum 0.25mm / Clear 5mm / Argon 10.76mm / LUMI 5mm,25.41,SolargrayÂ®  5mm,5288,SolarbanÂ® 60 S2,Clear Float Glass,414,,SGG ECLAZ II 5mm,20755,ECLAZ II S5,Ar90,0.2913,0.0513,19.49,0.221,0.3655,0.0707,31.97,0.01,-2.87,43.02,-2.48,-1.75,0.0632,Yes,No,,
EnthermalPlus,SB60 Optiblue 5mm / Vacuum 0.25mm / Clear 5mm / Argon 11.06mm / C180 5mm,25.41,OptiblueÂ® (SolarbanÂ® z50)  5mm,5423,SolarbanÂ® 60 S2,Clear Float Glass,414,,5mm Clear,2193,LoE 180 S5,Ar90,0.2931,0.0516,19.37,0.2902,0.4707,0.1043,38.74,-0.91,-7.24,48.68,-2.87,-4.11,0.0671,Yes,No,,
EnthermalPlus,SB60 Optiblue 5mm / Vacuum 0.25mm / Clear 5mm / Argon 11.06mm / C270 5mm,25.41,OptiblueÂ® (SolarbanÂ® z50)  5mm,5423,SolarbanÂ® 60 S2,Clear Float Glass,414,,5mm Clear,2028,LoEÂ² 270 S5,Ar90,0.2887,0.0508,19.67,0.276,0.4133,0.0995,37.83,-3.93,-3.45,43.7,-4.37,-0.87,0.0361,Yes,No,,
EnthermalPlus,SB60 Optiblue 5mm / Vacuum 0.25mm / Clear 5mm / Argon 11.06mm / C272 5mm,25.41,OptiblueÂ® (SolarbanÂ® z50)  5mm,5423,SolarbanÂ® 60 S2,Clear Float Glass,414,,5 mm Clear,2013,LoEÂ² 272 S5,Ar90,0.2897,0.051,19.6,0.2831,0.4272,0.0939,36.78,-1.49,-4.26,41.72,-2.42,-0.91,0.0439,Yes,No,,
EnthermalPlus,SB60 Optiblue 5mm / Vacuum 0.25mm / Clear 5mm / Argon 11.06mm / C366 5mm,25.41,OptiblueÂ® (SolarbanÂ® z50)  5mm,5423,SolarbanÂ® 60 S2,Clear Float Glass,414,,5mm Clear,2156,LoEÂ³ 366 S5,Ar90,0.2864,0.0504,19.83,0.2595,0.3847,0.0954,37.06,-0.41,-5.09,41.81,-2.37,-2.39,0.0129,Yes,No,,
EnthermalPlus,SB60 Optiblue 5mm / Vacuum 0.25mm / Clear 5mm / Argon 11.09mm / SB60 5mm,25.44,OptiblueÂ® (SolarbanÂ® z50)  5mm,5423,SolarbanÂ® 60 S2,Clear Float Glass,414,,Clear  5mm,5283,SolarbanÂ® 60 S5,Ar90,0.2885,0.0508,19.68,0.2824,0.4323,0.0948,36.92,-1.69,-3.81,41.96,-2.79,-1.14,0.0505,Yes,No,,
EnthermalPlus,SB60 Optiblue 5mm / Vacuum 0.25mm / Clear 5mm / Argon 11.09mm / SB70 5mm,25.44,OptiblueÂ® (SolarbanÂ® z50)  5mm,5423,SolarbanÂ® 60 S2,Clear Float Glass,414,,SolarbanÂ® 70 glass  5mm,5434,SolarbanÂ® 70 S5,Ar90,0.2859,0.0504,19.86,0.2482,0.3957,0.1023,38.35,-1.14,-7.06,45.45,-4.44,-3.36,0.0185,Yes,No,,
EnthermalPlus,SB60 Optiblue 5mm / Vacuum 0.25mm / Clear 5mm / Argon 10.76mm / LUMI 5mm,25.41,OptiblueÂ® (SolarbanÂ® z50)  5mm,5423,SolarbanÂ® 60 S2,Clear Float Glass,414,,SGG ECLAZ II 5mm,20755,ECLAZ II S5,Ar90,0.2913,0.0513,19.49,0.2963,0.4943,0.0936,36.78,-0.56,-6.07,43.81,-2.73,-1.93,0.0984,Yes,No,,
EnthermalPlus,C180 6mm / Vacuum 0.25mm / Clear 5mm / Argon 10.05mm / C180 5mm,25.4,6mm Clear,2194,LoE 180 S2,Float Glass - 5mm,2003,,5mm Clear,2193,LoE 180 S5,Ar90,0.3832,0.0675,14.82,0.5426,0.6761,0.1961,51.59,-2.3,-6.85,51.87,-2.07,-7.01,0.1109,Yes,No,,
EnthermalPlus,C180 6mm / Vacuum 0.25mm / Clear 5mm / Argon 10.05mm / C270 5mm,25.4,6mm Clear,2194,LoE 180 S2,Float Glass - 5mm,2003,,5mm Clear,2028,LoEÂ² 270 S5,Ar90,0.3766,0.0663,15.08,0.443,0.5932,0.1863,50.38,-6.06,-2.83,46.6,-3.69,-3.69,0.0567,Yes,No,,
EnthermalPlus,C180 6mm / Vacuum 0.25mm / Clear 5mm / Argon 10.05mm / C272 5mm,25.4,6mm Clear,2194,LoE 180 S2,Float Glass - 5mm,2003,,5 mm Clear,2013,LoEÂ² 272 S5,Ar90,0.3781,0.0666,15.02,0.465,0.6128,0.175,49.0,-2.85,-3.94,44.98,-1.6,-4.22,0.0684,Yes,No,,
EnthermalPlus,C180 6mm / Vacuum 0.25mm / Clear 5mm / Argon 10.05mm / C366 5mm,25.4,6mm Clear,2194,LoE 180 S2,Float Glass - 5mm,2003,,5mm Clear,2156,LoEÂ³ 366 S5,Ar90,0.3733,0.0658,15.21,0.401,0.5514,0.1781,49.36,-1.46,-4.79,44.5,-2.23,-4.61,0.0207,Yes,No,,
EnthermalPlus,C180 6mm / Vacuum 0.25mm / Clear 5mm / Argon 10.08mm / SB60 5mm,25.43,6mm Clear,2194,LoE 180 S2,Float Glass - 5mm,2003,,Clear  5mm,5283,SolarbanÂ® 60 S5,Ar90,0.3763,0.0663,15.09,0.458,0.6201,0.1767,49.19,-3.08,-3.39,45.28,-2.11,-4.38,0.0814,Yes,No,,
EnthermalPlus,C180 6mm / Vacuum 0.25mm / Clear 5mm / Argon 10.08mm / SB70 5mm,25.43,6mm Clear,2194,LoE 180 S2,Float Glass - 5mm,2003,,SolarbanÂ® 70 glass  5mm,5434,SolarbanÂ® 70 S5,Ar90,0.3726,0.0656,15.24,0.3825,0.5678,0.1919,51.05,-2.75,-6.71,47.97,-4.08,-5.16,0.03,Yes,No,,
EnthermalPlus,C180 6mm / Vacuum 0.25mm / Clear 5mm / Argon 9.75mm / LUMI 5mm,25.4,6mm Clear,2194,LoE 180 S2,Float Glass - 5mm,2003,,SGG ECLAZ II 5mm,20755,ECLAZ II S5,Ar90,0.3809,0.0671,14.91,0.5419,0.7092,0.1744,48.99,-1.78,-6.03,47.85,-1.69,-5.98,0.1658,Yes,No,,
EnthermalPlus,C270 6mm / Vacuum 0.25mm / Clear 5mm / Argon 10.05mm / C180 5mm,25.4,6mm Clear,2029,LoEÂ² 270 S2,Float Glass - 5mm,2003,,5mm Clear,2193,LoE 180 S5,Ar90,0.2976,0.0524,19.08,0.3183,0.5949,0.1558,46.52,-3.95,-3.56,50.69,-5.91,-2.9,0.0568,Yes,No,,
EnthermalPlus,C270 6mm / Vacuum 0.25mm / Clear 5mm / Argon 10.05mm / C270 5mm,25.4,6mm Clear,2029,LoEÂ² 270 S2,Float Glass - 5mm,2003,,5mm Clear,2028,LoEÂ² 270 S5,Ar90,0.2937,0.0517,19.33,0.3074,0.5222,0.1481,45.42,-7.37,0.19,45.53,-7.18,0.12,0.0314,Yes,No,,
EnthermalPlus,C270 6mm / Vacuum 0.25mm / Clear 5mm / Argon 10.05mm / C272 5mm,25.4,6mm Clear,2029,LoEÂ² 270 S2,Float Glass - 5mm,2003,,5 mm Clear,2013,LoEÂ² 272 S5,Ar90,0.2946,0.0519,19.28,0.3144,0.5395,0.1393,44.16,-4.45,-0.76,43.78,-5.56,0.24,0.0383,Yes,No,,
EnthermalPlus,C270 6mm / Vacuum 0.25mm / Clear 5mm / Argon 10.05mm / C366 5mm,25.4,6mm Clear,2029,LoEÂ² 270 S2,Float Glass - 5mm,2003,,5mm Clear,2156,LoEÂ³ 366 S5,Ar90,0.2917,0.0514,19.47,0.2924,0.4858,0.1416,44.48,-3.29,-1.56,43.51,-5.19,-1.42,0.0111,Yes,No,,
EnthermalPlus,C270 6mm / Vacuum 0.25mm / Clear 5mm / Argon 10.08mm / SB60 5mm,25.43,6mm Clear,2029,LoEÂ² 270 S2,Float Glass - 5mm,2003,,Clear  5mm,5283,SolarbanÂ® 60 S5,Ar90,0.2935,0.0517,19.35,0.3139,0.546,0.1407,44.34,-4.63,-0.26,44.06,-6.06,0.03,0.0431,Yes,No,,
EnthermalPlus,C270 6mm / Vacuum 0.25mm / Clear 5mm / Argon 10.08mm / SB70 5mm,25.43,6mm Clear,2029,LoEÂ² 270 S2,Float Glass - 5mm,2003,,SolarbanÂ® 70 glass  5mm,5434,SolarbanÂ® 70 S5,Ar90,0.2912,0.0513,19.5,0.2805,0.5001,0.1523,46.01,-4.59,-3.36,47.03,-7.0,-2.35,0.0157,Yes,No,,
EnthermalPlus,C270 6mm / Vacuum 0.25mm / Clear 5mm / Argon 9.75mm / LUMI 5mm,25.4,6mm Clear,2029,LoEÂ² 270 S2,Float Glass - 5mm,2003,,SGG ECLAZ II 5mm,20755,ECLAZ II S5,Ar90,0.2962,0.0522,19.17,0.326,0.6242,0.1389,44.15,-3.44,-2.71,46.37,-6.58,-0.53,0.083,Yes,No,,
EnthermalPlus,C272 6mm / Vacuum 0.25mm / Clear 5mm / Argon 10.05mm / C180 5mm,25.4,6 mm Clear,2014,LoEÂ² 272 S2,Float Glass - 5mm,2003,,5mm Clear,2193,LoE 180 S5,Ar90,0.317,0.0558,17.92,0.3601,0.6128,0.1434,44.77,-1.77,-4.1,49.26,-2.65,-4.05,0.0684,Yes,No,,
EnthermalPlus,C272 6mm / Vacuum 0.25mm / Clear 5mm / Argon 10.05mm / C270 5mm,25.4,6 mm Clear,2014,LoEÂ² 272 S2,Float Glass - 5mm,2003,,5mm Clear,2028,LoEÂ² 270 S5,Ar90,0.3125,0.055,18.17,0.3392,0.538,0.1352,43.53,-5.66,0.27,44.22,-4.22,-0.86,0.0383,Yes,No,,
EnthermalPlus,C272 6mm / Vacuum 0.25mm / Clear 5mm / Argon 10.05mm / C272 5mm,25.4,6 mm Clear,2014,LoEÂ² 272 S2,Float Glass - 5mm,2003,,5 mm Clear,2013,LoEÂ² 272 S5,Ar90,0.3135,0.0552,18.11,0.3487,0.5561,0.126,42.11,-2.36,-0.85,42.31,-2.22,-0.91,0.0474,Yes,No,,
EnthermalPlus,C272 6mm / Vacuum 0.25mm / Clear 5mm / Argon 10.05mm / C366 5mm,25.4,6 mm Clear,2014,LoEÂ² 272 S2,Float Glass - 5mm,2003,,5mm Clear,2156,LoEÂ³ 366 S5,Ar90,0.3102,0.0546,18.3,0.3184,0.5005,0.1285,42.48,-0.99,-1.81,42.28,-2.38,-2.33,0.0136,Yes,No,,
EnthermalPlus,C272 6mm / Vacuum 0.25mm / Clear 5mm / Argon 10.08mm / SB60 5mm,25.43,6 mm Clear,2014,LoEÂ² 272 S2,Float Glass - 5mm,2003,,Clear  5mm,5283,SolarbanÂ® 60 S5,Ar90,0.3123,0.055,18.18,0.3475,0.5627,0.1275,42.31,-2.59,-0.25,42.56,-2.63,-1.13,0.0521,Yes,No,,
EnthermalPlus,C272 6mm / Vacuum 0.25mm / Clear 5mm / Argon 10.08mm / SB70 5mm,25.43,6 mm Clear,2014,LoEÂ² 272 S2,Float Glass - 5mm,2003,,SolarbanÂ® 70 glass  5mm,5434,SolarbanÂ® 70 S5,Ar90,0.3097,0.0545,18.33,0.3046,0.5151,0.1398,44.21,-2.35,-3.99,45.89,-4.4,-3.28,0.0197,Yes,No,,
EnthermalPlus,C272 6mm / Vacuum 0.25mm / Clear 5mm / Argon 9.75mm / LUMI 5mm,25.4,6 mm Clear,2014,LoEÂ² 272 S2,Float Glass - 5mm,2003,,SGG ECLAZ II 5mm,20755,ECLAZ II S5,Ar90,0.3154,0.0555,18.0,0.3678,0.6434,0.1255,42.1,-1.22,-3.09,44.55,-2.44,-1.93,0.099,Yes,No,,
EnthermalPlus,C340 6mm / Vacuum 0.25mm / Clear 5mm / Argon 10.05mm / C180 5mm,25.4,6mm Clear,2167,LoEÂ³ 340 S2,Float Glass - 5mm,2003,,5mm Clear,2193,LoE 180 S5,Ar90,0.2779,0.0489,20.44,0.1457,0.3329,0.1425,44.83,-6.56,-13.34,52.69,-3.11,-2.7,0.0089,Yes,No,,
EnthermalPlus,C340 6mm / Vacuum 0.25mm / Clear 5mm / Argon 10.05mm / C270 5mm,25.4,6mm Clear,2167,LoEÂ³ 340 S2,Float Glass - 5mm,2003,,5mm Clear,2028,LoEÂ² 270 S5,Ar90,0.2745,0.0483,20.69,0.1457,0.2925,0.1401,44.45,-7.73,-11.95,47.32,-4.87,0.41,0.0047,Yes,No,,
EnthermalPlus,C340 6mm / Vacuum 0.25mm / Clear 5mm / Argon 10.05mm / C272 5mm,25.4,6mm Clear,2167,LoEÂ³ 340 S2,Float Glass - 5mm,2003,,5 mm Clear,2013,LoEÂ² 272 S5,Ar90,0.2752,0.0485,20.63,0.1481,0.3017,0.1371,43.99,-6.71,-12.19,45.81,-2.75,0.15,0.0058,Yes,No,,
EnthermalPlus,C340 6mm / Vacuum 0.25mm / Clear 5mm / Argon 10.05mm / C366 5mm,25.4,6mm Clear,2167,LoEÂ³ 340 S2,Float Glass - 5mm,2003,,5mm Clear,2156,LoEÂ³ 366 S5,Ar90,0.2727,0.048,20.82,0.1436,0.2725,0.1377,44.08,-6.36,-12.45,45.15,-3.8,-0.5,0.0017,Yes,No,,
EnthermalPlus,C340 6mm / Vacuum 0.25mm / Clear 5mm / Argon 10.08mm / SB60 5mm,25.43,6mm Clear,2167,LoEÂ³ 340 S2,Float Glass - 5mm,2003,,Clear  5mm,5283,SolarbanÂ® 60 S5,Ar90,0.2743,0.0483,20.7,0.1481,0.3055,0.1375,44.05,-6.73,-12.05,46.11,-3.36,0.16,0.0066,Yes,No,,
