Repository: Ranojoyd80/enthermal-configurator

File: Data_Pipeline/1_Source_CSVs/IG_Config_EnthermalPlus_Inboard_Dataset_12-04-26.csv (part 5 of 34)
Product Type,Comment,Total Thickness (mm),Outer Lite (Name_Thickness mm),Outer Lite NFRC ID,Outer Lite Low-E,Middle Lite (Name_Thickness mm),Middle Lite NFRC ID,Middle Lite Low-E,Inner Lite (Name_Thickness mm),Inner Lite NFRC ID,Inner Lite Low-E,Gas Fill,U-value NFRC (W/mÂ²K),U-value NFRC (BTU/hrftF),R-value NFRC,SHGC,Tvis (Visible Transmittance),Exterior Visible Reflectance,Exterior Reflected Color L*,Exterior Reflected Color a*,Exterior Reflected Color b*,Interior Reflected Color L*,Interior Reflected Color a*,Interior Reflected Color b*,T-UV,NFRC,CEN,g-factor,U-value CEN (W/m²K)
EnthermalPlus,XTREME 6mm / Argon 11.35mm / C180 4mm / Vacuum 0.25mm / Clear 4mm,25.4,SGG COOL-LITE XTREME 61-29 II 6mm,20980,COOL-LITE XTREME 61-29 II S2,4mm Clear,2192,LoE 180 S4,Float Glass - 4mm,2002,,Ar90,0.372,0.0655,15.26,0.211,0.5335,0.143,44.89,-3.31,-7.68,51.73,-5.08,-3.88,0.1018,Yes,Yes,0.224508,0.388524
EnthermalPlus,XTREME 6mm / Argon 11.35mm / C270 4mm / Vacuum 0.25mm / Clear 4mm,25.4,SGG COOL-LITE XTREME 61-29 II 6mm,20980,COOL-LITE XTREME 61-29 II S2,4mm Clear,2027,LoEÂ² 270 S4,Float Glass - 4mm,2002,,Ar90,0.2883,0.0508,19.7,0.1859,0.4683,0.1282,42.67,-3.92,-6.36,48.6,-11.04,3.13,0.0519,Yes,Yes,0.197008,0.298526
EnthermalPlus,XTREME 6mm / Argon 11.35mm / C272 4mm / Vacuum 0.25mm / Clear 4mm,25.4,SGG COOL-LITE XTREME 61-29 II 6mm,20980,COOL-LITE XTREME 61-29 II S2,4 mm Clear,2012,LoEÂ² 272 S4,Float Glass - 4mm,2002,,Ar90,0.3072,0.0541,18.48,0.1939,0.4829,0.1216,41.61,-2.69,-6.47,46.94,-6.36,1.71,0.0632,Yes,Yes,0.205648,0.319018
EnthermalPlus,XTREME 6mm / Argon 11.35mm / C366 4mm / Vacuum 0.25mm / Clear 4mm,25.4,SGG COOL-LITE XTREME 61-29 II 6mm,20980,COOL-LITE XTREME 61-29 II S2,4mm Clear,2155,LoEÂ³ 366 S4,Float Glass - 4mm,2002,,Ar90,0.2446,0.0431,23.21,0.1665,0.4359,0.1233,41.89,-2.94,-6.92,46.45,-4.54,-0.06,0.0191,Yes,Yes,0.176102,0.250942
EnthermalPlus,XTREME 6mm / Argon 11.25mm / SB60 4mm / Vacuum 0.25mm / Clear 4mm,25.41,SGG COOL-LITE XTREME 61-29 II 6mm,20980,COOL-LITE XTREME 61-29 II S2,Clear  4mm,5282,SolarbanÂ® 60 S4,Clear Float Glass,413,,Ar90,0.2877,0.0507,19.74,0.1933,0.4831,0.1225,41.75,-2.76,-6.59,47.28,-7.36,2.72,0.0721,Yes,Yes,0.204250,0.297860
EnthermalPlus,XTREME 6mm / Argon 11.25mm / SB70 4mm / Vacuum 0.25mm / Clear 4mm,25.41,SGG COOL-LITE XTREME 61-29 II 6mm,20980,COOL-LITE XTREME 61-29 II S2,SolarbanÂ® 70 glass  4mm,5433,SolarbanÂ® 70 S4,Clear Float Glass,413,,Ar90,0.2387,0.042,23.79,0.168,0.4436,0.1342,43.58,-4.65,-7.25,48.97,-6.07,-3.67,0.026,Yes,Yes,0.177145,0.244487
EnthermalPlus,XTREME 6mm / Argon 11.15mm / LUMI 4mm / Vacuum 0.25mm / Clear 4mm,25.4,SGG COOL-LITE XTREME 61-29 II 6mm,20980,COOL-LITE XTREME 61-29 II S2,SGG ECLAZ II 4mm,20754,ECLAZ II S4,SGG PLANICLEAR 4mm,21011,,Ar90,0.3185,0.0561,17.83,0.2196,0.561,0.1247,42.17,-2.62,-7.12,48.82,-5.24,-1.65,0.1553,Yes,Yes,0.231096,0.331098
EnthermalPlus,C180 6mm / Argon 11.65mm / Clear 4mm / Vacuum 0.25mm / C180 4mm,25.4,6mm Clear,2194,LoE 180 S2,Float Glass - 4mm,2002,,4mm Clear,2192,LoE 180 S5,Ar90,0.3794,0.0668,14.97,0.5132,0.6814,0.1976,51.76,-2.23,-6.84,52.17,-1.86,-7.07,0.1183,Yes,No,,
EnthermalPlus,C180 6mm / Argon 11.65mm / Clear 4mm / Vacuum 0.25mm / C270 4mm,25.4,6mm Clear,2194,LoE 180 S2,Float Glass - 4mm,2002,,4mm Clear,2027,LoEÂ² 270 S5,Ar90,0.2928,0.0516,19.4,0.3909,0.5985,0.1877,50.55,-6.03,-2.77,46.95,-3.54,-3.73,0.0598,Yes,No,,
EnthermalPlus,C180 6mm / Argon 11.65mm / Clear 4mm / Vacuum 0.25mm / C272 4mm,25.4,6mm Clear,2194,LoE 180 S2,Float Glass - 4mm,2002,,4 mm Clear,2012,LoEÂ² 272 S5,Ar90,0.3123,0.055,18.18,0.417,0.6175,0.1762,49.15,-2.81,-3.9,45.27,-1.43,-4.27,0.0727,Yes,No,,
EnthermalPlus,C180 6mm / Argon 11.65mm / Clear 4mm / Vacuum 0.25mm / C366 4mm,25.4,6mm Clear,2194,LoE 180 S2,Float Glass - 4mm,2002,,4mm Clear,2155,LoEÂ³ 366 S5,Ar90,0.2479,0.0437,22.91,0.3411,0.5563,0.1794,49.52,-1.42,-4.73,44.83,-2.1,-4.64,0.0219,Yes,No,,
EnthermalPlus,C180 6mm / Argon 11.55mm / Clear 4mm / Vacuum 0.25mm / SB60 4mm,25.41,6mm Clear,2194,LoE 180 S2,Clear Float Glass,413,,Clear  4mm,5282,SolarbanÂ® 60 S5,Ar90,0.292,0.0514,19.45,0.4031,0.6177,0.1782,49.37,-3.25,-3.34,45.52,-2.14,-4.27,0.0843,Yes,No,,
EnthermalPlus,C180 6mm / Argon 11.55mm / Clear 4mm / Vacuum 0.25mm / SB70 4mm,25.41,6mm Clear,2194,LoE 180 S2,Clear Float Glass,413,,SolarbanÂ® 70 glass  4mm,5433,SolarbanÂ® 70 S5,Ar90,0.2417,0.0426,23.49,0.3177,0.5657,0.1931,51.19,-2.93,-6.58,48.2,-4.05,-5.1,0.0312,Yes,No,,
EnthermalPlus,C180 6mm / Argon 11.45mm / Clear 4mm / Vacuum 0.25mm / LUMI 4mm,25.4,6mm Clear,2194,LoE 180 S2,SGG PLANICLEAR 4mm,21011,,SGG ECLAZ II 4mm,20754,ECLAZ II S5,Ar90,0.3237,0.057,17.54,0.5212,0.7175,0.1752,49.08,-1.55,-6.08,48.11,-1.29,-6.06,0.1821,Yes,No,,
EnthermalPlus,C270 6mm / Argon 11.65mm / Clear 4mm / Vacuum 0.25mm / C180 4mm,25.4,6mm Clear,2029,LoEÂ² 270 S2,Float Glass - 4mm,2002,,4mm Clear,2192,LoE 180 S5,Ar90,0.3732,0.0657,15.21,0.3101,0.5995,0.1569,46.67,-3.89,-3.55,50.98,-5.74,-2.92,0.0603,Yes,No,,
EnthermalPlus,C270 6mm / Argon 11.65mm / Clear 4mm / Vacuum 0.25mm / C270 4mm,25.4,6mm Clear,2029,LoEÂ² 270 S2,Float Glass - 4mm,2002,,4mm Clear,2027,LoEÂ² 270 S5,Ar90,0.289,0.0509,19.65,0.2906,0.5269,0.1492,45.57,-7.35,0.24,45.87,-7.06,0.14,0.033,Yes,No,,
EnthermalPlus,C270 6mm / Argon 11.65mm / Clear 4mm / Vacuum 0.25mm / C272 4mm,25.4,6mm Clear,2029,LoEÂ² 270 S2,Float Glass - 4mm,2002,,4 mm Clear,2012,LoEÂ² 272 S5,Ar90,0.308,0.0542,18.44,0.2997,0.5437,0.1402,44.29,-4.42,-0.74,44.05,-5.43,0.23,0.0405,Yes,No,,
EnthermalPlus,C270 6mm / Argon 11.65mm / Clear 4mm / Vacuum 0.25mm / C366 4mm,25.4,6mm Clear,2029,LoEÂ² 270 S2,Float Glass - 4mm,2002,,4mm Clear,2155,LoEÂ³ 366 S5,Ar90,0.2451,0.0432,23.17,0.2704,0.49,0.1426,44.62,-3.26,-1.52,43.84,-5.1,-1.4,0.0117,Yes,No,,
EnthermalPlus,C270 6mm / Argon 11.55mm / Clear 4mm / Vacuum 0.25mm / SB60 4mm,25.41,6mm Clear,2029,LoEÂ² 270 S2,Clear Float Glass,413,,Clear  4mm,5282,SolarbanÂ® 60 S5,Ar90,0.2882,0.0508,19.7,0.2941,0.5438,0.1418,44.5,-4.78,-0.22,44.33,-6.02,0.06,0.0445,Yes,No,,
EnthermalPlus,C270 6mm / Argon 11.55mm / Clear 4mm / Vacuum 0.25mm / SB70 4mm,25.41,6mm Clear,2029,LoEÂ² 270 S2,Clear Float Glass,413,,SolarbanÂ® 70 glass  4mm,5433,SolarbanÂ® 70 S5,Ar90,0.2391,0.0421,23.75,0.2539,0.4982,0.1532,46.13,-4.75,-3.25,47.28,-6.92,-2.33,0.0162,Yes,No,,
EnthermalPlus,C270 6mm / Argon 11.45mm / Clear 4mm / Vacuum 0.25mm / LUMI 4mm,25.4,6mm Clear,2029,LoEÂ² 270 S2,SGG PLANICLEAR 4mm,21011,,SGG ECLAZ II 4mm,20754,ECLAZ II S5,Ar90,0.3192,0.0562,17.79,0.3209,0.6315,0.1394,44.24,-3.25,-2.76,46.61,-6.28,-0.51,0.0899,Yes,No,,
EnthermalPlus,C272 6mm / Argon 11.65mm / Clear 4mm / Vacuum 0.25mm / C180 4mm,25.4,6 mm Clear,2014,LoEÂ² 272 S2,Float Glass - 4mm,2002,,4mm Clear,2192,LoE 180 S5,Ar90,0.3746,0.066,15.16,0.3485,0.6176,0.1446,44.93,-1.71,-4.09,49.54,-2.47,-4.07,0.0727,Yes,No,,
EnthermalPlus,C272 6mm / Argon 11.65mm / Clear 4mm / Vacuum 0.25mm / C270 4mm,25.4,6 mm Clear,2014,LoEÂ² 272 S2,Float Glass - 4mm,2002,,4mm Clear,2027,LoEÂ² 270 S5,Ar90,0.2898,0.051,19.59,0.316,0.5428,0.1364,43.7,-5.63,0.32,44.56,-4.09,-0.85,0.0402,Yes,No,,
EnthermalPlus,C272 6mm / Argon 11.65mm / Clear 4mm / Vacuum 0.25mm / C272 4mm,25.4,6 mm Clear,2014,LoEÂ² 272 S2,Float Glass - 4mm,2002,,4 mm Clear,2012,LoEÂ² 272 S5,Ar90,0.309,0.0544,18.38,0.3283,0.5603,0.127,42.27,-2.32,-0.82,42.58,-2.08,-0.92,0.0503,Yes,No,,
EnthermalPlus,C272 6mm / Argon 11.65mm / Clear 4mm / Vacuum 0.25mm / C366 4mm,25.4,6 mm Clear,2014,LoEÂ² 272 S2,Float Glass - 4mm,2002,,4mm Clear,2155,LoEÂ³ 366 S5,Ar90,0.2457,0.0433,23.11,0.2889,0.5049,0.1296,42.65,-0.97,-1.77,42.61,-2.28,-2.31,0.0144,Yes,No,,
EnthermalPlus,C272 6mm / Argon 11.55mm / Clear 4mm / Vacuum 0.25mm / SB60 4mm,25.41,6 mm Clear,2014,LoEÂ² 272 S2,Clear Float Glass,413,,Clear  4mm,5282,SolarbanÂ® 60 S5,Ar90,0.2891,0.0509,19.64,0.3211,0.5604,0.1287,42.5,-2.76,-0.21,42.85,-2.65,-1.09,0.0538,Yes,No,,
EnthermalPlus,C272 6mm / Argon 11.55mm / Clear 4mm / Vacuum 0.25mm / SB70 4mm,25.41,6 mm Clear,2014,LoEÂ² 272 S2,Clear Float Glass,413,,SolarbanÂ® 70 glass  4mm,5433,SolarbanÂ® 70 S5,Ar90,0.2397,0.0422,23.69,0.2701,0.5131,0.1408,44.35,-2.54,-3.86,46.16,-4.35,-3.26,0.0204,Yes,No,,
EnthermalPlus,C272 6mm / Argon 11.45mm / Clear 4mm / Vacuum 0.25mm / LUMI 4mm,25.4,6 mm Clear,2014,LoEÂ² 272 S2,SGG PLANICLEAR 4mm,21011,,SGG ECLAZ II 4mm,20754,ECLAZ II S5,Ar90,0.3202,0.0564,17.73,0.3608,0.6509,0.1261,42.2,-0.99,-3.16,44.77,-2.11,-1.92,0.1072,Yes,No,,
EnthermalPlus,C340 6mm / Argon 11.65mm / Clear 4mm / Vacuum 0.25mm / C180 4mm,25.4,6mm Clear,2167,LoEÂ³ 340 S2,Float Glass - 4mm,2002,,4mm Clear,2192,LoE 180 S5,Ar90,0.3718,0.0655,15.27,0.1461,0.3354,0.1428,44.88,-6.56,-13.35,52.99,-2.87,-2.75,0.0094,Yes,No,,
EnthermalPlus,C340 6mm / Argon 11.65mm / Clear 4mm / Vacuum 0.25mm / C270 4mm,25.4,6mm Clear,2167,LoEÂ³ 340 S2,Float Glass - 4mm,2002,,4mm Clear,2027,LoEÂ² 270 S5,Ar90,0.2881,0.0507,19.71,0.1427,0.295,0.1405,44.5,-7.75,-11.95,47.67,-4.7,0.4,0.0049,Yes,No,,
EnthermalPlus,C340 6mm / Argon 11.65mm / Clear 4mm / Vacuum 0.25mm / C272 4mm,25.4,6mm Clear,2167,LoEÂ³ 340 S2,Float Glass - 4mm,2002,,4 mm Clear,2012,LoEÂ² 272 S5,Ar90,0.307,0.0541,18.49,0.1459,0.304,0.1373,44.04,-6.71,-12.19,46.1,-2.54,0.11,0.0062,Yes,No,,
EnthermalPlus,C340 6mm / Argon 11.65mm / Clear 4mm / Vacuum 0.25mm / C366 4mm,25.4,6mm Clear,2167,LoEÂ³ 340 S2,Float Glass - 4mm,2002,,4mm Clear,2155,LoEÂ³ 366 S5,Ar90,0.2445,0.0431,23.23,0.1387,0.2748,0.138,44.13,-6.37,-12.45,45.49,-3.66,-0.5,0.0018,Yes,No,,
EnthermalPlus,C340 6mm / Argon 11.55mm / Clear 4mm / Vacuum 0.25mm / SB60 4mm,25.41,6mm Clear,2167,LoEÂ³ 340 S2,Clear Float Glass,413,,Clear  4mm,5282,SolarbanÂ® 60 S5,Ar90,0.2874,0.0506,19.76,0.1437,0.3043,0.1379,44.1,-6.79,-12.05,46.35,-3.35,0.16,0.0068,Yes,No,,
EnthermalPlus,C340 6mm / Argon 11.55mm / Clear 4mm / Vacuum 0.25mm / SB70 4mm,25.41,6mm Clear,2167,LoEÂ³ 340 S2,Clear Float Glass,413,,SolarbanÂ® 70 glass  4mm,5433,SolarbanÂ® 70 S5,Ar90,0.2385,0.042,23.81,0.1326,0.2793,0.1416,44.68,-6.95,-12.98,48.82,-5.32,-1.68,0.0027,Yes,No,,
EnthermalPlus,C340 6mm / Argon 11.45mm / Clear 4mm / Vacuum 0.25mm / LUMI 4mm,25.4,6mm Clear,2167,LoEÂ³ 340 S2,SGG PLANICLEAR 4mm,21011,,SGG ECLAZ II 4mm,20754,ECLAZ II S5,Ar90,0.3182,0.056,17.85,0.1495,0.3529,0.1371,44.03,-6.25,-12.91,49.14,-2.46,-0.6,0.0142,Yes,No,,
EnthermalPlus,C366 6mm / Argon 11.65mm / Clear 4mm / Vacuum 0.25mm / C180 4mm,25.4,6mm Clear,2157,LoEÂ³ 366 S2,Float Glass - 4mm,2002,,4mm Clear,2192,LoE 180 S5,Ar90,0.3701,0.0652,15.34,0.2341,0.5573,0.142,44.57,-2.47,-4.45,49.96,-1.06,-4.91,0.0221,Yes,No,,
EnthermalPlus,C366 6mm / Argon 11.65mm / Clear 4mm / Vacuum 0.25mm / C270 4mm,25.4,6mm Clear,2157,LoEÂ³ 366 S2,Float Glass - 4mm,2002,,4mm Clear,2027,LoEÂ² 270 S5,Ar90,0.287,0.0506,19.78,0.2317,0.49,0.1354,43.56,-5.4,-1.28,44.92,-2.92,-1.64,0.0117,Yes,No,,
EnthermalPlus,C366 6mm / Argon 11.65mm / Clear 4mm / Vacuum 0.25mm / C272 4mm,25.4,6mm Clear,2157,LoEÂ³ 366 S2,Float Glass - 4mm,2002,,4 mm Clear,2012,LoEÂ² 272 S5,Ar90,0.3058,0.0539,18.57,0.2362,0.5057,0.1275,42.36,-2.62,-2.17,43.0,-0.7,-1.88,0.0145,Yes,No,,
EnthermalPlus,C366 6mm / Argon 11.65mm / Clear 4mm / Vacuum 0.25mm / C366 4mm,25.4,6mm Clear,2157,LoEÂ³ 366 S2,Float Glass - 4mm,2002,,4mm Clear,2155,LoEÂ³ 366 S5,Ar90,0.2437,0.0429,23.3,0.2256,0.4563,0.1294,42.65,-1.75,-2.77,42.93,-1.41,-2.91,0.0043,Yes,No,,
EnthermalPlus,C366 6mm / Argon 11.55mm / Clear 4mm / Vacuum 0.25mm / SB60 4mm,25.41,6mm Clear,2157,LoEÂ³ 366 S2,Clear Float Glass,413,,Clear  4mm,5282,SolarbanÂ® 60 S5,Ar90,0.2863,0.0504,19.83,0.233,0.5059,0.1289,42.56,-2.91,-1.72,43.26,-1.31,-2.0,0.016,Yes,No,,
EnthermalPlus,C366 6mm / Argon 11.55mm / Clear 4mm / Vacuum 0.25mm / SB70 4mm,25.41,6mm Clear,2157,LoEÂ³ 366 S2,Clear Float Glass,413,,SolarbanÂ® 70 glass  4mm,5433,SolarbanÂ® 70 S5,Ar90,0.2378,0.0419,23.88,0.2148,0.4637,0.1387,44.06,-3.47,-4.05,46.45,-3.55,-3.78,0.0061,Yes,No,,
EnthermalPlus,C366 6mm / Argon 11.45mm / Clear 4mm / Vacuum 0.25mm / LUMI 4mm,25.4,6mm Clear,2157,LoEÂ³ 366 S2,SGG PLANICLEAR 4mm,21011,,SGG ECLAZ II 4mm,20754,ECLAZ II S5,Ar90,0.3169,0.0558,17.92,0.2418,0.5872,0.1268,42.31,-1.52,-3.96,45.31,-0.25,-3.1,0.0332,Yes,No,,
EnthermalPlus,Q452 6mm / Argon 11.65mm / Clear 4mm / Vacuum 0.25mm / C180 4mm,25.4,6mm Clear,2107,Quad LoE 452 S2,Float Glass - 4mm,2002,,4mm Clear,2192,LoE 180 S5,Ar90,0.3697,0.0651,15.36,0.1851,0.4511,0.1156,40.68,-4.17,-3.01,52.66,-4.75,-1.9,0.0064,Yes,No,,
EnthermalPlus,Q452 6mm / Argon 11.65mm / Clear 4mm / Vacuum 0.25mm / C270 4mm,25.4,6mm Clear,2107,Quad LoE 452 S2,Float Glass - 4mm,2002,,4mm Clear,2027,LoEÂ² 270 S5,Ar90,0.2868,0.0505,19.8,0.1829,0.3965,0.1113,39.95,-6.18,-0.76,47.4,-6.1,1.04,0.0035,Yes,No,,
EnthermalPlus,Q452 6mm / Argon 11.65mm / Clear 4mm / Vacuum 0.25mm / C272 4mm,25.4,6mm Clear,2107,Quad LoE 452 S2,Float Glass - 4mm,2002,,4 mm Clear,2012,LoEÂ² 272 S5,Ar90,0.3055,0.0538,18.58,0.1864,0.4089,0.106,39.03,-4.06,-1.39,45.78,-4.37,1.18,0.0044,Yes,No,,
EnthermalPlus,Q452 6mm / Argon 11.65mm / Clear 4mm / Vacuum 0.25mm / C366 4mm,25.4,6mm Clear,2107,Quad LoE 452 S2,Float Glass - 4mm,2002,,4mm Clear,2155,LoEÂ³ 366 S5,Ar90,0.2435,0.0429,23.32,0.1788,0.3691,0.1073,39.23,-3.44,-1.79,45.27,-4.39,-0.42,0.0013,Yes,No,,
EnthermalPlus,Q452 6mm / Argon 11.55mm / Clear 4mm / Vacuum 0.25mm / SB60 4mm,25.41,6mm Clear,2107,Quad LoE 452 S2,Clear Float Glass,413,,Clear  4mm,5282,SolarbanÂ® 60 S5,Ar90,0.2861,0.0504,19.85,0.1839,0.4092,0.107,39.17,-4.25,-1.08,46.03,-5.02,1.04,0.0047,Yes,No,,
EnthermalPlus,Q452 6mm / Argon 11.55mm / Clear 4mm / Vacuum 0.25mm / SB70 4mm,25.41,6mm Clear,2107,Quad LoE 452 S2,Clear Float Glass,413,,SolarbanÂ® 70 glass  4mm,5433,SolarbanÂ® 70 S5,Ar90,0.2376,0.0418,23.9,0.1709,0.3753,0.1135,40.31,-4.91,-2.57,48.61,-6.13,-1.34,0.0018,Yes,No,,
EnthermalPlus,Q452 6mm / Argon 11.45mm / Clear 4mm / Vacuum 0.25mm / LUMI 4mm,25.4,6mm Clear,2107,Quad LoE 452 S2,SGG PLANICLEAR 4mm,21011,,SGG ECLAZ II 4mm,20754,ECLAZ II S5,Ar90,0.3166,0.0558,17.93,0.1901,0.4747,0.1056,38.99,-3.28,-2.68,48.72,-4.94,0.62,0.0094,Yes,No,,
EnthermalPlus,SB60 6mm / Argon 11.69mm / Clear 4mm / Vacuum 0.25mm / C180 4mm,25.44,Clear  6mm,5284,SolarbanÂ® 60 S2,Float Glass - 4mm,2002,,4mm Clear,2192,LoE 180 S5,Ar90,0.373,0.0657,15.23,0.337,0.627,0.1473,45.33,-2.25,-4.31,49.75,-2.73,-3.51,0.087,Yes,No,,
EnthermalPlus,SB60 6mm / Argon 11.69mm / Clear 4mm / Vacuum 0.25mm / C270 4mm,25.44,Clear  6mm,5284,SolarbanÂ® 60 S2,Float Glass - 4mm,2002,,4mm Clear,2027,LoEÂ² 270 S5,Ar90,0.2888,0.0509,19.66,0.3123,0.551,0.139,44.08,-6.18,0.08,44.75,-4.29,-0.33,0.0455,Yes,No,,
EnthermalPlus,SB60 6mm / Argon 11.69mm / Clear 4mm / Vacuum 0.25mm / C272 4mm,25.44,Clear  6mm,5284,SolarbanÂ® 60 S2,Float Glass - 4mm,2002,,4 mm Clear,2012,LoEÂ² 272 S5,Ar90,0.3078,0.0542,18.45,0.323,0.5688,0.1292,42.61,-2.78,-1.07,42.8,-2.34,-0.32,0.0554,Yes,No,,
EnthermalPlus,SB60 6mm / Argon 11.69mm / Clear 4mm / Vacuum 0.25mm / C366 4mm,25.44,Clear  6mm,5284,SolarbanÂ® 60 S2,Float Glass - 4mm,2002,,4mm Clear,2155,LoEÂ³ 366 S5,Ar90,0.245,0.0431,23.18,0.2884,0.5126,0.1318,42.99,-1.42,-2.0,42.79,-2.43,-1.86,0.0164,Yes,No,,
EnthermalPlus,SB60 6mm / Argon 11.59mm / Clear 4mm / Vacuum 0.25mm / SB60 4mm,25.44,Clear  6mm,5284,SolarbanÂ® 60 S2,Clear Float Glass,413,,Clear  4mm,5282,SolarbanÂ® 60 S5,Ar90,0.2881,0.0507,19.71,0.3168,0.5689,0.1309,42.84,-3.21,-0.47,43.07,-2.9,-0.51,0.063,Yes,No,,
EnthermalPlus,SB60 6mm / Argon 11.59mm / Clear 4mm / Vacuum 0.25mm / SB70 4mm,25.44,Clear  6mm,5284,SolarbanÂ® 60 S2,Clear Float Glass,413,,SolarbanÂ® 70 glass  4mm,5433,SolarbanÂ® 70 S5,Ar90,0.239,0.0421,23.76,0.27,0.5209,0.1434,44.73,-3.12,-4.02,46.33,-4.48,-2.84,0.023,Yes,No,,
EnthermalPlus,SB60 6mm / Argon 11.49mm / Clear 4mm / Vacuum 0.25mm / LUMI 4mm,25.44,Clear  6mm,5284,SolarbanÂ® 60 S2,SGG PLANICLEAR 4mm,21011,,SGG ECLAZ II 4mm,20754,ECLAZ II S5,Ar90,0.319,0.0562,17.8,0.3488,0.6607,0.1283,42.54,-1.42,-3.43,45.03,-2.46,-1.18,0.1321,Yes,No,,
EnthermalPlus,SB60 Solexia 6mm / Argon 11.69mm / Clear 4mm / Vacuum 0.25mm / C180 4mm,25.44,SolexiaÂ®  6mm,5254,SolarbanÂ® 60 S2,Float Glass - 4mm,2002,,4mm Clear,2192,LoE 180 S5,Ar90,0.373,0.0657,15.23,0.2589,0.546,0.1229,41.74,-5.69,-2.58,49.23,-3.11,-3.59,0.0495,Yes,No,,
EnthermalPlus,SB60 Solexia 6mm / Argon 11.69mm / Clear 4mm / Vacuum 0.25mm / C270 4mm,25.44,SolexiaÂ®  6mm,5254,SolarbanÂ® 60 S2,Float Glass - 4mm,2002,,4mm Clear,2027,LoEÂ² 270 S5,Ar90,0.2888,0.0509,19.66,0.2472,0.4802,0.1167,40.71,-8.83,1.0,44.28,-4.61,-0.37,0.0267,Yes,No,,
EnthermalPlus,SB60 Solexia 6mm / Argon 11.69mm / Clear 4mm / Vacuum 0.25mm / C272 4mm,25.44,SolexiaÂ®  6mm,5254,SolarbanÂ® 60 S2,Float Glass - 4mm,2002,,4 mm Clear,2012,LoEÂ² 272 S5,Ar90,0.3078,0.0542,18.45,0.254,0.4956,0.1089,39.39,-5.77,-0.02,42.26,-2.71,-0.36,0.0329,Yes,No,,
EnthermalPlus,SB60 Solexia 6mm / Argon 11.69mm / Clear 4mm / Vacuum 0.25mm / C366 4mm,25.44,SolexiaÂ®  6mm,5254,SolarbanÂ® 60 S2,Float Glass - 4mm,2002,,4mm Clear,2155,LoEÂ³ 366 S5,Ar90,0.245,0.0431,23.18,0.234,0.4472,0.1108,39.69,-4.7,-0.79,42.36,-2.63,-1.93,0.0095,Yes,No,,
EnthermalPlus,SB60 Solexia 6mm / Argon 11.59mm / Clear 4mm / Vacuum 0.25mm / SB60 4mm,25.44,SolexiaÂ®  6mm,5254,SolarbanÂ® 60 S2,Clear Float Glass,413,,Clear  4mm,5282,SolarbanÂ® 60 S5,Ar90,0.2881,0.0507,19.71,0.2498,0.4958,0.1103,39.6,-6.09,0.49,42.54,-3.24,-0.56,0.0364,Yes,No,,
EnthermalPlus,SB60 Solexia 6mm / Argon 11.59mm / Clear 4mm / Vacuum 0.25mm / SB70 4mm,25.44,SolexiaÂ®  6mm,5254,SolarbanÂ® 60 S2,Clear Float Glass,413,,SolarbanÂ® 70 glass  4mm,5433,SolarbanÂ® 70 S5,Ar90,0.239,0.0421,23.76,0.2209,0.4543,0.12,41.24,-6.51,-2.25,45.94,-4.7,-2.94,0.0134,Yes,No,,
EnthermalPlus,SB60 Solexia 6mm / Argon 11.49mm / Clear 4mm / Vacuum 0.25mm / LUMI 4mm,25.44,SolexiaÂ®  6mm,5254,SolarbanÂ® 60 S2,SGG PLANICLEAR 4mm,21011,,SGG ECLAZ II 4mm,20754,ECLAZ II S5,Ar90,0.319,0.0562,17.8,0.2664,0.5754,0.1082,39.32,-4.61,-1.97,44.36,-2.97,-1.23,0.0732,Yes,No,,
EnthermalPlus,SB60 Solarbronze 6mm / Argon 11.69mm / Clear 4mm / Vacuum 0.25mm / C180 4mm,25.44,SolarbronzeÂ®  6mm,5274,SolarbanÂ® 60 S2,Float Glass - 4mm,2002,,4mm Clear,2192,LoE 180 S5,Ar90,0.373,0.0657,15.23,0.2193,0.3755,0.0806,34.0,0.69,-0.09,48.3,-2.18,-3.76,0.0411,Yes,No,,
EnthermalPlus,SB60 Solarbronze 6mm / Argon 11.69mm / Clear 4mm / Vacuum 0.25mm / C270 4mm,25.44,SolarbronzeÂ®  6mm,5274,SolarbanÂ® 60 S2,Float Glass - 4mm,2002,,4mm Clear,2027,LoEÂ² 270 S5,Ar90,0.2888,0.0509,19.66,0.1995,0.33,0.0774,33.32,-1.23,1.84,43.43,-3.78,-0.48,0.0223,Yes,No,,
EnthermalPlus,SB60 Solarbronze 6mm / Argon 11.69mm / Clear 4mm / Vacuum 0.25mm / C272 4mm,25.44,SolarbronzeÂ®  6mm,5274,SolarbanÂ® 60 S2,Float Glass - 4mm,2002,,4 mm Clear,2012,LoEÂ² 272 S5,Ar90,0.3078,0.0542,18.45,0.2072,0.3409,0.0741,32.61,0.33,1.18,41.3,-1.76,-0.47,0.0275,Yes,No,,
EnthermalPlus,SB60 Solarbronze 6mm / Argon 11.69mm / Clear 4mm / Vacuum 0.25mm / C366 4mm,25.44,SolarbronzeÂ®  6mm,5274,SolarbanÂ® 60 S2,Float Glass - 4mm,2002,,4mm Clear,2155,LoEÂ³ 366 S5,Ar90,0.245,0.0431,23.18,0.1814,0.3068,0.0753,32.84,0.97,0.83,41.57,-1.76,-2.08,0.0079,Yes,No,,
EnthermalPlus,SB60 Solarbronze 6mm / Argon 11.59mm / Clear 4mm / Vacuum 0.25mm / SB60 4mm,25.44,SolarbronzeÂ®  6mm,5274,SolarbanÂ® 60 S2,Clear Float Glass,413,,Clear  4mm,5282,SolarbanÂ® 60 S5,Ar90,0.2881,0.0507,19.71,0.2027,0.3408,0.0748,32.74,0.08,1.51,41.57,-2.25,-0.69,0.0303,Yes,No,,
EnthermalPlus,SB60 Solarbronze 6mm / Argon 11.59mm / Clear 4mm / Vacuum 0.25mm / SB70 4mm,25.44,SolarbronzeÂ®  6mm,5274,SolarbanÂ® 60 S2,Clear Float Glass,413,,SolarbanÂ® 70 glass  4mm,5433,SolarbanÂ® 70 S5,Ar90,0.239,0.0421,23.76,0.1695,0.3118,0.0792,33.69,0.23,-0.09,45.22,-3.95,-3.16,0.0112,Yes,No,,
EnthermalPlus,SB60 Solarbronze 6mm / Argon 11.49mm / Clear 4mm / Vacuum 0.25mm / LUMI 4mm,25.44,SolarbronzeÂ®  6mm,5274,SolarbanÂ® 60 S2,SGG PLANICLEAR 4mm,21011,,SGG ECLAZ II 4mm,20754,ECLAZ II S5,Ar90,0.319,0.0562,17.8,0.2251,0.396,0.0738,32.56,0.94,0.09,43.14,-1.78,-1.36,0.0606,Yes,No,,
EnthermalPlus,SB60 Solargray 6mm / Argon 11.69mm / Clear 4mm / Vacuum 0.25mm / C180 4mm,25.44,SolargrayÂ®  6mm,5289,SolarbanÂ® 60 S2,Float Glass - 4mm,2002,,4mm Clear,2192,LoE 180 S5,Ar90,0.373,0.0657,15.23,0.1915,0.3138,0.0694,31.69,0.09,-3.35,48.06,-2.3,-4.12,0.0396,Yes,No,,
EnthermalPlus,SB60 Solargray 6mm / Argon 11.69mm / Clear 4mm / Vacuum 0.25mm / C270 4mm,25.44,SolargrayÂ®  6mm,5289,SolarbanÂ® 60 S2,Float Glass - 4mm,2002,,4mm Clear,2027,LoEÂ² 270 S5,Ar90,0.2888,0.0509,19.66,0.174,0.2758,0.0673,31.17,-1.57,-1.23,43.22,-3.88,-0.79,0.0216,Yes,No,,
EnthermalPlus,SB60 Solargray 6mm / Argon 11.69mm / Clear 4mm / Vacuum 0.25mm / C272 4mm,25.44,SolargrayÂ®  6mm,5289,SolarbanÂ® 60 S2,Float Glass - 4mm,2002,,4 mm Clear,2012,LoEÂ² 272 S5,Ar90,0.3078,0.0542,18.45,0.1808,0.2849,0.0649,30.59,-0.28,-1.72,41.05,-1.87,-0.83,0.0266,Yes,No,,
EnthermalPlus,SB60 Solargray 6mm / Argon 11.69mm / Clear 4mm / Vacuum 0.25mm / C366 4mm,25.44,SolargrayÂ®  6mm,5289,SolarbanÂ® 60 S2,Float Glass - 4mm,2002,,4mm Clear,2155,LoEÂ³ 366 S5,Ar90,0.245,0.0431,23.18,0.1578,0.2567,0.0657,30.77,0.3,-2.15,41.37,-1.81,-2.37,0.0077,Yes,No,,
EnthermalPlus,SB60 Solargray 6mm / Argon 11.59mm / Clear 4mm / Vacuum 0.25mm / SB60 4mm,25.44,SolargrayÂ®  6mm,5289,SolarbanÂ® 60 S2,Clear Float Glass,413,,Clear  4mm,5282,SolarbanÂ® 60 S5,Ar90,0.2881,0.0507,19.71,0.1768,0.2849,0.0653,30.69,-0.48,-1.45,41.33,-2.36,-1.05,0.0293,Yes,No,,
EnthermalPlus,SB60 Solargray 6mm / Argon 11.59mm / Clear 4mm / Vacuum 0.25mm / SB70 4mm,25.44,SolargrayÂ®  6mm,5289,SolarbanÂ® 60 S2,Clear Float Glass,413,,SolarbanÂ® 70 glass  4mm,5433,SolarbanÂ® 70 S5,Ar90,0.239,0.0421,23.76,0.1472,0.2607,0.0686,31.47,-0.14,-3.24,45.03,-4.02,-3.43,0.0108,Yes,No,,
EnthermalPlus,SB60 Solargray 6mm / Argon 11.49mm / Clear 4mm / Vacuum 0.25mm / LUMI 4mm,25.44,SolargrayÂ®  6mm,5289,SolarbanÂ® 60 S2,SGG PLANICLEAR 4mm,21011,,SGG ECLAZ II 4mm,20754,ECLAZ II S5,Ar90,0.319,0.0562,17.8,0.1959,0.3309,0.0646,30.56,0.29,-2.76,42.82,-1.94,-1.83,0.0584,Yes,No,,
EnthermalPlus,SB60 Optigray 6mm / Argon 11.69mm / Clear 4mm / Vacuum 0.25mm / C180 4mm,25.44,OptigrayÂ®  6mm,5265,SolarbanÂ® 60 S2,Float Glass - 4mm,2002,,4mm Clear,2192,LoE 180 S5,Ar90,0.373,0.0657,15.23,0.2426,0.4444,0.0957,37.08,-1.35,-3.28,48.64,-2.49,-3.87,0.0522,Yes,No,,
EnthermalPlus,SB60 Optigray 6mm / Argon 11.69mm / Clear 4mm / Vacuum 0.25mm / C270 4mm,25.44,OptigrayÂ®  6mm,5265,SolarbanÂ® 60 S2,Float Glass - 4mm,2002,,4mm Clear,2027,LoEÂ² 270 S5,Ar90,0.2888,0.0509,19.66,0.225,0.3907,0.0915,36.25,-3.92,-0.26,43.74,-4.06,-0.6,0.0282,Yes,No,,
EnthermalPlus,SB60 Optigray 6mm / Argon 11.69mm / Clear 4mm / Vacuum 0.25mm / C272 4mm,25.44,OptigrayÂ®  6mm,5265,SolarbanÂ® 60 S2,Float Glass - 4mm,2002,,4 mm Clear,2012,LoEÂ² 272 S5,Ar90,0.3078,0.0542,18.45,0.2326,0.4034,0.0866,35.28,-1.71,-1.06,41.65,-2.08,-0.61,0.0348,Yes,No,,
EnthermalPlus,SB60 Optigray 6mm / Argon 11.69mm / Clear 4mm / Vacuum 0.25mm / C366 4mm,25.44,OptigrayÂ®  6mm,5265,SolarbanÂ® 60 S2,Float Glass - 4mm,2002,,4mm Clear,2155,LoEÂ³ 366 S5,Ar90,0.245,0.0431,23.18,0.2076,0.3635,0.088,35.54,-0.84,-1.68,41.86,-2.05,-2.16,0.01,Yes,No,,
EnthermalPlus,SB60 Optigray 6mm / Argon 11.59mm / Clear 4mm / Vacuum 0.25mm / SB60 4mm,25.44,OptigrayÂ®  6mm,5265,SolarbanÂ® 60 S2,Clear Float Glass,413,,Clear  4mm,5282,SolarbanÂ® 60 S5,Ar90,0.2881,0.0507,19.71,0.2281,0.4034,0.0875,35.44,-2.01,-0.64,41.92,-2.58,-0.82,0.0385,Yes,No,,
EnthermalPlus,SB60 Optigray 6mm / Argon 11.59mm / Clear 4mm / Vacuum 0.25mm / SB70 4mm,25.44,OptigrayÂ®  6mm,5265,SolarbanÂ® 60 S2,Clear Float Glass,413,,SolarbanÂ® 70 glass  4mm,5433,SolarbanÂ® 70 S5,Ar90,0.239,0.0421,23.76,0.1945,0.3693,0.0938,36.7,-1.87,-3.11,45.48,-4.21,-3.2,0.0142,Yes,No,,
EnthermalPlus,SB60 Optigray 6mm / Argon 11.49mm / Clear 4mm / Vacuum 0.25mm / LUMI 4mm,25.44,OptigrayÂ®  6mm,5265,SolarbanÂ® 60 S2,SGG PLANICLEAR 4mm,21011,,SGG ECLAZ II 4mm,20754,ECLAZ II S5,Ar90,0.319,0.0562,17.8,0.2495,0.4685,0.0861,35.23,-0.82,-2.63,43.58,-2.18,-1.55,0.0772,Yes,No,,
EnthermalPlus,SB60 Solarblue 6mm / Argon 11.69mm / Clear 4mm / Vacuum 0.25mm / C180 4mm,25.44,SolarblueÂ®  6mm,5364,SolarbanÂ® 60 S2,Float Glass - 4mm,2002,,4mm Clear,2192,LoE 180 S5,Ar90,0.373,0.0657,15.23,0.2245,0.3961,0.0857,35.38,-1.76,-8.99,48.43,-2.63,-4.47,0.0503,Yes,No,,
EnthermalPlus,SB60 Solarblue 6mm / Argon 11.69mm / Clear 4mm / Vacuum 0.25mm / C270 4mm,25.44,SolarblueÂ®  6mm,5364,SolarbanÂ® 60 S2,Float Glass - 4mm,2002,,4mm Clear,2027,LoEÂ² 270 S5,Ar90,0.2888,0.0509,19.66,0.2083,0.3485,0.0825,34.66,-4.39,-5.32,43.56,-4.18,-1.15,0.0273,Yes,No,,
EnthermalPlus,SB60 Solarblue 6mm / Argon 11.69mm / Clear 4mm / Vacuum 0.25mm / C272 4mm,25.44,SolarblueÂ®  6mm,5364,SolarbanÂ® 60 S2,Float Glass - 4mm,2002,,4 mm Clear,2012,LoEÂ² 272 S5,Ar90,0.3078,0.0542,18.45,0.2154,0.3596,0.0782,33.75,-2.28,-5.94,41.44,-2.21,-1.25,0.0338,Yes,No,,
EnthermalPlus,SB60 Solarblue 6mm / Argon 11.69mm / Clear 4mm / Vacuum 0.25mm / C366 4mm,25.44,SolarblueÂ®  6mm,5364,SolarbanÂ® 60 S2,Float Glass - 4mm,2002,,4mm Clear,2155,LoEÂ³ 366 S5,Ar90,0.245,0.0431,23.18,0.1921,0.3246,0.0792,33.97,-1.37,-6.75,41.69,-2.13,-2.66,0.0097,Yes,No,,
EnthermalPlus,SB60 Solarblue 6mm / Argon 11.59mm / Clear 4mm / Vacuum 0.25mm / SB60 4mm,25.44,SolarblueÂ®  6mm,5364,SolarbanÂ® 60 S2,Clear Float Glass,413,,Clear  4mm,5282,SolarbanÂ® 60 S5,Ar90,0.2881,0.0507,19.71,0.2112,0.3599,0.0789,33.89,-2.55,-5.56,41.72,-2.71,-1.44,0.0371,Yes,No,,
EnthermalPlus,SB60 Solarblue 6mm / Argon 11.59mm / Clear 4mm / Vacuum 0.25mm / SB70 4mm,25.44,SolarblueÂ®  6mm,5364,SolarbanÂ® 60 S2,Clear Float Glass,413,,SolarbanÂ® 70 glass  4mm,5433,SolarbanÂ® 70 S5,Ar90,0.239,0.0421,23.76,0.1798,0.3295,0.0843,35.06,-2.03,-8.59,45.32,-4.3,-3.64,0.0137,Yes,No,,
EnthermalPlus,SB60 Solarblue 6mm / Argon 11.49mm / Clear 4mm / Vacuum 0.25mm / LUMI 4mm,25.44,SolarblueÂ®  6mm,5364,SolarbanÂ® 60 S2,SGG PLANICLEAR 4mm,21011,,SGG ECLAZ II 4mm,20754,ECLAZ II S5,Ar90,0.319,0.0562,17.8,0.2306,0.4176,0.0778,33.72,-1.3,-7.64,43.31,-2.37,-2.35,0.0741,Yes,No,,
EnthermalPlus,SB60 Optiblue 6mm / Argon 11.69mm / Clear 4mm / Vacuum 0.25mm / C180 4mm,25.44,OptiblueÂ® (SolarbanÂ® z50)  6mm,5424,SolarbanÂ® 60 S2,Float Glass - 4mm,2002,,4mm Clear,2192,LoE 180 S5,Ar90,0.373,0.0657,15.23,0.2689,0.4523,0.0978,37.61,-0.5,-7.78,48.69,-2.49,-4.25,0.0669,Yes,No,,
EnthermalPlus,SB60 Optiblue 6mm / Argon 11.69mm / Clear 4mm / Vacuum 0.25mm / C270 4mm,25.44,OptiblueÂ® (SolarbanÂ® z50)  6mm,5424,SolarbanÂ® 60 S2,Float Glass - 4mm,2002,,4mm Clear,2027,LoEÂ² 270 S5,Ar90,0.2888,0.0509,19.66,0.2453,0.3977,0.0936,36.75,-3.48,-3.94,43.79,-4.06,-0.96,0.0357,Yes,No,,
EnthermalPlus,SB60 Optiblue 6mm / Argon 11.69mm / Clear 4mm / Vacuum 0.25mm / C272 4mm,25.44,OptiblueÂ® (SolarbanÂ® z50)  6mm,5424,SolarbanÂ® 60 S2,Float Glass - 4mm,2002,,4 mm Clear,2012,LoEÂ² 272 S5,Ar90,0.3078,0.0542,18.45,0.2547,0.4105,0.0883,35.72,-1.15,-4.71,41.71,-2.07,-1.04,0.0439,Yes,No,,
EnthermalPlus,SB60 Optiblue 6mm / Argon 11.69mm / Clear 4mm / Vacuum 0.25mm / C366 4mm,25.44,OptiblueÂ® (SolarbanÂ® z50)  6mm,5424,SolarbanÂ® 60 S2,Float Glass - 4mm,2002,,4mm Clear,2155,LoEÂ³ 366 S5,Ar90,0.245,0.0431,23.18,0.2231,0.3701,0.0898,36.0,-0.1,-5.53,41.9,-2.07,-2.48,0.0128,Yes,No,,
EnthermalPlus,SB60 Optiblue 6mm / Argon 11.59mm / Clear 4mm / Vacuum 0.25mm / SB60 4mm,25.44,OptiblueÂ® (SolarbanÂ® z50)  6mm,5424,SolarbanÂ® 60 S2,Clear Float Glass,413,,Clear  4mm,5282,SolarbanÂ® 60 S5,Ar90,0.2881,0.0507,19.71,0.2493,0.4107,0.0892,35.89,-1.48,-4.26,41.98,-2.59,-1.23,0.049,Yes,No,,
EnthermalPlus,SB60 Optiblue 6mm / Argon 11.59mm / Clear 4mm / Vacuum 0.25mm / SB70 4mm,25.44,OptiblueÂ® (SolarbanÂ® z50)  6mm,5424,SolarbanÂ® 60 S2,Clear Float Glass,413,,SolarbanÂ® 70 glass  4mm,5433,SolarbanÂ® 70 S5,Ar90,0.239,0.0421,23.76,0.2079,0.3759,0.096,37.23,-0.87,-7.46,45.52,-4.22,-3.46,0.018,Yes,No,,
EnthermalPlus,SB60 Optiblue 6mm / Argon 11.49mm / Clear 4mm / Vacuum 0.25mm / LUMI 4mm,25.44,OptiblueÂ® (SolarbanÂ® z50)  6mm,5424,SolarbanÂ® 60 S2,SGG PLANICLEAR 4mm,21011,,SGG ECLAZ II 4mm,20754,ECLAZ II S5,Ar90,0.319,0.0562,17.8,0.2775,0.4769,0.0878,35.68,-0.1,-6.57,43.66,-2.17,-2.08,0.0998,Yes,No,,
EnthermalPlus,SB60 Starphire 6mm / Argon 11.69mm / Clear 4mm / Vacuum 0.25mm / C180 4mm,25.44,StarphireÂ®  6mm,5349,SolarbanÂ® 60 S2,Float Glass - 4mm,2002,,4mm Clear,2192,LoE 180 S5,Ar90,0.373,0.0657,15.23,0.3608,0.6445,0.153,46.1,-1.15,-4.54,49.87,-2.58,-3.47,0.0969,Yes,No,,
EnthermalPlus,SB60 Starphire 6mm / Argon 11.69mm / Clear 4mm / Vacuum 0.25mm / C270 4mm,25.44,StarphireÂ®  6mm,5349,SolarbanÂ® 60 S2,Float Glass - 4mm,2002,,4mm Clear,2027,LoEÂ² 270 S5,Ar90,0.2888,0.0509,19.66,0.3306,0.5663,0.1442,44.8,-5.23,-0.01,44.86,-4.16,-0.3,0.0502,Yes,No,,
EnthermalPlus,SB60 Starphire 6mm / Argon 11.69mm / Clear 4mm / Vacuum 0.25mm / C272 4mm,25.44,StarphireÂ®  6mm,5349,SolarbanÂ® 60 S2,Float Glass - 4mm,2002,,4 mm Clear,2012,LoEÂ² 272 S5,Ar90,0.3078,0.0542,18.45,0.3428,0.5847,0.1339,43.31,-1.77,-1.18,42.93,-2.19,-0.29,0.061,Yes,No,,
EnthermalPlus,SB60 Starphire 6mm / Argon 11.69mm / Clear 4mm / Vacuum 0.25mm / C366 4mm,25.44,StarphireÂ®  6mm,5349,SolarbanÂ® 60 S2,Float Glass - 4mm,2002,,4mm Clear,2155,LoEÂ³ 366 S5,Ar90,0.245,0.0431,23.18,0.3025,0.5267,0.1368,43.71,-0.35,-2.14,42.89,-2.33,-1.83,0.0181,Yes,No,,
EnthermalPlus,SB60 Starphire 6mm / Argon 11.59mm / Clear 4mm / Vacuum 0.25mm / SB60 4mm,25.44,StarphireÂ®  6mm,5349,SolarbanÂ® 60 S2,Clear Float Glass,413,,Clear  4mm,5282,SolarbanÂ® 60 S5,Ar90,0.2881,0.0507,19.71,0.3358,0.5847,0.1357,43.55,-2.24,-0.56,43.19,-2.75,-0.48,0.0698,Yes,No,,
EnthermalPlus,SB60 Starphire 6mm / Argon 11.59mm / Clear 4mm / Vacuum 0.25mm / SB70 4mm,25.44,StarphireÂ®  6mm,5349,SolarbanÂ® 60 S2,Clear Float Glass,413,,SolarbanÂ® 70 glass  4mm,5433,SolarbanÂ® 70 S5,Ar90,0.239,0.0421,23.76,0.2824,0.5352,0.1489,45.48,-2.0,-4.27,46.42,-4.38,-2.8,0.0254,Yes,No,,
EnthermalPlus,SB60 Starphire 6mm / Argon 11.49mm / Clear 4mm / Vacuum 0.25mm / LUMI 4mm,25.44,StarphireÂ®  6mm,5349,SolarbanÂ® 60 S2,SGG PLANICLEAR 4mm,21011,,SGG ECLAZ II 4mm,20754,ECLAZ II S5,Ar90,0.319,0.0562,17.8,0.3743,0.6792,0.133,43.24,-0.4,-3.61,45.19,-2.26,-1.14,0.1495,Yes,No,,
EnthermalPlus,SB70 6mm / Argon 11.69mm / Clear 4mm / Vacuum 0.25mm / C180 4mm,25.44,SolarbanÂ® 70 glass  6mm,5439,SolarbanÂ® 70 S2,Float Glass - 4mm,2002,,4mm Clear,2192,LoE 180 S5,Ar90,0.3695,0.0651,15.37,0.2337,0.5741,0.1668,47.95,-4.28,-5.06,51.65,-2.3,-6.93,0.0322,Yes,No,,
EnthermalPlus,SB70 6mm / Argon 11.69mm / Clear 4mm / Vacuum 0.25mm / C270 4mm,25.44,SolarbanÂ® 70 glass  6mm,5439,SolarbanÂ® 70 S2,Float Glass - 4mm,2002,,4mm Clear,2027,LoEÂ² 270 S5,Ar90,0.2866,0.0505,19.81,0.2328,0.5047,0.1597,46.99,-7.19,-2.25,46.45,-4.18,-3.53,0.0165,Yes,No,,
EnthermalPlus,SB70 6mm / Argon 11.69mm / Clear 4mm / Vacuum 0.25mm / C272 4mm,25.44,SolarbanÂ® 70 glass  6mm,5439,SolarbanÂ® 70 S2,Float Glass - 4mm,2002,,4 mm Clear,2012,LoEÂ² 272 S5,Ar90,0.3054,0.0538,18.59,0.2368,0.5206,0.1514,45.87,-4.61,-3.18,44.73,-2.0,-4.16,0.021,Yes,No,,
EnthermalPlus,SB70 6mm / Argon 11.69mm / Clear 4mm / Vacuum 0.25mm / C366 4mm,25.44,SolarbanÂ® 70 glass  6mm,5439,SolarbanÂ® 70 S2,Float Glass - 4mm,2002,,4mm Clear,2155,LoEÂ³ 366 S5,Ar90,0.2434,0.0429,23.33,0.2284,0.4697,0.1535,46.14,-3.78,-3.72,44.35,-2.95,-4.32,0.0062,Yes,No,,
EnthermalPlus,SB70 6mm / Argon 11.59mm / Clear 4mm / Vacuum 0.25mm / SB60 4mm,25.44,SolarbanÂ® 70 glass  6mm,5439,SolarbanÂ® 70 S2,Clear Float Glass,413,,Clear  4mm,5282,SolarbanÂ® 60 S5,Ar90,0.2859,0.0504,19.86,0.2337,0.5208,0.153,46.06,-4.87,-2.74,44.98,-2.74,-4.11,0.0229,Yes,No,,
EnthermalPlus,SB70 6mm / Argon 11.59mm / Clear 4mm / Vacuum 0.25mm / SB70 4mm,25.44,SolarbanÂ® 70 glass  6mm,5439,SolarbanÂ® 70 S2,Clear Float Glass,413,,SolarbanÂ® 70 glass  4mm,5433,SolarbanÂ® 70 S5,Ar90,0.2375,0.0418,23.91,0.2181,0.4777,0.1632,47.46,-5.31,-4.86,47.75,-4.89,-4.99,0.0095,Yes,No,,
EnthermalPlus,SB70 6mm / Argon 11.49mm / Clear 4mm / Vacuum 0.25mm / LUMI 4mm,25.44,SolarbanÂ® 70 glass  6mm,5439,SolarbanÂ® 70 S2,SGG PLANICLEAR 4mm,21011,,SGG ECLAZ II 4mm,20754,ECLAZ II S5,Ar90,0.3165,0.0557,17.94,0.2412,0.6044,0.1508,45.82,-3.57,-4.77,47.46,-1.77,-5.89,0.0484,Yes,No,,
EnthermalPlus,SB70 Solexia 6mm / Argon 11.69mm / Clear 4mm / Vacuum 0.25mm / C180 4mm,25.44,SolexiaÂ®  6mm,5393,SolarbanÂ® 70 S2,Float Glass - 4mm,2002,,4mm Clear,2192,LoE 180 S5,Ar90,0.3695,0.0651,15.37,0.2004,0.5005,0.138,44.05,-8.37,-3.04,51.24,-2.53,-7.06,0.0185,Yes,No,,
EnthermalPlus,SB70 Solexia 6mm / Argon 11.69mm / Clear 4mm / Vacuum 0.25mm / C270 4mm,25.44,SolexiaÂ®  6mm,5393,SolarbanÂ® 70 S2,Float Glass - 4mm,2002,,4mm Clear,2027,LoEÂ² 270 S5,Ar90,0.2866,0.0505,19.81,0.1984,0.4403,0.1328,43.25,-10.73,-0.69,46.08,-4.38,-3.64,0.0097,Yes,No,,
EnthermalPlus,SB70 Solexia 6mm / Argon 11.69mm / Clear 4mm / Vacuum 0.25mm / C272 4mm,25.44,SolexiaÂ®  6mm,5393,SolarbanÂ® 70 S2,Float Glass - 4mm,2002,,4 mm Clear,2012,LoEÂ² 272 S5,Ar90,0.3054,0.0538,18.59,0.2021,0.4541,0.1261,42.24,-8.41,-1.51,44.31,-2.23,-4.29,0.0125,Yes,No,,
EnthermalPlus,SB70 Solexia 6mm / Argon 11.69mm / Clear 4mm / Vacuum 0.25mm / C366 4mm,25.44,SolexiaÂ®  6mm,5393,SolarbanÂ® 70 S2,Float Glass - 4mm,2002,,4mm Clear,2155,LoEÂ³ 366 S5,Ar90,0.2434,0.0429,23.33,0.1947,0.4102,0.1276,42.46,-7.7,-1.97,44.01,-3.08,-4.43,0.0036,Yes,No,,
EnthermalPlus,SB70 Solexia 6mm / Argon 11.59mm / Clear 4mm / Vacuum 0.25mm / SB60 4mm,25.44,SolexiaÂ®  6mm,5393,SolarbanÂ® 70 S2,Clear Float Glass,413,,Clear  4mm,5282,SolarbanÂ® 60 S5,Ar90,0.2859,0.0504,19.86,0.1992,0.4544,0.1273,42.4,-8.6,-1.14,44.57,-2.94,-4.24,0.0133,Yes,No,,
EnthermalPlus,SB70 Solexia 6mm / Argon 11.59mm / Clear 4mm / Vacuum 0.25mm / SB70 4mm,25.44,SolexiaÂ®  6mm,5393,SolarbanÂ® 70 S2,Clear Float Glass,413,,SolarbanÂ® 70 glass  4mm,5433,SolarbanÂ® 70 S5,Ar90,0.2375,0.0418,23.91,0.1866,0.417,0.1354,43.64,-9.24,-2.78,47.44,-5.04,-5.12,0.0056,Yes,No,,
EnthermalPlus,SB70 Solexia 6mm / Argon 11.49mm / Clear 4mm / Vacuum 0.25mm / LUMI 4mm,25.44,SolexiaÂ®  6mm,5393,SolarbanÂ® 70 S2,SGG PLANICLEAR 4mm,21011,,SGG ECLAZ II 4mm,20754,ECLAZ II S5,Ar90,0.3165,0.0557,17.94,0.2052,0.527,0.1255,42.19,-7.52,-2.86,46.94,-2.07,-6.05,0.0272,Yes,No,,
EnthermalPlus,SB70 Solarbronze 6mm / Argon 11.69mm / Clear 4mm / Vacuum 0.25mm / C180 4mm,25.44,SolarbronzeÂ®  6mm,5377,SolarbanÂ® 70 S2,Float Glass - 4mm,2002,,4mm Clear,2192,LoE 180 S5,Ar90,0.3695,0.0651,15.37,0.1505,0.3436,0.0873,35.36,0.03,-0.48,50.5,-1.75,-7.32,0.0155,Yes,No,,
EnthermalPlus,SB70 Solarbronze 6mm / Argon 11.69mm / Clear 4mm / Vacuum 0.25mm / C270 4mm,25.44,SolarbronzeÂ®  6mm,5377,SolarbanÂ® 70 S2,Float Glass - 4mm,2002,,4mm Clear,2027,LoEÂ² 270 S5,Ar90,0.2866,0.0505,19.81,0.1471,0.3021,0.0847,34.81,-1.43,0.78,45.41,-3.68,-3.84,0.0082,Yes,No,,
EnthermalPlus,SB70 Solarbronze 6mm / Argon 11.69mm / Clear 4mm / Vacuum 0.25mm / C272 4mm,25.44,SolarbronzeÂ®  6mm,5377,SolarbanÂ® 70 S2,Float Glass - 4mm,2002,,4 mm Clear,2012,LoEÂ² 272 S5,Ar90,0.3054,0.0538,18.59,0.1501,0.3119,0.0819,34.25,-0.19,0.25,43.55,-1.43,-4.53,0.0105,Yes,No,,
EnthermalPlus,SB70 Solarbronze 6mm / Argon 11.69mm / Clear 4mm / Vacuum 0.25mm / C366 4mm,25.44,SolarbronzeÂ®  6mm,5377,SolarbanÂ® 70 S2,Float Glass - 4mm,2002,,4mm Clear,2155,LoEÂ³ 366 S5,Ar90,0.2434,0.0429,23.33,0.1425,0.281,0.0828,34.43,0.17,0.05,43.38,-2.37,-4.65,0.0031,Yes,No,,
EnthermalPlus,SB70 Solarbronze 6mm / Argon 11.59mm / Clear 4mm / Vacuum 0.25mm / SB60 4mm,25.44,SolarbronzeÂ®  6mm,5377,SolarbanÂ® 70 S2,Clear Float Glass,413,,Clear  4mm,5282,SolarbanÂ® 60 S5,Ar90,0.2859,0.0504,19.86,0.1476,0.3118,0.0825,34.36,-0.35,0.5,43.82,-2.13,-4.49,0.0112,Yes,No,,
EnthermalPlus,SB70 Solarbronze 6mm / Argon 11.59mm / Clear 4mm / Vacuum 0.25mm / SB70 4mm,25.44,SolarbronzeÂ®  6mm,5377,SolarbanÂ® 70 S2,Clear Float Glass,413,,SolarbanÂ® 70 glass  4mm,5433,SolarbanÂ® 70 S5,Ar90,0.2375,0.0418,23.91,0.1361,0.2858,0.086,35.09,-0.57,-0.49,46.86,-4.42,-5.36,0.0047,Yes,No,,
EnthermalPlus,SB70 Solarbronze 6mm / Argon 11.49mm / Clear 4mm / Vacuum 0.25mm / LUMI 4mm,25.44,SolarbronzeÂ®  6mm,5377,SolarbanÂ® 70 S2,SGG PLANICLEAR 4mm,21011,,SGG ECLAZ II 4mm,20754,ECLAZ II S5,Ar90,0.3165,0.0557,17.94,0.1534,0.362,0.0816,34.22,0.31,-0.52,46.0,-1.08,-6.35,0.0227,Yes,No,,
EnthermalPlus,SB70 Solargray 6mm / Argon 11.69mm / Clear 4mm / Vacuum 0.25mm / C180 4mm,25.44,SolargrayÂ®  6mm,5373,SolarbanÂ® 70 S2,Float Glass - 4mm,2002,,4mm Clear,2192,LoE 180 S5,Ar90,0.3695,0.0651,15.37,0.1326,0.2872,0.0744,32.82,-0.35,-4.05,50.32,-1.82,-7.6,0.0149,Yes,No,,
EnthermalPlus,SB70 Solargray 6mm / Argon 11.69mm / Clear 4mm / Vacuum 0.25mm / C270 4mm,25.44,SolargrayÂ®  6mm,5373,SolarbanÂ® 70 S2,Float Glass - 4mm,2002,,4mm Clear,2027,LoEÂ² 270 S5,Ar90,0.2866,0.0505,19.81,0.1289,0.2526,0.0726,32.4,-1.6,-2.64,45.24,-3.75,-4.1,0.0079,Yes,No,,
EnthermalPlus,SB70 Solargray 6mm / Argon 11.69mm / Clear 4mm / Vacuum 0.25mm / C272 4mm,25.44,SolargrayÂ®  6mm,5373,SolarbanÂ® 70 S2,Float Glass - 4mm,2002,,4 mm Clear,2012,LoEÂ² 272 S5,Ar90,0.3054,0.0538,18.59,0.1316,0.2606,0.0706,31.94,-0.56,-3.04,43.36,-1.5,-4.82,0.0102,Yes,No,,
EnthermalPlus,SB70 Solargray 6mm / Argon 11.69mm / Clear 4mm / Vacuum 0.25mm / C366 4mm,25.44,SolargrayÂ®  6mm,5373,SolarbanÂ® 70 S2,Float Glass - 4mm,2002,,4mm Clear,2155,LoEÂ³ 366 S5,Ar90,0.2434,0.0429,23.33,0.1243,0.2351,0.0712,32.07,-0.22,-3.3,43.23,-2.41,-4.88,0.003,Yes,No,,
EnthermalPlus,SB70 Solargray 6mm / Argon 11.59mm / Clear 4mm / Vacuum 0.25mm / SB60 4mm,25.44,SolargrayÂ®  6mm,5373,SolarbanÂ® 70 S2,Clear Float Glass,413,,Clear  4mm,5282,SolarbanÂ® 60 S5,Ar90,0.2859,0.0504,19.86,0.1293,0.2607,0.071,32.02,-0.69,-2.83,43.63,-2.19,-4.78,0.0108,Yes,No,,
EnthermalPlus,SB70 Solargray 6mm / Argon 11.59mm / Clear 4mm / Vacuum 0.25mm / SB70 4mm,25.44,SolargrayÂ®  6mm,5373,SolarbanÂ® 70 S2,Clear Float Glass,413,,SolarbanÂ® 70 glass  4mm,5433,SolarbanÂ® 70 S5,Ar90,0.2375,0.0418,23.91,0.1186,0.239,0.0736,32.62,-0.72,-3.96,46.71,-4.47,-5.58,0.0045,Yes,No,,
EnthermalPlus,SB70 Solargray 6mm / Argon 11.49mm / Clear 4mm / Vacuum 0.25mm / LUMI 4mm,25.44,SolargrayÂ®  6mm,5373,SolarbanÂ® 70 S2,SGG PLANICLEAR 4mm,21011,,SGG ECLAZ II 4mm,20754,ECLAZ II S5,Ar90,0.3165,0.0557,17.94,0.1345,0.3025,0.0704,31.92,-0.1,-3.77,45.76,-1.17,-6.71,0.0218,Yes,No,,
EnthermalPlus,SB70 Optigray 6mm / Argon 11.69mm / Clear 4mm / Vacuum 0.25mm / C180 4mm,25.44,OptigrayÂ®  6mm,5390,SolarbanÂ® 70 S2,Float Glass - 4mm,2002,,4mm Clear,2192,LoE 180 S5,Ar90,0.3695,0.0651,15.37,0.1735,0.4069,0.1055,38.86,-2.67,-3.99,50.77,-2.02,-7.34,0.0196,Yes,No,,
EnthermalPlus,SB70 Optigray 6mm / Argon 11.69mm / Clear 4mm / Vacuum 0.25mm / C270 4mm,25.44,OptigrayÂ®  6mm,5390,SolarbanÂ® 70 S2,Float Glass - 4mm,2002,,4mm Clear,2027,LoEÂ² 270 S5,Ar90,0.2866,0.0505,19.81,0.1708,0.3579,0.102,38.21,-4.59,-2.02,45.65,-3.92,-3.88,0.0103,Yes,No,,
EnthermalPlus,SB70 Optigray 6mm / Argon 11.69mm / Clear 4mm / Vacuum 0.25mm / C272 4mm,25.44,OptigrayÂ®  6mm,5390,SolarbanÂ® 70 S2,Float Glass - 4mm,2002,,4 mm Clear,2012,LoEÂ² 272 S5,Ar90,0.3054,0.0538,18.59,0.1741,0.3692,0.0978,37.45,-2.87,-2.66,43.83,-1.7,-4.57,0.0133,Yes,No,,
EnthermalPlus,SB70 Optigray 6mm / Argon 11.69mm / Clear 4mm / Vacuum 0.25mm / C366 4mm,25.44,OptigrayÂ®  6mm,5390,SolarbanÂ® 70 S2,Float Glass - 4mm,2002,,4mm Clear,2155,LoEÂ³ 366 S5,Ar90,0.2434,0.0429,23.33,0.1664,0.3332,0.0989,37.65,-2.33,-3.03,43.61,-2.61,-4.67,0.0039,Yes,No,,
EnthermalPlus,SB70 Optigray 6mm / Argon 11.59mm / Clear 4mm / Vacuum 0.25mm / SB60 4mm,25.44,OptigrayÂ®  6mm,5390,SolarbanÂ® 70 S2,Clear Float Glass,413,,Clear  4mm,5282,SolarbanÂ® 60 S5,Ar90,0.2859,0.0504,19.86,0.1715,0.3694,0.0986,37.58,-3.05,-2.35,44.09,-2.41,-4.52,0.0141,Yes,No,,
EnthermalPlus,SB70 Optigray 6mm / Argon 11.59mm / Clear 4mm / Vacuum 0.25mm / SB70 4mm,25.44,OptigrayÂ®  6mm,5390,SolarbanÂ® 70 S2,Clear Float Glass,413,,SolarbanÂ® 70 glass  4mm,5433,SolarbanÂ® 70 S5,Ar90,0.2375,0.0418,23.91,0.159,0.3388,0.1038,38.54,-3.32,-3.85,47.07,-4.64,-5.36,0.0059,Yes,No,,
EnthermalPlus,SB70 Optigray 6mm / Argon 11.49mm / Clear 4mm / Vacuum 0.25mm / LUMI 4mm,25.44,OptigrayÂ®  6mm,5390,SolarbanÂ® 70 S2,SGG PLANICLEAR 4mm,21011,,SGG ECLAZ II 4mm,20754,ECLAZ II S5,Ar90,0.3165,0.0557,17.94,0.1774,0.4286,0.0974,37.42,-2.17,-3.75,46.34,-1.42,-6.39,0.0288,Yes,No,,
EnthermalPlus,SB70 Solarblue 6mm / Argon 11.69mm / Clear 4mm / Vacuum 0.25mm / C180 4mm,25.44,SolarblueÂ®  6mm,5396,SolarbanÂ® 70 S2,Float Glass - 4mm,2002,,4mm Clear,2192,LoE 180 S5,Ar90,0.3695,0.0651,15.37,0.1616,0.3629,0.0941,37.04,-2.88,-10.16,50.61,-2.11,-7.79,0.0189,Yes,No,,
EnthermalPlus,SB70 Solarblue 6mm / Argon 11.69mm / Clear 4mm / Vacuum 0.25mm / C270 4mm,25.44,SolarblueÂ®  6mm,5396,SolarbanÂ® 70 S2,Float Glass - 4mm,2002,,4mm Clear,2027,LoEÂ² 270 S5,Ar90,0.2866,0.0505,19.81,0.1588,0.3193,0.0913,36.48,-4.8,-7.74,45.51,-4.01,-4.29,0.01,Yes,No,,
