Repository: Ranojoyd80/enthermal-configurator

File: Data_Pipeline/1_Source_CSVs/IG_Config_EnthermalPlus_Outboard_Dataset_12-04-26.csv (part 5 of 14)
Product Type,Comment,Total Thickness (mm),Outer Lite (Name_Thickness mm),Outer Lite NFRC ID,Outer Lite Low-E,Middle Lite (Name_Thickness mm),Middle Lite NFRC ID,Middle Lite Low-E,Inner Lite (Name_Thickness mm),Inner Lite NFRC ID,Inner Lite Low-E,Gas Fill,U-value NFRC (W/mÂ²K),U-value NFRC (BTU/hrftF),R-value NFRC,SHGC,Tvis (Visible Transmittance),Exterior Visible Reflectance,Exterior Reflected Color L*,Exterior Reflected Color a*,Exterior Reflected Color b*,Interior Reflected Color L*,Interior Reflected Color a*,Interior Reflected Color b*,T-UV,NFRC,CEN,g-factor,U-value CEN (W/m²K)
EnthermalPlus,C340 6mm / Vacuum 0.25mm / Clear 5mm / Argon 10.08mm / SB70 5mm,25.43,6mm Clear,2167,LoEÂ³ 340 S2,Float Glass - 5mm,2003,,SolarbanÂ® 70 glass  5mm,5434,SolarbanÂ® 70 S5,Ar90,0.2723,0.048,20.85,0.1395,0.2804,0.1413,44.64,-6.89,-13.01,48.6,-5.38,-1.67,0.0026,Yes,No,,
EnthermalPlus,C340 6mm / Vacuum 0.25mm / Clear 5mm / Argon 9.75mm / LUMI 5mm,25.4,6mm Clear,2167,LoEÂ³ 340 S2,Float Glass - 5mm,2003,,SGG ECLAZ II 5mm,20755,ECLAZ II S5,Ar90,0.2767,0.0487,20.52,0.1499,0.3491,0.137,44.01,-6.29,-12.88,48.86,-2.94,-0.57,0.013,Yes,No,,
EnthermalPlus,C366 6mm / Vacuum 0.25mm / Clear 5mm / Argon 10.05mm / C180 5mm,25.4,6mm Clear,2157,LoEÂ³ 366 S2,Float Glass - 5mm,2003,,5mm Clear,2193,LoE 180 S5,Ar90,0.253,0.0445,22.45,0.2363,0.553,0.141,44.43,-2.49,-4.47,49.67,-1.26,-4.88,0.0207,Yes,No,,
EnthermalPlus,C366 6mm / Vacuum 0.25mm / Clear 5mm / Argon 10.05mm / C270 5mm,25.4,6mm Clear,2157,LoEÂ³ 366 S2,Float Glass - 5mm,2003,,5mm Clear,2028,LoEÂ² 270 S5,Ar90,0.2502,0.0441,22.7,0.2374,0.4858,0.1344,43.42,-5.39,-1.33,44.58,-3.06,-1.64,0.0111,Yes,No,,
EnthermalPlus,C366 6mm / Vacuum 0.25mm / Clear 5mm / Argon 10.05mm / C272 5mm,25.4,6mm Clear,2157,LoEÂ³ 366 S2,Float Glass - 5mm,2003,,5 mm Clear,2013,LoEÂ² 272 S5,Ar90,0.2508,0.0442,22.64,0.2409,0.5019,0.1266,42.23,-2.62,-2.21,42.73,-0.86,-1.86,0.0136,Yes,No,,
EnthermalPlus,C366 6mm / Vacuum 0.25mm / Clear 5mm / Argon 10.05mm / C366 5mm,25.4,6mm Clear,2157,LoEÂ³ 366 S2,Float Glass - 5mm,2003,,5mm Clear,2156,LoEÂ³ 366 S5,Ar90,0.2487,0.0438,22.83,0.2336,0.4523,0.1285,42.51,-1.75,-2.82,42.6,-1.52,-2.92,0.004,Yes,No,,
EnthermalPlus,C366 6mm / Vacuum 0.25mm / Clear 5mm / Argon 10.08mm / SB60 5mm,25.43,6mm Clear,2157,LoEÂ³ 366 S2,Float Glass - 5mm,2003,,Clear  5mm,5283,SolarbanÂ® 60 S5,Ar90,0.25,0.044,22.71,0.2411,0.508,0.1279,42.4,-2.75,-1.77,42.98,-1.27,-2.06,0.0155,Yes,No,,
EnthermalPlus,C366 6mm / Vacuum 0.25mm / Clear 5mm / Argon 10.08mm / SB70 5mm,25.43,6mm Clear,2157,LoEÂ³ 366 S2,Float Glass - 5mm,2003,,SolarbanÂ® 70 glass  5mm,5434,SolarbanÂ® 70 S5,Ar90,0.2484,0.0437,22.86,0.2262,0.4655,0.1379,43.94,-3.32,-4.15,46.19,-3.58,-3.82,0.0059,Yes,No,,
EnthermalPlus,C366 6mm / Vacuum 0.25mm / Clear 5mm / Argon 9.75mm / LUMI 5mm,25.4,6mm Clear,2157,LoEÂ³ 366 S2,Float Glass - 5mm,2003,,SGG ECLAZ II 5mm,20755,ECLAZ II S5,Ar90,0.252,0.0444,22.53,0.2433,0.5806,0.1263,42.23,-1.67,-3.91,45.07,-0.63,-3.1,0.0304,Yes,No,,
EnthermalPlus,Q452 6mm / Vacuum 0.25mm / Clear 5mm / Argon 10.05mm / C180 5mm,25.4,6mm Clear,2107,Quad LoE 452 S2,Float Glass - 5mm,2003,,5mm Clear,2193,LoE 180 S5,Ar90,0.2469,0.0435,23.0,0.1847,0.4477,0.115,40.58,-4.17,-3.03,52.36,-4.93,-1.89,0.006,Yes,No,,
EnthermalPlus,Q452 6mm / Vacuum 0.25mm / Clear 5mm / Argon 10.05mm / C270 5mm,25.4,6mm Clear,2107,Quad LoE 452 S2,Float Glass - 5mm,2003,,5mm Clear,2028,LoEÂ² 270 S5,Ar90,0.2443,0.043,23.25,0.1857,0.3931,0.1107,39.84,-6.16,-0.8,47.05,-6.23,1.02,0.0034,Yes,No,,
EnthermalPlus,Q452 6mm / Vacuum 0.25mm / Clear 5mm / Argon 10.05mm / C272 5mm,25.4,6mm Clear,2107,Quad LoE 452 S2,Float Glass - 5mm,2003,,5 mm Clear,2013,LoEÂ² 272 S5,Ar90,0.2449,0.0431,23.19,0.1885,0.4058,0.1055,38.94,-4.05,-1.42,45.49,-4.52,1.18,0.0042,Yes,No,,
EnthermalPlus,Q452 6mm / Vacuum 0.25mm / Clear 5mm / Argon 10.05mm / C366 5mm,25.4,6mm Clear,2107,Quad LoE 452 S2,Float Glass - 5mm,2003,,5mm Clear,2156,LoEÂ³ 366 S5,Ar90,0.2429,0.0428,23.38,0.1835,0.3659,0.1067,39.13,-3.43,-1.83,44.93,-4.5,-0.44,0.0012,Yes,No,,
EnthermalPlus,Q452 6mm / Vacuum 0.25mm / Clear 5mm / Argon 10.08mm / SB60 5mm,25.43,6mm Clear,2107,Quad LoE 452 S2,Float Glass - 5mm,2003,,Clear  5mm,5283,SolarbanÂ® 60 S5,Ar90,0.2441,0.043,23.26,0.1887,0.4108,0.1063,39.06,-4.13,-1.11,45.79,-5.04,1.02,0.0046,Yes,No,,
EnthermalPlus,Q452 6mm / Vacuum 0.25mm / Clear 5mm / Argon 10.08mm / SB70 5mm,25.43,6mm Clear,2107,Quad LoE 452 S2,Float Glass - 5mm,2003,,SolarbanÂ® 70 glass  5mm,5434,SolarbanÂ® 70 S5,Ar90,0.2426,0.0427,23.41,0.1781,0.3768,0.1129,40.22,-4.79,-2.65,48.38,-6.2,-1.34,0.0017,Yes,No,,
EnthermalPlus,Q452 6mm / Vacuum 0.25mm / Clear 5mm / Argon 9.75mm / LUMI 5mm,25.4,6mm Clear,2107,Quad LoE 452 S2,Float Glass - 5mm,2003,,SGG ECLAZ II 5mm,20755,ECLAZ II S5,Ar90,0.246,0.0433,23.08,0.1901,0.4694,0.1053,38.94,-3.38,-2.65,48.45,-5.28,0.58,0.0087,Yes,No,,
EnthermalPlus,SB60 6mm / Vacuum 0.25mm / Clear 5mm / Argon 10.07mm / C180 5mm,25.42,Clear  6mm,5284,SolarbanÂ® 60 S2,Clear Float Glass,414,,5mm Clear,2193,LoE 180 S5,Ar90,0.2965,0.0522,19.15,0.3458,0.6126,0.146,45.14,-2.62,-4.13,49.55,-3.11,-3.47,0.0817,Yes,No,,
EnthermalPlus,SB60 6mm / Vacuum 0.25mm / Clear 5mm / Argon 10.07mm / C270 5mm,25.42,Clear  6mm,5284,SolarbanÂ® 60 S2,Clear Float Glass,414,,5mm Clear,2028,LoEÂ² 270 S5,Ar90,0.2926,0.0515,19.41,0.3317,0.5379,0.1379,43.92,-6.38,0.06,44.49,-4.6,-0.33,0.0433,Yes,No,,
EnthermalPlus,SB60 6mm / Vacuum 0.25mm / Clear 5mm / Argon 10.07mm / C272 5mm,25.42,Clear  6mm,5284,SolarbanÂ® 60 S2,Clear Float Glass,414,,5 mm Clear,2013,LoEÂ² 272 S5,Ar90,0.2935,0.0517,19.35,0.3395,0.5558,0.1285,42.51,-3.08,-1.05,42.61,-2.68,-0.28,0.0523,Yes,No,,
EnthermalPlus,SB60 6mm / Vacuum 0.25mm / Clear 5mm / Argon 10.07mm / C366 5mm,25.42,Clear  6mm,5284,SolarbanÂ® 60 S2,Clear Float Glass,414,,5mm Clear,2156,LoEÂ³ 366 S5,Ar90,0.2906,0.0512,19.54,0.3145,0.5004,0.131,42.86,-1.76,-1.96,42.54,-2.7,-1.85,0.0155,Yes,No,,
EnthermalPlus,SB60 6mm / Vacuum 0.25mm / Clear 5mm / Argon 10.1mm / SB60 5mm,25.45,Clear  6mm,5284,SolarbanÂ® 60 S2,Clear Float Glass,414,,Clear  5mm,5283,SolarbanÂ® 60 S5,Ar90,0.2924,0.0515,19.42,0.3389,0.5625,0.13,42.71,-3.3,-0.48,42.87,-3.09,-0.51,0.061,Yes,No,,
EnthermalPlus,SB60 6mm / Vacuum 0.25mm / Clear 5mm / Argon 10.1mm / SB70 5mm,25.45,Clear  6mm,5284,SolarbanÂ® 60 S2,Clear Float Glass,414,,SolarbanÂ® 70 glass  5mm,5434,SolarbanÂ® 70 S5,Ar90,0.2902,0.0511,19.57,0.3015,0.515,0.1424,44.58,-3.22,-3.98,46.13,-4.68,-2.82,0.0222,Yes,No,,
EnthermalPlus,SB60 6mm / Vacuum 0.25mm / Clear 5mm / Argon 9.77mm / LUMI 5mm,25.42,Clear  6mm,5284,SolarbanÂ® 60 S2,Clear Float Glass,414,,SGG ECLAZ II 5mm,20755,ECLAZ II S5,Ar90,0.2951,0.052,19.24,0.3536,0.6432,0.128,42.5,-1.96,-3.23,44.92,-3.04,-1.17,0.1209,Yes,No,,
EnthermalPlus,SB70 6mm / Vacuum 0.25mm / Clear 5mm / Argon 10.07mm / C180 5mm,25.42,SolarbanÂ® 70 glass  6mm,5439,SolarbanÂ® 70 S2,Clear Float Glass,414,,5mm Clear,2193,LoE 180 S5,Ar90,0.2466,0.0434,23.03,0.2351,0.561,0.1657,47.81,-4.55,-4.95,51.38,-2.78,-6.7,0.0301,Yes,No,,
EnthermalPlus,SB70 6mm / Vacuum 0.25mm / Clear 5mm / Argon 10.07mm / C270 5mm,25.42,SolarbanÂ® 70 glass  6mm,5439,SolarbanÂ® 70 S2,Clear Float Glass,414,,5mm Clear,2028,LoEÂ² 270 S5,Ar90,0.2439,0.043,23.28,0.2372,0.4927,0.1588,46.87,-7.32,-2.28,46.13,-4.56,-3.34,0.0157,Yes,No,,
EnthermalPlus,SB70 6mm / Vacuum 0.25mm / Clear 5mm / Argon 10.07mm / C272 5mm,25.42,SolarbanÂ® 70 glass  6mm,5439,SolarbanÂ® 70 S2,Clear Float Glass,414,,5 mm Clear,2013,LoEÂ² 272 S5,Ar90,0.2445,0.0431,23.22,0.2403,0.5088,0.1509,45.8,-4.81,-3.17,44.47,-2.44,-3.93,0.0198,Yes,No,,
EnthermalPlus,SB70 6mm / Vacuum 0.25mm / Clear 5mm / Argon 10.07mm / C366 5mm,25.42,SolarbanÂ® 70 glass  6mm,5439,SolarbanÂ® 70 S2,Clear Float Glass,414,,5mm Clear,2156,LoEÂ³ 366 S5,Ar90,0.2426,0.0427,23.41,0.2348,0.4586,0.1529,46.05,-4.01,-3.71,44.05,-3.25,-4.16,0.0059,Yes,No,,
EnthermalPlus,SB70 6mm / Vacuum 0.25mm / Clear 5mm / Argon 10.1mm / SB60 5mm,25.45,SolarbanÂ® 70 glass  6mm,5439,SolarbanÂ® 70 S2,Clear Float Glass,414,,Clear  5mm,5283,SolarbanÂ® 60 S5,Ar90,0.2438,0.0429,23.29,0.2404,0.515,0.1522,45.96,-4.92,-2.76,44.76,-2.98,-4.04,0.0221,Yes,No,,
EnthermalPlus,SB70 6mm / Vacuum 0.25mm / Clear 5mm / Argon 10.1mm / SB70 5mm,25.45,SolarbanÂ® 70 glass  6mm,5439,SolarbanÂ® 70 S2,Clear Float Glass,414,,SolarbanÂ® 70 glass  5mm,5434,SolarbanÂ® 70 S5,Ar90,0.2423,0.0427,23.44,0.2282,0.4723,0.1624,47.35,-5.37,-4.84,47.53,-5.12,-4.92,0.0091,Yes,No,,
EnthermalPlus,SB70 6mm / Vacuum 0.25mm / Clear 5mm / Argon 9.77mm / LUMI 5mm,25.42,SolarbanÂ® 70 glass  6mm,5439,SolarbanÂ® 70 S2,Clear Float Glass,414,,SGG ECLAZ II 5mm,20755,ECLAZ II S5,Ar90,0.2457,0.0433,23.11,0.2419,0.5885,0.1506,45.8,-3.95,-4.63,47.23,-2.53,-5.6,0.044,Yes,No,,
EnthermalPlus,SB67 6mm / Vacuum 0.25mm / Clear 5mm / Argon 10.07mm / C180 5mm,25.42,Clear  6mm,5476,SolarbanÂ® R67 S2,Clear Float Glass,414,,5mm Clear,2193,LoE 180 S5,Ar90,0.2976,0.0524,19.08,0.2503,0.4695,0.2124,53.38,-3.97,-7.61,53.2,-6.01,-7.42,0.0513,Yes,No,,
EnthermalPlus,SB67 6mm / Vacuum 0.25mm / Clear 5mm / Argon 10.07mm / C270 5mm,25.42,Clear  6mm,5476,SolarbanÂ® R67 S2,Clear Float Glass,414,,5mm Clear,2028,LoEÂ² 270 S5,Ar90,0.2937,0.0517,19.34,0.2434,0.412,0.2078,52.84,-5.55,-5.77,47.83,-7.25,-4.05,0.0263,Yes,No,,
EnthermalPlus,SB67 6mm / Vacuum 0.25mm / Clear 5mm / Argon 10.07mm / C272 5mm,25.42,Clear  6mm,5476,SolarbanÂ® R67 S2,Clear Float Glass,414,,5 mm Clear,2013,LoEÂ² 272 S5,Ar90,0.2945,0.0519,19.28,0.2485,0.4252,0.202,52.18,-3.99,-6.27,46.34,-5.54,-4.69,0.0321,Yes,No,,
EnthermalPlus,SB67 6mm / Vacuum 0.25mm / Clear 5mm / Argon 10.07mm / C366 5mm,25.42,Clear  6mm,5476,SolarbanÂ® R67 S2,Clear Float Glass,414,,5mm Clear,2156,LoEÂ³ 366 S5,Ar90,0.2916,0.0514,19.47,0.2331,0.3832,0.2034,52.33,-3.42,-6.63,45.67,-5.58,-4.74,0.0097,Yes,No,,
EnthermalPlus,SB67 6mm / Vacuum 0.25mm / Clear 5mm / Argon 10.1mm / SB60 5mm,25.45,Clear  6mm,5476,SolarbanÂ® R67 S2,Clear Float Glass,414,,Clear  5mm,5283,SolarbanÂ® 60 S5,Ar90,0.2934,0.0517,19.35,0.2484,0.4305,0.2029,52.26,-4.08,-6.04,46.67,-6.16,-4.79,0.0376,Yes,No,,
EnthermalPlus,SB67 6mm / Vacuum 0.25mm / Clear 5mm / Argon 10.1mm / SB70 5mm,25.45,Clear  6mm,5476,SolarbanÂ® R67 S2,Clear Float Glass,414,,SolarbanÂ® 70 glass  5mm,5434,SolarbanÂ® 70 S5,Ar90,0.2912,0.0513,19.5,0.2243,0.3946,0.2103,53.12,-4.21,-7.42,49.07,-7.23,-5.25,0.0143,Yes,No,,
EnthermalPlus,SB67 6mm / Vacuum 0.25mm / Clear 5mm / Argon 9.77mm / LUMI 5mm,25.42,Clear  6mm,5476,SolarbanÂ® R67 S2,Clear Float Glass,414,,SGG ECLAZ II 5mm,20755,ECLAZ II S5,Ar90,0.2962,0.0522,19.17,0.2561,0.4921,0.2018,52.18,-3.5,-7.19,49.49,-6.54,-6.56,0.0762,Yes,No,,
EnthermalPlus,SB60 Starphire 6mm / Vacuum 0.25mm / Clear 5mm / Argon 10.07mm / C180 5mm,25.42,StarphireÂ®  6mm,5349,SolarbanÂ® 60 S2,Clear Float Glass,414,,5mm Clear,2193,LoE 180 S5,Ar90,0.2965,0.0522,19.15,0.3724,0.6297,0.1516,45.9,-1.55,-4.36,49.66,-2.97,-3.43,0.0907,Yes,No,,
EnthermalPlus,SB60 Starphire 6mm / Vacuum 0.25mm / Clear 5mm / Argon 10.07mm / C270 5mm,25.42,StarphireÂ®  6mm,5349,SolarbanÂ® 60 S2,Clear Float Glass,414,,5mm Clear,2028,LoEÂ² 270 S5,Ar90,0.2926,0.0515,19.41,0.3543,0.5527,0.143,44.64,-5.45,-0.03,44.59,-4.47,-0.3,0.0477,Yes,No,,
EnthermalPlus,SB60 Starphire 6mm / Vacuum 0.25mm / Clear 5mm / Argon 10.07mm / C272 5mm,25.42,StarphireÂ®  6mm,5349,SolarbanÂ® 60 S2,Clear Float Glass,414,,5 mm Clear,2013,LoEÂ² 272 S5,Ar90,0.2935,0.0517,19.35,0.3633,0.5713,0.1332,43.2,-2.1,-1.16,42.73,-2.54,-0.26,0.0575,Yes,No,,
EnthermalPlus,SB60 Starphire 6mm / Vacuum 0.25mm / Clear 5mm / Argon 10.07mm / C366 5mm,25.42,StarphireÂ®  6mm,5349,SolarbanÂ® 60 S2,Clear Float Glass,414,,5mm Clear,2156,LoEÂ³ 366 S5,Ar90,0.2906,0.0512,19.54,0.334,0.5141,0.1359,43.58,-0.71,-2.1,42.64,-2.61,-1.83,0.0171,Yes,No,,
EnthermalPlus,SB60 Starphire 6mm / Vacuum 0.25mm / Clear 5mm / Argon 10.1mm / SB60 5mm,25.45,StarphireÂ®  6mm,5349,SolarbanÂ® 60 S2,Clear Float Glass,414,,Clear  5mm,5283,SolarbanÂ® 60 S5,Ar90,0.2924,0.0515,19.42,0.3624,0.5781,0.1348,43.4,-2.34,-0.57,42.99,-2.95,-0.48,0.0674,Yes,No,,
EnthermalPlus,SB60 Starphire 6mm / Vacuum 0.25mm / Clear 5mm / Argon 10.1mm / SB70 5mm,25.45,StarphireÂ®  6mm,5349,SolarbanÂ® 60 S2,Clear Float Glass,414,,SolarbanÂ® 70 glass  5mm,5434,SolarbanÂ® 70 S5,Ar90,0.2902,0.0511,19.57,0.3198,0.5292,0.1478,45.33,-2.12,-4.23,46.22,-4.59,-2.78,0.0245,Yes,No,,
EnthermalPlus,SB60 Starphire 6mm / Vacuum 0.25mm / Clear 5mm / Argon 9.77mm / LUMI 5mm,25.42,StarphireÂ®  6mm,5349,SolarbanÂ® 60 S2,Clear Float Glass,414,,SGG ECLAZ II 5mm,20755,ECLAZ II S5,Ar90,0.2951,0.052,19.24,0.3803,0.6611,0.1327,43.19,-0.96,-3.41,45.07,-2.85,-1.13,0.1352,Yes,No,,
EnthermalPlus,SB72 Starphire 6mm / Vacuum 0.25mm / Clear 5mm / Argon 10.07mm / C180 5mm,25.42,StarphireÂ®  6mm,5435,SolarbanÂ® 72 S2,Clear Float Glass,414,,5mm Clear,2193,LoE 180 S5,Ar90,0.2463,0.0434,23.05,0.2462,0.5778,0.1692,48.23,-2.53,-5.34,51.4,-2.66,-6.71,0.0363,Yes,No,,
EnthermalPlus,SB72 Starphire 6mm / Vacuum 0.25mm / Clear 5mm / Argon 10.07mm / C270 5mm,25.42,StarphireÂ®  6mm,5435,SolarbanÂ® 72 S2,Clear Float Glass,414,,5mm Clear,2028,LoEÂ² 270 S5,Ar90,0.2437,0.0429,23.3,0.2483,0.5074,0.1618,47.23,-5.53,-2.34,46.14,-4.47,-3.37,0.0186,Yes,No,,
EnthermalPlus,SB72 Starphire 6mm / Vacuum 0.25mm / Clear 5mm / Argon 10.07mm / C272 5mm,25.42,StarphireÂ®  6mm,5435,SolarbanÂ® 72 S2,Clear Float Glass,414,,5 mm Clear,2013,LoEÂ² 272 S5,Ar90,0.2443,0.043,23.24,0.2515,0.5241,0.1536,46.13,-2.95,-3.23,44.49,-2.33,-3.94,0.0234,Yes,No,,
EnthermalPlus,SB72 Starphire 6mm / Vacuum 0.25mm / Clear 5mm / Argon 10.07mm / C366 5mm,25.42,StarphireÂ®  6mm,5435,SolarbanÂ® 72 S2,Clear Float Glass,414,,5mm Clear,2156,LoEÂ³ 366 S5,Ar90,0.2423,0.0427,23.43,0.2455,0.4721,0.1557,46.4,-2.09,-3.84,44.05,-3.2,-4.22,0.0071,Yes,No,,
EnthermalPlus,SB72 Starphire 6mm / Vacuum 0.25mm / Clear 5mm / Argon 10.1mm / SB60 5mm,25.45,StarphireÂ®  6mm,5435,SolarbanÂ® 72 S2,Clear Float Glass,414,,Clear  5mm,5283,SolarbanÂ® 60 S5,Ar90,0.2435,0.0429,23.32,0.2517,0.5304,0.155,46.29,-3.08,-2.79,44.77,-2.88,-4.06,0.0265,Yes,No,,
EnthermalPlus,SB72 Starphire 6mm / Vacuum 0.25mm / Clear 5mm / Argon 10.1mm / SB70 5mm,25.45,StarphireÂ®  6mm,5435,SolarbanÂ® 72 S2,Clear Float Glass,414,,SolarbanÂ® 70 glass  5mm,5434,SolarbanÂ® 70 S5,Ar90,0.242,0.0426,23.46,0.2385,0.4863,0.1656,47.74,-3.38,-5.22,47.54,-5.07,-4.96,0.011,Yes,No,,
EnthermalPlus,SB72 Starphire 6mm / Vacuum 0.25mm / Clear 5mm / Argon 9.77mm / LUMI 5mm,25.42,StarphireÂ®  6mm,5435,SolarbanÂ® 72 S2,Clear Float Glass,414,,SGG ECLAZ II 5mm,20755,ECLAZ II S5,Ar90,0.2454,0.0432,23.14,0.2532,0.6062,0.1533,46.13,-2.03,-4.83,47.26,-2.38,-5.61,0.0536,Yes,No,,
EnthermalPlus,LUMI 6mm / Vacuum 0.25mm / Clear 5mm / Argon 9.45mm / C180 5mm,25.4,SGG ECLAZ II 6mm,20756,ECLAZ II S2,SGG PLANICLEAR 5mm,21012,,5mm Clear,2193,LoE 180 S5,Ar90,0.3302,0.0581,17.2,0.564,0.7173,0.1657,47.92,-1.56,-5.9,49.32,-1.42,-6.19,0.1799,Yes,Yes,0.566525,0.345342
EnthermalPlus,LUMI 6mm / Vacuum 0.25mm / Clear 5mm / Argon 9.45mm / C270 5mm,25.4,SGG ECLAZ II 6mm,20756,ECLAZ II S2,SGG PLANICLEAR 5mm,21012,,5mm Clear,2028,LoEÂ² 270 S5,Ar90,0.3258,0.0574,17.43,0.4543,0.6295,0.1545,46.38,-6.46,-0.46,44.28,-3.08,-2.85,0.0891,Yes,Yes,0.456462,0.340737
EnthermalPlus,LUMI 6mm / Vacuum 0.25mm / Clear 5mm / Argon 9.45mm / C272 5mm,25.4,SGG ECLAZ II 6mm,20756,ECLAZ II S2,SGG PLANICLEAR 5mm,21012,,5 mm Clear,2013,LoEÂ² 272 S5,Ar90,0.3268,0.0576,17.37,0.4795,0.6507,0.1419,44.61,-2.34,-1.83,42.37,-0.92,-3.21,0.1064,Yes,Yes,0.481736,0.341765
EnthermalPlus,LUMI 6mm / Vacuum 0.25mm / Clear 5mm / Argon 9.45mm / C366 5mm,25.4,SGG ECLAZ II 6mm,20756,ECLAZ II S2,SGG PLANICLEAR 5mm,21012,,5mm Clear,2156,LoEÂ³ 366 S5,Ar90,0.3236,0.057,17.55,0.4043,0.5854,0.1454,45.08,-0.49,-3.04,42.34,-1.33,-4.07,0.0328,Yes,Yes,0.406274,0.338394
EnthermalPlus,LUMI 6mm / Vacuum 0.25mm / Clear 5mm / Argon 9.48mm / SB60 5mm,25.43,SGG ECLAZ II 6mm,20756,ECLAZ II S2,SGG PLANICLEAR 5mm,21012,,Clear  5mm,5283,SolarbanÂ® 60 S5,Ar90,0.3256,0.0573,17.44,0.4717,0.6585,0.1439,44.85,-2.67,-1.1,42.62,-1.32,-3.44,0.1302,Yes,Yes,0.473906,0.340520
EnthermalPlus,LUMI 6mm / Vacuum 0.25mm / Clear 5mm / Argon 9.48mm / SB70 5mm,25.43,SGG ECLAZ II 6mm,20756,ECLAZ II S2,SGG PLANICLEAR 5mm,21012,,SolarbanÂ® 70 glass  5mm,5434,SolarbanÂ® 70 S5,Ar90,0.3231,0.0569,17.57,0.3821,0.6024,0.1609,47.24,-2.05,-5.74,45.95,-3.4,-4.82,0.0477,Yes,Yes,0.384657,0.337892
EnthermalPlus,LUMI 6mm / Vacuum 0.25mm / Clear 5mm / Argon 9.15mm / LUMI 5mm,25.4,SGG ECLAZ II 6mm,20756,ECLAZ II S2,SGG PLANICLEAR 5mm,21012,,SGG ECLAZ II 5mm,20755,ECLAZ II S5,Ar90,0.3288,0.0579,17.27,0.565,0.7532,0.1412,44.6,-0.96,-4.66,44.63,-0.86,-4.78,0.2746,Yes,Yes,0.567892,0.343862
EnthermalPlus,ZEN 6mm / Vacuum 0.25mm / Clear 5mm / Argon 9.45mm / C180 5mm,25.4,SGG ECLAZ ONE II 6mm,20764,ECLAZ ONE II S2,SGG PLANICLEAR 5mm,21012,,5mm Clear,2193,LoE 180 S5,Ar90,0.2662,0.0469,21.33,0.4729,0.6804,0.2212,54.45,-1.53,-7.99,52.95,-1.69,-7.68,0.1673,Yes,Yes,0.475005,0.273917
EnthermalPlus,ZEN 6mm / Vacuum 0.25mm / Clear 5mm / Argon 9.45mm / C270 5mm,25.4,SGG ECLAZ ONE II 6mm,20764,ECLAZ ONE II S2,SGG PLANICLEAR 5mm,21012,,5mm Clear,2028,LoEÂ² 270 S5,Ar90,0.2634,0.0464,21.56,0.4123,0.5968,0.2112,53.32,-4.99,-4.49,47.56,-3.41,-4.4,0.0839,Yes,Yes,0.413710,0.271033
EnthermalPlus,ZEN 6mm / Vacuum 0.25mm / Clear 5mm / Argon 9.45mm / C272 5mm,25.4,SGG ECLAZ ONE II 6mm,20764,ECLAZ ONE II S2,SGG PLANICLEAR 5mm,21012,,5 mm Clear,2013,LoEÂ² 272 S5,Ar90,0.2641,0.0465,21.5,0.43,0.6165,0.1999,52.05,-2.03,-5.58,46.06,-1.27,-4.94,0.0997,Yes,Yes,0.431435,0.271678
EnthermalPlus,ZEN 6mm / Vacuum 0.25mm / Clear 5mm / Argon 9.45mm / C366 5mm,25.4,SGG ECLAZ ONE II 6mm,20764,ECLAZ ONE II S2,SGG PLANICLEAR 5mm,21012,,5mm Clear,2156,LoEÂ³ 366 S5,Ar90,0.262,0.0461,21.67,0.374,0.5547,0.203,52.39,-0.77,-6.31,45.38,-2.14,-5.31,0.0306,Yes,Yes,0.375164,0.269558
EnthermalPlus,ZEN 6mm / Vacuum 0.25mm / Clear 5mm / Argon 9.48mm / SB60 5mm,25.43,SGG ECLAZ ONE II 6mm,20764,ECLAZ ONE II S2,SGG PLANICLEAR 5mm,21012,,Clear  5mm,5283,SolarbanÂ® 60 S5,Ar90,0.2633,0.0464,21.57,0.4253,0.6239,0.2017,52.23,-2.25,-5.08,46.37,-1.81,-5.12,0.1218,Yes,Yes,0.426757,0.270897
EnthermalPlus,ZEN 6mm / Vacuum 0.25mm / Clear 5mm / Argon 9.48mm / SB70 5mm,25.43,SGG ECLAZ ONE II 6mm,20764,ECLAZ ONE II S2,SGG PLANICLEAR 5mm,21012,,SolarbanÂ® 70 glass  5mm,5434,SolarbanÂ® 70 S5,Ar90,0.2617,0.0461,21.7,0.3548,0.5715,0.2169,53.95,-1.96,-7.95,48.8,-3.95,-5.68,0.0437,Yes,Yes,0.356355,0.269241
EnthermalPlus,ZEN 6mm / Vacuum 0.25mm / Clear 5mm / Argon 9.15mm / LUMI 5mm,25.4,SGG ECLAZ ONE II 6mm,20764,ECLAZ ONE II S2,SGG PLANICLEAR 5mm,21012,,SGG ECLAZ II 5mm,20755,ECLAZ II S5,Ar90,0.2653,0.0467,21.4,0.4782,0.7134,0.1993,52.04,-1.05,-7.42,49.18,-1.22,-6.84,0.2546,Yes,Yes,0.480567,0.272989
EnthermalPlus,SKN183 6mm / Vacuum 0.25mm / Clear 5mm / Argon 9.45mm / C180 5mm,25.4,SGG COOL-LITE SKN 183 II 6mm,20896,COOL-LITE SKN 183 II S2,SGG PLANICLEAR 5mm,21012,,5mm Clear,2193,LoE 180 S5,Ar90,0.2518,0.0443,22.55,0.3236,0.6491,0.1632,47.61,-2.04,-9.16,50.62,-3.18,-6.24,0.1241,Yes,Yes,0.328994,0.257763
EnthermalPlus,SKN183 6mm / Vacuum 0.25mm / Clear 5mm / Argon 9.45mm / C270 5mm,25.4,SGG COOL-LITE SKN 183 II 6mm,20896,COOL-LITE SKN 183 II S2,SGG PLANICLEAR 5mm,21012,,5mm Clear,2028,LoEÂ² 270 S5,Ar90,0.2493,0.0439,22.78,0.3155,0.5698,0.1539,46.32,-6.04,-5.28,45.46,-4.7,-2.93,0.0624,Yes,Yes,0.320268,0.255215
EnthermalPlus,SKN183 6mm / Vacuum 0.25mm / Clear 5mm / Argon 9.45mm / C272 5mm,25.4,SGG COOL-LITE SKN 183 II 6mm,20896,COOL-LITE SKN 183 II S2,SGG PLANICLEAR 5mm,21012,,5 mm Clear,2013,LoEÂ² 272 S5,Ar90,0.2498,0.044,22.73,0.3223,0.5887,0.1435,44.87,-2.67,-6.49,43.7,-2.73,-3.35,0.0756,Yes,Yes,0.327111,0.255786
EnthermalPlus,SKN183 6mm / Vacuum 0.25mm / Clear 5mm / Argon 9.45mm / C366 5mm,25.4,SGG COOL-LITE SKN 183 II 6mm,20896,COOL-LITE SKN 183 II S2,SGG PLANICLEAR 5mm,21012,,5mm Clear,2156,LoEÂ³ 366 S5,Ar90,0.248,0.0437,22.9,0.3009,0.53,0.1463,45.24,-1.35,-7.31,43.45,-2.99,-3.99,0.023,Yes,Yes,0.305358,0.253910
EnthermalPlus,SKN183 6mm / Vacuum 0.25mm / Clear 5mm / Argon 9.48mm / SB60 5mm,25.43,SGG COOL-LITE SKN 183 II 6mm,20896,COOL-LITE SKN 183 II S2,SGG PLANICLEAR 5mm,21012,,Clear  5mm,5283,SolarbanÂ® 60 S5,Ar90,0.2491,0.0439,22.79,0.3221,0.5958,0.1452,45.08,-2.88,-5.91,43.98,-3.21,-3.53,0.0903,Yes,Yes,0.326971,0.255095
EnthermalPlus,SKN183 6mm / Vacuum 0.25mm / Clear 5mm / Argon 9.48mm / SB70 5mm,25.43,SGG COOL-LITE SKN 183 II 6mm,20896,COOL-LITE SKN 183 II S2,SGG PLANICLEAR 5mm,21012,,SolarbanÂ® 70 glass  5mm,5434,SolarbanÂ® 70 S5,Ar90,0.2477,0.0436,22.92,0.2876,0.5457,0.1589,47.0,-2.81,-9.09,46.98,-4.91,-4.69,0.034,Yes,Yes,0.292471,0.253630
EnthermalPlus,SKN183 6mm / Vacuum 0.25mm / Clear 5mm / Argon 9.15mm / LUMI 5mm,25.4,SGG COOL-LITE SKN 183 II 6mm,20896,COOL-LITE SKN 183 II S2,SGG PLANICLEAR 5mm,21012,,SGG ECLAZ II 5mm,20755,ECLAZ II S5,Ar90,0.251,0.0442,22.62,0.3322,0.6812,0.1431,44.87,-1.48,-8.57,46.27,-3.08,-4.94,0.1868,Yes,Yes,0.337638,0.256943
EnthermalPlus,XTREME 6mm / Vacuum 0.25mm / Clear 5mm / Argon 9.45mm / C180 5mm,25.4,SGG COOL-LITE XTREME 61-29 II 6mm,20980,COOL-LITE XTREME 61-29 II S2,SGG PLANICLEAR 5mm,21012,,5mm Clear,2193,LoE 180 S5,Ar90,0.2588,0.0456,21.94,0.2198,0.5318,0.1391,44.31,-2.79,-7.87,52.36,-5.7,-3.5,0.1024,Yes,Yes,0.228467,0.265591
EnthermalPlus,XTREME 6mm / Vacuum 0.25mm / Clear 5mm / Argon 9.45mm / C270 5mm,25.4,SGG COOL-LITE XTREME 61-29 II 6mm,20980,COOL-LITE XTREME 61-29 II S2,SGG PLANICLEAR 5mm,21012,,5mm Clear,2028,LoEÂ² 270 S5,Ar90,0.2561,0.0451,22.17,0.2238,0.467,0.1328,43.33,-6.0,-4.49,47.0,-7.29,-0.57,0.0525,Yes,Yes,0.231909,0.262883
EnthermalPlus,XTREME 6mm / Vacuum 0.25mm / Clear 5mm / Argon 9.45mm / C272 5mm,25.4,SGG COOL-LITE XTREME 61-29 II 6mm,20980,COOL-LITE XTREME 61-29 II S2,SGG PLANICLEAR 5mm,21012,,5 mm Clear,2013,LoEÂ² 272 S5,Ar90,0.2567,0.0452,22.12,0.2261,0.4821,0.1256,42.23,-3.35,-5.32,45.44,-5.52,-0.58,0.0638,Yes,Yes,0.234263,0.263489
EnthermalPlus,XTREME 6mm / Vacuum 0.25mm / Clear 5mm / Argon 9.45mm / C366 5mm,25.4,SGG COOL-LITE XTREME 61-29 II 6mm,20980,COOL-LITE XTREME 61-29 II S2,SGG PLANICLEAR 5mm,21012,,5mm Clear,2156,LoEÂ³ 366 S5,Ar90,0.2548,0.0449,22.29,0.2214,0.4347,0.1273,42.48,-2.44,-6.11,44.85,-5.85,-1.97,0.0192,Yes,Yes,0.229184,0.261497
EnthermalPlus,XTREME 6mm / Vacuum 0.25mm / Clear 5mm / Argon 9.48mm / SB60 5mm,25.43,SGG COOL-LITE XTREME 61-29 II 6mm,20980,COOL-LITE XTREME 61-29 II S2,SGG PLANICLEAR 5mm,21012,,Clear  5mm,5283,SolarbanÂ® 60 S5,Ar90,0.256,0.0451,22.18,0.2264,0.488,0.1268,42.38,-3.47,-4.88,45.76,-6.11,-0.75,0.0753,Yes,Yes,0.234550,0.262755
EnthermalPlus,XTREME 6mm / Vacuum 0.25mm / Clear 5mm / Argon 9.48mm / SB70 5mm,25.43,SGG COOL-LITE XTREME 61-29 II 6mm,20980,COOL-LITE XTREME 61-29 II S2,SGG PLANICLEAR 5mm,21012,,SolarbanÂ® 70 glass  5mm,5434,SolarbanÂ® 70 S5,Ar90,0.2545,0.0448,22.31,0.214,0.4478,0.1358,43.81,-3.61,-7.8,48.28,-7.6,-2.75,0.0282,Yes,Yes,0.222038,0.261199
EnthermalPlus,XTREME 6mm / Vacuum 0.25mm / Clear 5mm / Argon 9.15mm / LUMI 5mm,25.4,SGG COOL-LITE XTREME 61-29 II 6mm,20980,COOL-LITE XTREME 61-29 II S2,SGG PLANICLEAR 5mm,21012,,SGG ECLAZ II 5mm,20755,ECLAZ II S5,Ar90,0.2579,0.0454,22.01,0.2268,0.5577,0.1254,42.25,-2.34,-7.01,48.46,-6.19,-1.49,0.153,Yes,Yes,0.235516,0.264720
EnthermalPlus,SB60 Solexia 6mm / Vacuum 0.25mm / Clear 5mm / Argon 10.07mm / C180 5mm,25.42,SolexiaÂ®  6mm,5254,SolarbanÂ® 60 S2,Clear Float Glass,414,,5mm Clear,2193,LoE 180 S5,Ar90,0.2965,0.0522,19.15,0.2616,0.5337,0.1219,41.59,-5.96,-2.43,49.05,-3.45,-3.55,0.0467,Yes,No,,
EnthermalPlus,SB60 Solexia 6mm / Vacuum 0.25mm / Clear 5mm / Argon 10.07mm / C270 5mm,25.42,SolexiaÂ®  6mm,5254,SolarbanÂ® 60 S2,Clear Float Glass,414,,5mm Clear,2028,LoEÂ² 270 S5,Ar90,0.2926,0.0515,19.41,0.2567,0.4689,0.1159,40.58,-8.95,0.99,44.04,-4.89,-0.37,0.0255,Yes,No,,
EnthermalPlus,SB60 Solexia 6mm / Vacuum 0.25mm / Clear 5mm / Argon 10.07mm / C272 5mm,25.42,SolexiaÂ®  6mm,5254,SolarbanÂ® 60 S2,Clear Float Glass,414,,5 mm Clear,2013,LoEÂ² 272 S5,Ar90,0.2935,0.0517,19.35,0.2616,0.4844,0.1084,39.31,-5.99,0.0,42.1,-3.01,-0.33,0.0311,Yes,No,,
EnthermalPlus,SB60 Solexia 6mm / Vacuum 0.25mm / Clear 5mm / Argon 10.07mm / C366 5mm,25.42,SolexiaÂ®  6mm,5254,SolarbanÂ® 60 S2,Clear Float Glass,414,,5mm Clear,2156,LoEÂ³ 366 S5,Ar90,0.2906,0.0512,19.54,0.2478,0.4367,0.1102,39.59,-4.95,-0.75,42.13,-2.87,-1.92,0.009,Yes,No,,
EnthermalPlus,SB60 Solexia 6mm / Vacuum 0.25mm / Clear 5mm / Argon 10.1mm / SB60 5mm,25.45,SolexiaÂ®  6mm,5254,SolarbanÂ® 60 S2,Clear Float Glass,414,,Clear  5mm,5283,SolarbanÂ® 60 S5,Ar90,0.2924,0.0515,19.42,0.2616,0.4903,0.1096,39.49,-6.13,0.49,42.34,-3.41,-0.56,0.0354,Yes,No,,
EnthermalPlus,SB60 Solexia 6mm / Vacuum 0.25mm / Clear 5mm / Argon 10.1mm / SB70 5mm,25.45,SolexiaÂ®  6mm,5254,SolarbanÂ® 60 S2,Clear Float Glass,414,,SolarbanÂ® 70 glass  5mm,5434,SolarbanÂ® 70 S5,Ar90,0.2902,0.0511,19.57,0.2387,0.4493,0.1192,41.11,-6.57,-2.22,45.75,-4.88,-2.92,0.013,Yes,No,,
EnthermalPlus,SB60 Solexia 6mm / Vacuum 0.25mm / Clear 5mm / Argon 9.77mm / LUMI 5mm,25.42,SolexiaÂ®  6mm,5254,SolarbanÂ® 60 S2,Clear Float Glass,414,,SGG ECLAZ II 5mm,20755,ECLAZ II S5,Ar90,0.2951,0.052,19.24,0.2684,0.5604,0.1081,39.3,-5.02,-1.8,44.28,-3.48,-1.22,0.068,Yes,No,,
EnthermalPlus,SB60 Solarbronze 6mm / Vacuum 0.25mm / Clear 5mm / Argon 10.07mm / C180 5mm,25.42,SolarbronzeÂ®  6mm,5274,SolarbanÂ® 60 S2,Clear Float Glass,414,,5mm Clear,2193,LoE 180 S5,Ar90,0.2965,0.0522,19.15,0.223,0.3668,0.0801,33.89,0.48,-0.03,48.15,-2.54,-3.73,0.0388,Yes,No,,
EnthermalPlus,SB60 Solarbronze 6mm / Vacuum 0.25mm / Clear 5mm / Argon 10.07mm / C270 5mm,25.42,SolarbronzeÂ®  6mm,5274,SolarbanÂ® 60 S2,Clear Float Glass,414,,5mm Clear,2028,LoEÂ² 270 S5,Ar90,0.2926,0.0515,19.41,0.2124,0.322,0.077,33.23,-1.35,1.81,43.22,-4.07,-0.49,0.0213,Yes,No,,
EnthermalPlus,SB60 Solarbronze 6mm / Vacuum 0.25mm / Clear 5mm / Argon 10.07mm / C272 5mm,25.42,SolarbronzeÂ®  6mm,5274,SolarbanÂ® 60 S2,Clear Float Glass,414,,5 mm Clear,2013,LoEÂ² 272 S5,Ar90,0.2935,0.0517,19.35,0.2177,0.3331,0.0739,32.55,0.16,1.18,41.17,-2.08,-0.45,0.026,Yes,No,,
EnthermalPlus,SB60 Solarbronze 6mm / Vacuum 0.25mm / Clear 5mm / Argon 10.07mm / C366 5mm,25.42,SolarbronzeÂ®  6mm,5274,SolarbanÂ® 60 S2,Clear Float Glass,414,,5mm Clear,2156,LoEÂ³ 366 S5,Ar90,0.2906,0.0512,19.54,0.2001,0.2994,0.075,32.77,0.78,0.83,41.36,-2.02,-2.08,0.0075,Yes,No,,
EnthermalPlus,SB60 Solarbronze 6mm / Vacuum 0.25mm / Clear 5mm / Argon 10.1mm / SB60 5mm,25.45,SolarbronzeÂ®  6mm,5274,SolarbanÂ® 60 S2,Clear Float Glass,414,,Clear  5mm,5283,SolarbanÂ® 60 S5,Ar90,0.2924,0.0515,19.42,0.2172,0.3369,0.0745,32.66,0.02,1.49,41.39,-2.43,-0.7,0.0294,Yes,No,,
EnthermalPlus,SB60 Solarbronze 6mm / Vacuum 0.25mm / Clear 5mm / Argon 10.1mm / SB70 5mm,25.45,SolarbronzeÂ®  6mm,5274,SolarbanÂ® 60 S2,Clear Float Glass,414,,SolarbanÂ® 70 glass  5mm,5434,SolarbanÂ® 70 S5,Ar90,0.2902,0.0511,19.57,0.1919,0.3083,0.0788,33.61,0.16,-0.09,45.03,-4.14,-3.14,0.0108,Yes,No,,
EnthermalPlus,SB60 Solarbronze 6mm / Vacuum 0.25mm / Clear 5mm / Argon 9.77mm / LUMI 5mm,25.42,SolarbronzeÂ®  6mm,5274,SolarbanÂ® 60 S2,Clear Float Glass,414,,SGG ECLAZ II 5mm,20755,ECLAZ II S5,Ar90,0.2951,0.052,19.24,0.2275,0.3853,0.0737,32.54,0.65,0.17,43.11,-2.31,-1.36,0.0563,Yes,No,,
EnthermalPlus,SB60 Solargray 6mm / Vacuum 0.25mm / Clear 5mm / Argon 10.07mm / C180 5mm,25.42,SolargrayÂ®  6mm,5289,SolarbanÂ® 60 S2,Clear Float Glass,414,,5mm Clear,2193,LoE 180 S5,Ar90,0.2965,0.0522,19.15,0.1936,0.3066,0.0691,31.61,-0.07,-3.25,47.92,-2.64,-4.07,0.0374,Yes,No,,
EnthermalPlus,SB60 Solargray 6mm / Vacuum 0.25mm / Clear 5mm / Argon 10.07mm / C270 5mm,25.42,SolargrayÂ®  6mm,5289,SolarbanÂ® 60 S2,Clear Float Glass,414,,5mm Clear,2028,LoEÂ² 270 S5,Ar90,0.2926,0.0515,19.41,0.1849,0.2693,0.067,31.11,-1.65,-1.23,43.01,-4.16,-0.79,0.0206,Yes,No,,
EnthermalPlus,SB60 Solargray 6mm / Vacuum 0.25mm / Clear 5mm / Argon 10.07mm / C272 5mm,25.42,SolargrayÂ®  6mm,5289,SolarbanÂ® 60 S2,Clear Float Glass,414,,5 mm Clear,2013,LoEÂ² 272 S5,Ar90,0.2935,0.0517,19.35,0.1894,0.2784,0.0647,30.55,-0.39,-1.7,40.93,-2.18,-0.8,0.0252,Yes,No,,
EnthermalPlus,SB60 Solargray 6mm / Vacuum 0.25mm / Clear 5mm / Argon 10.07mm / C366 5mm,25.42,SolargrayÂ®  6mm,5289,SolarbanÂ® 60 S2,Clear Float Glass,414,,5mm Clear,2156,LoEÂ³ 366 S5,Ar90,0.2906,0.0512,19.54,0.1741,0.2506,0.0654,30.72,0.16,-2.12,41.17,-2.07,-2.36,0.0073,Yes,No,,
EnthermalPlus,SB60 Solargray 6mm / Vacuum 0.25mm / Clear 5mm / Argon 10.1mm / SB60 5mm,25.45,SolargrayÂ®  6mm,5289,SolarbanÂ® 60 S2,Clear Float Glass,414,,Clear  5mm,5283,SolarbanÂ® 60 S5,Ar90,0.2924,0.0515,19.42,0.189,0.2817,0.0651,30.64,-0.51,-1.44,41.15,-2.52,-1.05,0.0284,Yes,No,,
EnthermalPlus,SB60 Solargray 6mm / Vacuum 0.25mm / Clear 5mm / Argon 10.1mm / SB70 5mm,25.45,SolargrayÂ®  6mm,5289,SolarbanÂ® 60 S2,Clear Float Glass,414,,SolarbanÂ® 70 glass  5mm,5434,SolarbanÂ® 70 S5,Ar90,0.2902,0.0511,19.57,0.1667,0.2578,0.0683,31.41,-0.19,-3.21,44.86,-4.21,-3.41,0.0105,Yes,No,,
EnthermalPlus,SB60 Solargray 6mm / Vacuum 0.25mm / Clear 5mm / Argon 9.77mm / LUMI 5mm,25.42,SolargrayÂ®  6mm,5289,SolarbanÂ® 60 S2,Clear Float Glass,414,,SGG ECLAZ II 5mm,20755,ECLAZ II S5,Ar90,0.2951,0.052,19.24,0.1977,0.3221,0.0646,30.54,0.08,-2.66,42.81,-2.45,-1.8,0.0543,Yes,No,,
EnthermalPlus,SB60 Optigray 6mm / Vacuum 0.25mm / Clear 5mm / Argon 10.07mm / C180 5mm,25.42,OptigrayÂ®  6mm,5265,SolarbanÂ® 60 S2,Clear Float Glass,414,,5mm Clear,2193,LoE 180 S5,Ar90,0.2965,0.0522,19.15,0.2463,0.4342,0.095,36.95,-1.59,-3.15,48.48,-2.84,-3.82,0.0493,Yes,No,,
EnthermalPlus,SB60 Optigray 6mm / Vacuum 0.25mm / Clear 5mm / Argon 10.07mm / C270 5mm,25.42,OptigrayÂ®  6mm,5265,SolarbanÂ® 60 S2,Clear Float Glass,414,,5mm Clear,2028,LoEÂ² 270 S5,Ar90,0.2926,0.0515,19.4,0.2373,0.3814,0.0909,36.14,-4.04,-0.27,43.52,-4.34,-0.6,0.0269,Yes,No,,
EnthermalPlus,SB60 Optigray 6mm / Vacuum 0.25mm / Clear 5mm / Argon 10.07mm / C272 5mm,25.42,OptigrayÂ®  6mm,5265,SolarbanÂ® 60 S2,Clear Float Glass,414,,5 mm Clear,2013,LoEÂ² 272 S5,Ar90,0.2935,0.0517,19.35,0.2427,0.3942,0.0862,35.21,-1.9,-1.04,41.51,-2.39,-0.58,0.033,Yes,No,,
EnthermalPlus,SB60 Optigray 6mm / Vacuum 0.25mm / Clear 5mm / Argon 10.07mm / C366 5mm,25.42,OptigrayÂ®  6mm,5265,SolarbanÂ® 60 S2,Clear Float Glass,414,,5mm Clear,2156,LoEÂ³ 366 S5,Ar90,0.2906,0.0512,19.54,0.2255,0.3549,0.0875,35.46,-1.05,-1.65,41.64,-2.31,-2.16,0.0096,Yes,No,,
EnthermalPlus,SB60 Optigray 6mm / Vacuum 0.25mm / Clear 5mm / Argon 10.1mm / SB60 5mm,25.45,OptigrayÂ®  6mm,5265,SolarbanÂ® 60 S2,Clear Float Glass,414,,Clear  5mm,5283,SolarbanÂ® 60 S5,Ar90,0.2924,0.0515,19.42,0.2424,0.3989,0.087,35.35,-2.06,-0.64,41.74,-2.76,-0.82,0.0373,Yes,No,,
EnthermalPlus,SB60 Optigray 6mm / Vacuum 0.25mm / Clear 5mm / Argon 10.1mm / SB70 5mm,25.45,OptigrayÂ®  6mm,5265,SolarbanÂ® 60 S2,Clear Float Glass,414,,SolarbanÂ® 70 glass  5mm,5434,SolarbanÂ® 70 S5,Ar90,0.2902,0.0511,19.57,0.2163,0.3652,0.0933,36.6,-1.94,-3.08,45.29,-4.4,-3.18,0.0137,Yes,No,,
EnthermalPlus,SB60 Optigray 6mm / Vacuum 0.25mm / Clear 5mm / Argon 9.77mm / LUMI 5mm,25.42,OptigrayÂ®  6mm,5265,SolarbanÂ® 60 S2,Clear Float Glass,414,,SGG ECLAZ II 5mm,20755,ECLAZ II S5,Ar90,0.2952,0.052,19.24,0.252,0.4561,0.086,35.2,-1.16,-2.49,43.54,-2.7,-1.53,0.0717,Yes,No,,
EnthermalPlus,SB60 Solarblue 6mm / Vacuum 0.25mm / Clear 5mm / Argon 10.07mm / C180 5mm,25.42,SolarblueÂ®  6mm,5364,SolarbanÂ® 60 S2,Clear Float Glass,414,,5mm Clear,2193,LoE 180 S5,Ar90,0.2965,0.0522,19.15,0.2273,0.3873,0.0852,35.27,-1.97,-8.79,48.28,-2.97,-4.39,0.0475,Yes,No,,
EnthermalPlus,SB60 Solarblue 6mm / Vacuum 0.25mm / Clear 5mm / Argon 10.07mm / C270 5mm,25.42,SolarblueÂ®  6mm,5364,SolarbanÂ® 60 S2,Clear Float Glass,414,,5mm Clear,2028,LoEÂ² 270 S5,Ar90,0.2926,0.0515,19.41,0.2194,0.3403,0.082,34.58,-4.47,-5.28,43.34,-4.46,-1.12,0.0261,Yes,No,,
EnthermalPlus,SB60 Solarblue 6mm / Vacuum 0.25mm / Clear 5mm / Argon 10.07mm / C272 5mm,25.42,SolarblueÂ®  6mm,5364,SolarbanÂ® 60 S2,Clear Float Glass,414,,5 mm Clear,2013,LoEÂ² 272 S5,Ar90,0.2935,0.0517,19.35,0.2244,0.3516,0.0779,33.7,-2.43,-5.88,41.3,-2.51,-1.18,0.032,Yes,No,,
EnthermalPlus,SB60 Solarblue 6mm / Vacuum 0.25mm / Clear 5mm / Argon 10.07mm / C366 5mm,25.42,SolarblueÂ®  6mm,5364,SolarbanÂ® 60 S2,Clear Float Glass,414,,5mm Clear,2156,LoEÂ³ 366 S5,Ar90,0.2906,0.0512,19.54,0.2085,0.317,0.0789,33.91,-1.55,-6.67,41.48,-2.38,-2.63,0.0092,Yes,No,,
EnthermalPlus,SB60 Solarblue 6mm / Vacuum 0.25mm / Clear 5mm / Argon 10.1mm / SB60 5mm,25.45,SolarblueÂ®  6mm,5364,SolarbanÂ® 60 S2,Clear Float Glass,414,,Clear  5mm,5283,SolarbanÂ® 60 S5,Ar90,0.2924,0.0515,19.42,0.2241,0.3559,0.0785,33.81,-2.58,-5.52,41.54,-2.88,-1.43,0.036,Yes,No,,
EnthermalPlus,SB60 Solarblue 6mm / Vacuum 0.25mm / Clear 5mm / Argon 10.1mm / SB70 5mm,25.45,SolarblueÂ®  6mm,5364,SolarbanÂ® 60 S2,Clear Float Glass,414,,SolarbanÂ® 70 glass  5mm,5434,SolarbanÂ® 70 S5,Ar90,0.2902,0.0511,19.57,0.1998,0.3259,0.0839,34.98,-2.07,-8.52,45.14,-4.49,-3.61,0.0133,Yes,No,,
EnthermalPlus,SB60 Solarblue 6mm / Vacuum 0.25mm / Clear 5mm / Argon 9.77mm / LUMI 5mm,25.42,SolarblueÂ®  6mm,5364,SolarbanÂ® 60 S2,Clear Float Glass,414,,SGG ECLAZ II 5mm,20755,ECLAZ II S5,Ar90,0.2951,0.052,19.24,0.2327,0.4068,0.0778,33.71,-1.59,-7.46,43.29,-2.87,-2.28,0.0689,Yes,No,,
EnthermalPlus,SB60 Optiblue 6mm / Vacuum 0.25mm / Clear 5mm / Argon 10.07mm / C180 5mm,25.42,OptiblueÂ® (SolarbanÂ® z50)  6mm,5424,SolarbanÂ® 60 S2,Clear Float Glass,414,,5mm Clear,2193,LoE 180 S5,Ar90,0.2965,0.0522,19.15,0.2752,0.442,0.0971,37.48,-0.76,-7.59,48.53,-2.84,-4.19,0.063,Yes,No,,
EnthermalPlus,SB60 Optiblue 6mm / Vacuum 0.25mm / Clear 5mm / Argon 10.07mm / C270 5mm,25.42,OptiblueÂ® (SolarbanÂ® z50)  6mm,5424,SolarbanÂ® 60 S2,Clear Float Glass,414,,5mm Clear,2028,LoEÂ² 270 S5,Ar90,0.2926,0.0515,19.41,0.262,0.3882,0.093,36.64,-3.61,-3.92,43.57,-4.35,-0.94,0.0341,Yes,No,,
EnthermalPlus,SB60 Optiblue 6mm / Vacuum 0.25mm / Clear 5mm / Argon 10.07mm / C272 5mm,25.42,OptiblueÂ® (SolarbanÂ® z50)  6mm,5424,SolarbanÂ® 60 S2,Clear Float Glass,414,,5 mm Clear,2013,LoEÂ² 272 S5,Ar90,0.2935,0.0517,19.35,0.2686,0.4012,0.088,35.66,-1.34,-4.66,41.56,-2.39,-0.98,0.0415,Yes,No,,
EnthermalPlus,SB60 Optiblue 6mm / Vacuum 0.25mm / Clear 5mm / Argon 10.07mm / C366 5mm,25.42,OptiblueÂ® (SolarbanÂ® z50)  6mm,5424,SolarbanÂ® 60 S2,Clear Float Glass,414,,5mm Clear,2156,LoEÂ³ 366 S5,Ar90,0.2906,0.0512,19.54,0.2465,0.3614,0.0893,35.92,-0.33,-5.47,41.69,-2.33,-2.46,0.0121,Yes,No,,
EnthermalPlus,SB60 Optiblue 6mm / Vacuum 0.25mm / Clear 5mm / Argon 10.1mm / SB60 5mm,25.45,OptiblueÂ® (SolarbanÂ® z50)  6mm,5424,SolarbanÂ® 60 S2,Clear Float Glass,414,,Clear  5mm,5283,SolarbanÂ® 60 S5,Ar90,0.2924,0.0515,19.42,0.2681,0.4061,0.0887,35.79,-1.53,-4.24,41.8,-2.76,-1.22,0.0475,Yes,No,,
EnthermalPlus,SB60 Optiblue 6mm / Vacuum 0.25mm / Clear 5mm / Argon 10.1mm / SB70 5mm,25.45,OptiblueÂ® (SolarbanÂ® z50)  6mm,5424,SolarbanÂ® 60 S2,Clear Float Glass,414,,SolarbanÂ® 70 glass  5mm,5434,SolarbanÂ® 70 S5,Ar90,0.2902,0.0511,19.57,0.2358,0.3717,0.0955,37.13,-0.94,-7.4,45.33,-4.41,-3.44,0.0174,Yes,No,,
EnthermalPlus,SB60 Optiblue 6mm / Vacuum 0.25mm / Clear 5mm / Argon 9.77mm / LUMI 5mm,25.42,OptiblueÂ® (SolarbanÂ® z50)  6mm,5424,SolarbanÂ® 60 S2,Clear Float Glass,414,,SGG ECLAZ II 5mm,20755,ECLAZ II S5,Ar90,0.2951,0.052,19.24,0.2811,0.4643,0.0877,35.66,-0.46,-6.39,43.61,-2.7,-2.03,0.0922,Yes,No,,
EnthermalPlus,C180 6mm / Vacuum 0.25mm / Clear 6mm / Argon 9.05mm / C180 5mm,25.4,6mm Clear,2194,LoE 180 S2,Float Glass - 6mm,2004,,5mm Clear,2193,LoE 180 S5,Ar90,0.3893,0.0686,14.59,0.5427,0.6698,0.1947,51.43,-2.37,-6.82,51.71,-2.15,-6.97,0.1079,Yes,No,,
EnthermalPlus,C180 6mm / Vacuum 0.25mm / Clear 6mm / Argon 9.05mm / C270 5mm,25.4,6mm Clear,2194,LoE 180 S2,Float Glass - 6mm,2004,,5mm Clear,2028,LoEÂ² 270 S5,Ar90,0.3837,0.0676,14.8,0.4522,0.5877,0.185,50.23,-6.07,-2.87,46.45,-3.76,-3.65,0.0554,Yes,No,,
EnthermalPlus,C180 6mm / Vacuum 0.25mm / Clear 6mm / Argon 9.05mm / C272 5mm,25.4,6mm Clear,2194,LoE 180 S2,Float Glass - 6mm,2004,,5 mm Clear,2013,LoEÂ² 272 S5,Ar90,0.3849,0.0678,14.75,0.4726,0.6071,0.1739,48.87,-2.88,-3.97,44.82,-1.68,-4.17,0.0668,Yes,No,,
EnthermalPlus,C180 6mm / Vacuum 0.25mm / Clear 6mm / Argon 9.05mm / C366 5mm,25.4,6mm Clear,2194,LoE 180 S2,Float Glass - 6mm,2004,,5mm Clear,2156,LoEÂ³ 366 S5,Ar90,0.3808,0.0671,14.91,0.4131,0.5464,0.177,49.22,-1.52,-4.8,44.36,-2.27,-4.59,0.0202,Yes,No,,
EnthermalPlus,C180 6mm / Vacuum 0.25mm / Clear 6mm / Argon 9.08mm / SB60 5mm,25.43,6mm Clear,2194,LoE 180 S2,Float Glass - 6mm,2004,,Clear  5mm,5283,SolarbanÂ® 60 S5,Ar90,0.3833,0.0675,14.81,0.4663,0.6144,0.1757,49.05,-3.11,-3.43,45.11,-2.18,-4.33,0.0794,Yes,No,,
EnthermalPlus,C180 6mm / Vacuum 0.25mm / Clear 6mm / Argon 9.08mm / SB70 5mm,25.43,6mm Clear,2194,LoE 180 S2,Float Glass - 6mm,2004,,SolarbanÂ® 70 glass  5mm,5434,SolarbanÂ® 70 S5,Ar90,0.3801,0.0669,14.94,0.3955,0.5626,0.1905,50.89,-2.83,-6.68,47.84,-4.13,-5.15,0.0292,Yes,No,,
EnthermalPlus,C180 6mm / Vacuum 0.25mm / Clear 6mm / Argon 8.75mm / LUMI 5mm,25.4,6mm Clear,2194,LoE 180 S2,Float Glass - 6mm,2004,,SGG ECLAZ II 5mm,20755,ECLAZ II S5,Ar90,0.3877,0.0683,14.64,0.5428,0.7026,0.1734,48.86,-1.83,-6.03,47.64,-1.79,-5.93,0.161,Yes,No,,
EnthermalPlus,C270 6mm / Vacuum 0.25mm / Clear 6mm / Argon 9.05mm / C180 5mm,25.4,6mm Clear,2029,LoEÂ² 270 S2,Float Glass - 6mm,2004,,5mm Clear,2193,LoE 180 S5,Ar90,0.3012,0.0531,18.85,0.3182,0.5894,0.1547,46.37,-4.01,-3.52,50.55,-5.91,-2.95,0.0554,Yes,No,,
EnthermalPlus,C270 6mm / Vacuum 0.25mm / Clear 6mm / Argon 9.05mm / C270 5mm,25.4,6mm Clear,2029,LoEÂ² 270 S2,Float Glass - 6mm,2004,,5mm Clear,2028,LoEÂ² 270 S5,Ar90,0.2979,0.0525,19.06,0.3084,0.5175,0.1471,45.29,-7.37,0.16,45.4,-7.17,0.09,0.0307,Yes,No,,
EnthermalPlus,C270 6mm / Vacuum 0.25mm / Clear 6mm / Argon 9.05mm / C272 5mm,25.4,6mm Clear,2029,LoEÂ² 270 S2,Float Glass - 6mm,2004,,5 mm Clear,2013,LoEÂ² 272 S5,Ar90,0.2986,0.0526,19.01,0.315,0.5346,0.1385,44.04,-4.48,-0.78,43.63,-5.57,0.21,0.0375,Yes,No,,
EnthermalPlus,C270 6mm / Vacuum 0.25mm / Clear 6mm / Argon 9.05mm / C366 5mm,25.4,6mm Clear,2029,LoEÂ² 270 S2,Float Glass - 6mm,2004,,5mm Clear,2156,LoEÂ³ 366 S5,Ar90,0.2962,0.0522,19.17,0.2947,0.4814,0.1407,44.35,-3.34,-1.57,43.39,-5.17,-1.46,0.0108,Yes,No,,
EnthermalPlus,C270 6mm / Vacuum 0.25mm / Clear 6mm / Argon 9.08mm / SB60 5mm,25.43,6mm Clear,2029,LoEÂ² 270 S2,Float Glass - 6mm,2004,,Clear  5mm,5283,SolarbanÂ® 60 S5,Ar90,0.2977,0.0524,19.08,0.3146,0.541,0.1398,44.22,-4.65,-0.29,43.91,-6.06,-0.0,0.0422,Yes,No,,
EnthermalPlus,C270 6mm / Vacuum 0.25mm / Clear 6mm / Argon 9.08mm / SB70 5mm,25.43,6mm Clear,2029,LoEÂ² 270 S2,Float Glass - 6mm,2004,,SolarbanÂ® 70 glass  5mm,5434,SolarbanÂ® 70 S5,Ar90,0.2958,0.0521,19.2,0.2834,0.4956,0.1513,45.87,-4.65,-3.33,46.92,-6.98,-2.39,0.0153,Yes,No,,
EnthermalPlus,C270 6mm / Vacuum 0.25mm / Clear 6mm / Argon 8.75mm / LUMI 5mm,25.4,6mm Clear,2029,LoEÂ² 270 S2,Float Glass - 6mm,2004,,SGG ECLAZ II 5mm,20755,ECLAZ II S5,Ar90,0.3003,0.0529,18.91,0.3258,0.6185,0.1381,44.04,-3.49,-2.69,46.19,-6.59,-0.57,0.0809,Yes,No,,
EnthermalPlus,C272 6mm / Vacuum 0.25mm / Clear 6mm / Argon 9.05mm / C180 5mm,25.4,6 mm Clear,2014,LoEÂ² 272 S2,Float Glass - 6mm,2004,,5mm Clear,2193,LoE 180 S5,Ar90,0.3211,0.0565,17.68,0.3599,0.6071,0.1422,44.6,-1.85,-4.05,49.13,-2.69,-4.09,0.0669,Yes,No,,
EnthermalPlus,C272 6mm / Vacuum 0.25mm / Clear 6mm / Argon 9.05mm / C270 5mm,25.4,6 mm Clear,2014,LoEÂ² 272 S2,Float Glass - 6mm,2004,,5mm Clear,2028,LoEÂ² 270 S5,Ar90,0.3173,0.0559,17.9,0.3411,0.5331,0.1342,43.38,-5.66,0.24,44.1,-4.25,-0.89,0.0375,Yes,No,,
EnthermalPlus,C272 6mm / Vacuum 0.25mm / Clear 6mm / Argon 9.05mm / C272 5mm,25.4,6 mm Clear,2014,LoEÂ² 272 S2,Float Glass - 6mm,2004,,5 mm Clear,2013,LoEÂ² 272 S5,Ar90,0.3181,0.056,17.85,0.3499,0.551,0.1251,41.98,-2.39,-0.87,42.17,-2.25,-0.94,0.0464,Yes,No,,
EnthermalPlus,C272 6mm / Vacuum 0.25mm / Clear 6mm / Argon 9.05mm / C366 5mm,25.4,6 mm Clear,2014,LoEÂ² 272 S2,Float Glass - 6mm,2004,,5mm Clear,2156,LoEÂ³ 366 S5,Ar90,0.3153,0.0555,18.01,0.322,0.496,0.1276,42.34,-1.06,-1.82,42.18,-2.38,-2.36,0.0133,Yes,No,,
EnthermalPlus,C272 6mm / Vacuum 0.25mm / Clear 6mm / Argon 9.08mm / SB60 5mm,25.43,6 mm Clear,2014,LoEÂ² 272 S2,Float Glass - 6mm,2004,,Clear  5mm,5283,SolarbanÂ® 60 S5,Ar90,0.317,0.0558,17.91,0.3489,0.5575,0.1266,42.18,-2.62,-0.29,42.42,-2.65,-1.16,0.051,Yes,No,,
EnthermalPlus,C272 6mm / Vacuum 0.25mm / Clear 6mm / Argon 9.08mm / SB70 5mm,25.43,6 mm Clear,2014,LoEÂ² 272 S2,Float Glass - 6mm,2004,,SolarbanÂ® 70 glass  5mm,5434,SolarbanÂ® 70 S5,Ar90,0.3149,0.0555,18.03,0.3088,0.5104,0.1387,44.05,-2.42,-3.94,45.79,-4.41,-3.32,0.0192,Yes,No,,
