Repository: Ranojoyd80/enthermal-configurator

File: Data_Pipeline/1_Source_CSVs/IG_Config_EnthermalPlus_Inboard_Dataset_12-04-26.csv (part 7 of 34)
Product Type,Comment,Total Thickness (mm),Outer Lite (Name_Thickness mm),Outer Lite NFRC ID,Outer Lite Low-E,Middle Lite (Name_Thickness mm),Middle Lite NFRC ID,Middle Lite Low-E,Inner Lite (Name_Thickness mm),Inner Lite NFRC ID,Inner Lite Low-E,Gas Fill,U-value NFRC (W/mÂ²K),U-value NFRC (BTU/hrftF),R-value NFRC,SHGC,Tvis (Visible Transmittance),Exterior Visible Reflectance,Exterior Reflected Color L*,Exterior Reflected Color a*,Exterior Reflected Color b*,Interior Reflected Color L*,Interior Reflected Color a*,Interior Reflected Color b*,T-UV,NFRC,CEN,g-factor,U-value CEN (W/m²K)
EnthermalPlus,SB70 Optiblue 5mm / Argon 11.88mm / C272 5mm / Vacuum 0.25mm / Clear 4mm,25.43,OptiblueÂ® (SolarbanÂ® z75)  5mm,5427,SolarbanÂ® 70 S2,5 mm Clear,2013,LoEÂ² 272 S4,Float Glass - 4mm,2002,,Ar90,0.3046,0.0536,18.64,0.1675,0.3982,0.1045,38.76,-1.58,-7.5,45.28,-2.84,-2.26,0.0169,Yes,No,,
EnthermalPlus,SB70 Optiblue 5mm / Argon 11.88mm / C366 5mm / Vacuum 0.25mm / Clear 4mm,25.43,OptiblueÂ® (SolarbanÂ® z75)  5mm,5427,SolarbanÂ® 70 S2,5mm Clear,2156,LoEÂ³ 366 S4,Float Glass - 4mm,2002,,Ar90,0.2428,0.0428,23.39,0.142,0.359,0.1056,38.96,-1.74,-7.77,45.04,-1.48,-2.77,0.0051,Yes,No,,
EnthermalPlus,SB70 Optiblue 5mm / Argon 11.82mm / SB60 5mm / Vacuum 0.25mm / Clear 4mm,25.47,OptiblueÂ® (SolarbanÂ® z75)  5mm,5427,SolarbanÂ® 70 S2,Clear  5mm,5283,SolarbanÂ® 60 S4,Clear Float Glass,413,,Ar90,0.2851,0.0502,19.92,0.1663,0.3981,0.1052,38.89,-1.65,-7.59,45.64,-3.88,-1.1,0.0183,Yes,No,,
EnthermalPlus,SB70 Optiblue 5mm / Argon 11.82mm / SB70 5mm / Vacuum 0.25mm / Clear 4mm,25.47,OptiblueÂ® (SolarbanÂ® z75)  5mm,5427,SolarbanÂ® 70 S2,SolarbanÂ® 70 glass  5mm,5434,SolarbanÂ® 70 S4,Clear Float Glass,413,,Ar90,0.2369,0.0417,23.97,0.1423,0.3652,0.1133,40.29,-2.98,-7.96,47.69,-3.22,-6.31,0.0071,Yes,No,,
EnthermalPlus,SB70 Optiblue 5mm / Argon 11.48mm / LUMI 5mm / Vacuum 0.25mm / Clear 4mm,25.43,OptiblueÂ® (SolarbanÂ® z75)  5mm,5427,SolarbanÂ® 70 S2,SGG ECLAZ II 5mm,20755,ECLAZ II S4,SGG PLANICLEAR 4mm,21011,,Ar90,0.3161,0.0557,17.96,0.1897,0.4629,0.1066,39.18,-1.54,-8.0,46.74,-0.84,-6.54,0.0382,Yes,No,,
EnthermalPlus,LUMI 5mm / Argon 11.55mm / C180 5mm / Vacuum 0.25mm / Clear 4mm,25.4,SGG ECLAZ II 5mm,20755,ECLAZ II S2,5mm Clear,2193,LoE 180 S4,Float Glass - 4mm,2002,,Ar90,0.3758,0.0662,15.11,0.5085,0.7187,0.1724,48.78,-2.33,-5.6,48.57,-0.68,-6.57,0.1749,Yes,Yes,0.514362,0.393213
EnthermalPlus,LUMI 5mm / Argon 11.55mm / C270 5mm / Vacuum 0.25mm / Clear 4mm,25.4,SGG ECLAZ II 5mm,20755,ECLAZ II S2,5mm Clear,2028,LoEÂ² 270 S4,Float Glass - 4mm,2002,,Ar90,0.2906,0.0512,19.54,0.3435,0.6302,0.1458,45.22,-3.19,-3.62,45.92,-7.26,1.2,0.0869,Yes,Yes,0.351266,0.301300
EnthermalPlus,LUMI 5mm / Argon 11.55mm / C272 5mm / Vacuum 0.25mm / Clear 4mm,25.4,SGG ECLAZ II 5mm,20755,ECLAZ II S2,5 mm Clear,2013,LoEÂ² 272 S4,Float Glass - 4mm,2002,,Ar90,0.3098,0.0546,18.33,0.3808,0.6515,0.1342,43.52,-1.55,-3.9,43.97,-2.07,-0.58,0.1032,Yes,Yes,0.388427,0.322180
EnthermalPlus,LUMI 5mm / Argon 11.55mm / C366 5mm / Vacuum 0.25mm / Clear 4mm,25.4,SGG ECLAZ II 5mm,20755,ECLAZ II S2,5mm Clear,2156,LoEÂ³ 366 S4,Float Glass - 4mm,2002,,Ar90,0.2463,0.0434,23.06,0.2657,0.5861,0.1373,43.97,-1.59,-4.66,43.99,-0.16,-1.92,0.0322,Yes,Yes,0.273470,0.252912
EnthermalPlus,LUMI 5mm / Argon 11.49mm / SB60 5mm / Vacuum 0.25mm / Clear 4mm,25.44,SGG ECLAZ II 5mm,20755,ECLAZ II S2,Clear  5mm,5283,SolarbanÂ® 60 S4,Clear Float Glass,413,,Ar90,0.2897,0.051,19.6,0.3687,0.6512,0.1359,43.77,-1.87,-4.08,44.34,-3.01,0.49,0.124,Yes,Yes,0.376287,0.300411
EnthermalPlus,LUMI 5mm / Argon 11.49mm / SB70 5mm / Vacuum 0.25mm / Clear 4mm,25.44,SGG ECLAZ II 5mm,20755,ECLAZ II S2,SolarbanÂ® 70 glass  5mm,5434,SolarbanÂ® 70 S4,Clear Float Glass,413,,Ar90,0.2402,0.0423,23.64,0.2615,0.596,0.1578,46.85,-3.72,-4.96,46.71,-1.99,-5.63,0.0438,Yes,Yes,0.268769,0.246217
EnthermalPlus,LUMI 5mm / Argon 11.15mm / LUMI 5mm / Vacuum 0.25mm / Clear 4mm,25.4,SGG ECLAZ II 5mm,20755,ECLAZ II S2,SGG ECLAZ II 5mm,20755,ECLAZ II S4,SGG PLANICLEAR 4mm,21011,,Ar90,0.3216,0.0566,17.66,0.5171,0.758,0.1398,44.46,-1.43,-4.84,45.02,-0.0,-4.73,0.2804,Yes,Yes,0.522363,0.334886
EnthermalPlus,ZEN 5mm / Argon 11.55mm / C180 5mm / Vacuum 0.25mm / Clear 4mm,25.4,SGG ECLAZ ONE II 5mm,20763,ECLAZ ONE II S2,5mm Clear,2193,LoE 180 S4,Float Glass - 4mm,2002,,Ar90,0.3713,0.0654,15.29,0.429,0.6819,0.2279,55.15,-1.99,-7.73,52.24,-1.03,-8.16,0.1633,Yes,Yes,0.433919,0.387654
EnthermalPlus,ZEN 5mm / Argon 11.55mm / C270 5mm / Vacuum 0.25mm / Clear 4mm,25.4,SGG ECLAZ ONE II 5mm,20763,ECLAZ ONE II S2,5mm Clear,2028,LoEÂ² 270 S4,Float Glass - 4mm,2002,,Ar90,0.2878,0.0507,19.73,0.3119,0.5971,0.204,52.55,-2.54,-6.71,49.01,-7.18,-0.9,0.0821,Yes,Yes,0.318209,0.298001
EnthermalPlus,ZEN 5mm / Argon 11.55mm / C272 5mm / Vacuum 0.25mm / Clear 4mm,25.4,SGG ECLAZ ONE II 5mm,20763,ECLAZ ONE II S2,5 mm Clear,2013,LoEÂ² 272 S4,Float Glass - 4mm,2002,,Ar90,0.3067,0.054,18.51,0.3414,0.6168,0.1936,51.36,-1.35,-7.05,47.44,-2.28,-2.73,0.0971,Yes,Yes,0.347534,0.318423
EnthermalPlus,ZEN 5mm / Argon 11.55mm / C366 5mm / Vacuum 0.25mm / Clear 4mm,25.4,SGG ECLAZ ONE II 5mm,20763,ECLAZ ONE II S2,5mm Clear,2156,LoEÂ³ 366 S4,Float Glass - 4mm,2002,,Ar90,0.2443,0.043,23.25,0.2469,0.5551,0.1963,51.67,-1.41,-7.53,46.84,-1.02,-3.45,0.03,Yes,Yes,0.253357,0.250565
EnthermalPlus,ZEN 5mm / Argon 11.49mm / SB60 5mm / Vacuum 0.25mm / Clear 4mm,25.44,SGG ECLAZ ONE II 5mm,20763,ECLAZ ONE II S2,Clear  5mm,5283,SolarbanÂ® 60 S4,Clear Float Glass,413,,Ar90,0.287,0.0505,19.78,0.332,0.6165,0.1951,51.53,-1.57,-7.13,47.78,-3.35,-1.71,0.1167,Yes,Yes,0.338040,0.297163
EnthermalPlus,ZEN 5mm / Argon 11.49mm / SB70 5mm / Vacuum 0.25mm / Clear 4mm,25.44,SGG ECLAZ ONE II 5mm,20763,ECLAZ ONE II S2,SolarbanÂ® 70 glass  5mm,5434,SolarbanÂ® 70 S4,Clear Float Glass,413,,Ar90,0.2383,0.042,23.83,0.2435,0.5651,0.2147,53.72,-3.02,-7.49,49.41,-2.68,-6.45,0.0409,Yes,Yes,0.249568,0.244009
EnthermalPlus,ZEN 5mm / Argon 11.15mm / LUMI 5mm / Vacuum 0.25mm / Clear 4mm,25.4,SGG ECLAZ ONE II 5mm,20763,ECLAZ ONE II S2,SGG ECLAZ II 5mm,20755,ECLAZ II S4,SGG PLANICLEAR 4mm,21011,,Ar90,0.3184,0.0561,17.83,0.4417,0.7178,0.1986,52.01,-1.25,-7.58,49.51,-0.39,-6.92,0.2606,Yes,Yes,0.446105,0.331075
EnthermalPlus,C180 5mm / Argon 11.85mm / Clear 5mm / Vacuum 0.25mm / C180 4mm,25.4,5mm Clear,2193,LoE 180 S2,Float Glass - 5mm,2003,,4mm Clear,2192,LoE 180 S5,Ar90,0.3784,0.0666,15.0,0.5213,0.6852,0.1994,51.96,-2.05,-6.98,52.1,-1.91,-7.05,0.1173,Yes,No,,
EnthermalPlus,C180 5mm / Argon 11.85mm / Clear 5mm / Vacuum 0.25mm / C270 4mm,25.4,5mm Clear,2193,LoE 180 S2,Float Glass - 5mm,2003,,4mm Clear,2027,LoEÂ² 270 S5,Ar90,0.2922,0.0515,19.44,0.3967,0.6018,0.1894,50.75,-5.87,-2.89,46.88,-3.57,-3.71,0.0593,Yes,No,,
EnthermalPlus,C180 5mm / Argon 11.85mm / Clear 5mm / Vacuum 0.25mm / C272 4mm,25.4,5mm Clear,2193,LoE 180 S2,Float Glass - 5mm,2003,,4 mm Clear,2012,LoEÂ² 272 S5,Ar90,0.3116,0.0549,18.22,0.4233,0.621,0.1778,49.34,-2.63,-4.03,45.2,-1.47,-4.25,0.072,Yes,No,,
EnthermalPlus,C180 5mm / Argon 11.85mm / Clear 5mm / Vacuum 0.25mm / C366 4mm,25.4,5mm Clear,2193,LoE 180 S2,Float Glass - 5mm,2003,,4mm Clear,2155,LoEÂ³ 366 S5,Ar90,0.2474,0.0436,22.95,0.3458,0.5594,0.181,49.72,-1.24,-4.87,44.77,-2.12,-4.63,0.0217,Yes,No,,
EnthermalPlus,C180 5mm / Argon 11.82mm / Clear 5mm / Vacuum 0.25mm / SB60 4mm,25.37,5mm Clear,2193,LoE 180 S2,Clear Float Glass,414,,Clear  4mm,5282,SolarbanÂ® 60 S5,Ar90,0.2911,0.0513,19.5,0.4082,0.6192,0.1798,49.56,-3.11,-3.45,45.46,-2.21,-4.21,0.0846,Yes,No,,
EnthermalPlus,C180 5mm / Argon 11.82mm / Clear 5mm / Vacuum 0.25mm / SB70 4mm,25.37,5mm Clear,2193,LoE 180 S2,Clear Float Glass,414,,SolarbanÂ® 70 glass  4mm,5433,SolarbanÂ® 70 S5,Ar90,0.2411,0.0425,23.55,0.3214,0.567,0.1947,51.38,-2.8,-6.68,48.16,-4.1,-5.06,0.0312,Yes,No,,
EnthermalPlus,C180 5mm / Argon 11.45mm / Clear 5mm / Vacuum 0.25mm / LUMI 4mm,25.4,5mm Clear,2193,LoE 180 S2,SGG PLANICLEAR 5mm,21012,,SGG ECLAZ II 4mm,20754,ECLAZ II S5,Ar90,0.3237,0.057,17.54,0.5305,0.7219,0.1773,49.35,-1.42,-6.2,48.12,-1.32,-6.0,0.1851,Yes,No,,
EnthermalPlus,C270 5mm / Argon 11.85mm / Clear 5mm / Vacuum 0.25mm / C180 4mm,25.4,5mm Clear,2028,LoEÂ² 270 S2,Float Glass - 5mm,2003,,4mm Clear,2192,LoE 180 S5,Ar90,0.3722,0.0655,15.26,0.3123,0.6011,0.157,46.68,-3.67,-3.67,50.87,-5.73,-2.96,0.0598,Yes,No,,
EnthermalPlus,C270 5mm / Argon 11.85mm / Clear 5mm / Vacuum 0.25mm / C270 4mm,25.4,5mm Clear,2028,LoEÂ² 270 S2,Float Glass - 5mm,2003,,4mm Clear,2027,LoEÂ² 270 S5,Ar90,0.2883,0.0508,19.7,0.2921,0.5283,0.1493,45.58,-7.14,0.13,45.76,-7.05,0.11,0.0327,Yes,No,,
EnthermalPlus,C270 5mm / Argon 11.85mm / Clear 5mm / Vacuum 0.25mm / C272 4mm,25.4,5mm Clear,2028,LoEÂ² 270 S2,Float Glass - 5mm,2003,,4 mm Clear,2012,LoEÂ² 272 S5,Ar90,0.3072,0.0541,18.48,0.3014,0.5451,0.1402,44.29,-4.2,-0.85,43.94,-5.42,0.2,0.0402,Yes,No,,
EnthermalPlus,C270 5mm / Argon 11.85mm / Clear 5mm / Vacuum 0.25mm / C366 4mm,25.4,5mm Clear,2028,LoEÂ² 270 S2,Float Glass - 5mm,2003,,4mm Clear,2155,LoEÂ³ 366 S5,Ar90,0.2446,0.0431,23.22,0.2717,0.4913,0.1427,44.62,-3.04,-1.63,43.74,-5.07,-1.44,0.0116,Yes,No,,
EnthermalPlus,C270 5mm / Argon 11.82mm / Clear 5mm / Vacuum 0.25mm / SB60 4mm,25.37,5mm Clear,2028,LoEÂ² 270 S2,Clear Float Glass,414,,Clear  4mm,5282,SolarbanÂ® 60 S5,Ar90,0.2873,0.0506,19.76,0.295,0.5436,0.1418,44.5,-4.6,-0.31,44.23,-6.01,0.03,0.0447,Yes,No,,
EnthermalPlus,C270 5mm / Argon 11.82mm / Clear 5mm / Vacuum 0.25mm / SB70 4mm,25.37,5mm Clear,2028,LoEÂ² 270 S2,Clear Float Glass,414,,SolarbanÂ® 70 glass  4mm,5433,SolarbanÂ® 70 S5,Ar90,0.2384,0.042,23.82,0.2545,0.498,0.1532,46.13,-4.57,-3.33,47.21,-6.9,-2.36,0.0163,Yes,No,,
EnthermalPlus,C270 5mm / Argon 11.45mm / Clear 5mm / Vacuum 0.25mm / LUMI 4mm,25.4,5mm Clear,2028,LoEÂ² 270 S2,SGG PLANICLEAR 5mm,21012,,SGG ECLAZ II 4mm,20754,ECLAZ II S5,Ar90,0.3192,0.0562,17.79,0.3236,0.6335,0.1399,44.3,-3.07,-2.87,46.57,-6.25,-0.51,0.0912,Yes,No,,
EnthermalPlus,C272 5mm / Argon 11.85mm / Clear 5mm / Vacuum 0.25mm / C180 4mm,25.4,5 mm Clear,2013,LoEÂ² 272 S2,Float Glass - 5mm,2003,,4mm Clear,2192,LoE 180 S5,Ar90,0.3736,0.0658,15.2,0.3521,0.621,0.1456,45.08,-1.58,-4.19,49.47,-2.49,-4.09,0.072,Yes,No,,
EnthermalPlus,C272 5mm / Argon 11.85mm / Clear 5mm / Vacuum 0.25mm / C270 4mm,25.4,5 mm Clear,2013,LoEÂ² 272 S2,Float Glass - 5mm,2003,,4mm Clear,2027,LoEÂ² 270 S5,Ar90,0.2891,0.0509,19.64,0.3187,0.5457,0.1373,43.83,-5.52,0.25,44.49,-4.11,-0.86,0.0398,Yes,No,,
EnthermalPlus,C272 5mm / Argon 11.85mm / Clear 5mm / Vacuum 0.25mm / C272 4mm,25.4,5 mm Clear,2013,LoEÂ² 272 S2,Float Glass - 5mm,2003,,4 mm Clear,2012,LoEÂ² 272 S5,Ar90,0.3082,0.0543,18.42,0.3311,0.5634,0.1278,42.39,-2.2,-0.9,42.51,-2.1,-0.93,0.0498,Yes,No,,
EnthermalPlus,C272 5mm / Argon 11.85mm / Clear 5mm / Vacuum 0.25mm / C366 4mm,25.4,5 mm Clear,2013,LoEÂ² 272 S2,Float Glass - 5mm,2003,,4mm Clear,2155,LoEÂ³ 366 S5,Ar90,0.2452,0.0432,23.16,0.2913,0.5077,0.1304,42.78,-0.83,-1.85,42.55,-2.28,-2.32,0.0142,Yes,No,,
EnthermalPlus,C272 5mm / Argon 11.82mm / Clear 5mm / Vacuum 0.25mm / SB60 4mm,25.37,5 mm Clear,2013,LoEÂ² 272 S2,Clear Float Glass,414,,Clear  4mm,5282,SolarbanÂ® 60 S5,Ar90,0.2882,0.0507,19.71,0.3231,0.5618,0.1295,42.63,-2.68,-0.27,42.81,-2.69,-1.09,0.054,Yes,No,,
EnthermalPlus,C272 5mm / Argon 11.82mm / Clear 5mm / Vacuum 0.25mm / SB70 4mm,25.37,5 mm Clear,2013,LoEÂ² 272 S2,Clear Float Glass,414,,SolarbanÂ® 70 glass  4mm,5433,SolarbanÂ® 70 S5,Ar90,0.239,0.0421,23.76,0.2718,0.5143,0.1417,44.47,-2.45,-3.91,46.13,-4.38,-3.26,0.0204,Yes,No,,
EnthermalPlus,C272 5mm / Argon 11.45mm / Clear 5mm / Vacuum 0.25mm / LUMI 4mm,25.4,5 mm Clear,2013,LoEÂ² 272 S2,SGG PLANICLEAR 5mm,21012,,SGG ECLAZ II 4mm,20754,ECLAZ II S5,Ar90,0.3202,0.0564,17.73,0.365,0.6549,0.1274,42.4,-0.91,-3.23,44.79,-2.12,-1.89,0.1088,Yes,No,,
EnthermalPlus,C340 5mm / Argon 11.85mm / Clear 5mm / Vacuum 0.25mm / C180 4mm,25.4,5mm Clear,2166,LoEÂ³ 340 S2,Float Glass - 5mm,2003,,4mm Clear,2192,LoE 180 S5,Ar90,0.3708,0.0653,15.31,0.1461,0.3363,0.1432,44.93,-6.31,-13.6,52.87,-2.93,-2.77,0.0093,Yes,No,,
EnthermalPlus,C340 5mm / Argon 11.85mm / Clear 5mm / Vacuum 0.25mm / C270 4mm,25.4,5mm Clear,2166,LoEÂ³ 340 S2,Float Glass - 5mm,2003,,4mm Clear,2027,LoEÂ² 270 S5,Ar90,0.2874,0.0506,19.76,0.1428,0.2958,0.1408,44.55,-7.5,-12.2,47.56,-4.74,0.38,0.0049,Yes,No,,
EnthermalPlus,C340 5mm / Argon 11.85mm / Clear 5mm / Vacuum 0.25mm / C272 4mm,25.4,5mm Clear,2166,LoEÂ³ 340 S2,Float Glass - 5mm,2003,,4 mm Clear,2012,LoEÂ² 272 S5,Ar90,0.3063,0.0539,18.54,0.146,0.3048,0.1377,44.09,-6.47,-12.45,45.97,-2.6,0.1,0.0061,Yes,No,,
EnthermalPlus,C340 5mm / Argon 11.85mm / Clear 5mm / Vacuum 0.25mm / C366 4mm,25.4,5mm Clear,2166,LoEÂ³ 340 S2,Float Glass - 5mm,2003,,4mm Clear,2155,LoEÂ³ 366 S5,Ar90,0.2439,0.043,23.28,0.1388,0.2755,0.1384,44.18,-6.12,-12.7,45.38,-3.67,-0.52,0.0018,Yes,No,,
EnthermalPlus,C340 5mm / Argon 11.82mm / Clear 5mm / Vacuum 0.25mm / SB60 4mm,25.37,5mm Clear,2166,LoEÂ³ 340 S2,Clear Float Glass,414,,Clear  4mm,5282,SolarbanÂ® 60 S5,Ar90,0.2864,0.0504,19.82,0.1434,0.3042,0.1382,44.16,-6.56,-12.3,46.23,-3.43,0.15,0.0068,Yes,No,,
EnthermalPlus,C340 5mm / Argon 11.82mm / Clear 5mm / Vacuum 0.25mm / SB70 4mm,25.37,5mm Clear,2166,LoEÂ³ 340 S2,Clear Float Glass,414,,SolarbanÂ® 70 glass  4mm,5433,SolarbanÂ® 70 S5,Ar90,0.2378,0.0419,23.88,0.1324,0.2792,0.142,44.73,-6.72,-13.22,48.73,-5.36,-1.7,0.0027,Yes,No,,
EnthermalPlus,C340 5mm / Argon 11.45mm / Clear 5mm / Vacuum 0.25mm / LUMI 4mm,25.4,5mm Clear,2166,LoEÂ³ 340 S2,SGG PLANICLEAR 5mm,21012,,SGG ECLAZ II 4mm,20754,ECLAZ II S5,Ar90,0.3182,0.056,17.85,0.1498,0.354,0.1376,44.11,-6.02,-13.17,49.08,-2.51,-0.59,0.0144,Yes,No,,
EnthermalPlus,C366 5mm / Argon 11.85mm / Clear 5mm / Vacuum 0.25mm / C180 4mm,25.4,5mm Clear,2156,LoEÂ³ 366 S2,Float Glass - 5mm,2003,,4mm Clear,2192,LoE 180 S5,Ar90,0.369,0.065,15.39,0.2347,0.5588,0.142,44.57,-2.23,-4.59,49.84,-1.07,-4.94,0.0218,Yes,No,,
EnthermalPlus,C366 5mm / Argon 11.85mm / Clear 5mm / Vacuum 0.25mm / C270 4mm,25.4,5mm Clear,2156,LoEÂ³ 366 S2,Float Glass - 5mm,2003,,4mm Clear,2027,LoEÂ² 270 S5,Ar90,0.2863,0.0504,19.83,0.2323,0.4913,0.1354,43.56,-5.17,-1.41,44.82,-2.92,-1.67,0.0116,Yes,No,,
EnthermalPlus,C366 5mm / Argon 11.85mm / Clear 5mm / Vacuum 0.25mm / C272 4mm,25.4,5mm Clear,2156,LoEÂ³ 366 S2,Float Glass - 5mm,2003,,4 mm Clear,2012,LoEÂ² 272 S5,Ar90,0.305,0.0537,18.62,0.2368,0.5071,0.1274,42.35,-2.38,-2.31,42.89,-0.71,-1.91,0.0143,Yes,No,,
EnthermalPlus,C366 5mm / Argon 11.85mm / Clear 5mm / Vacuum 0.25mm / C366 4mm,25.4,5mm Clear,2156,LoEÂ³ 366 S2,Float Glass - 5mm,2003,,4mm Clear,2155,LoEÂ³ 366 S5,Ar90,0.2431,0.0428,23.36,0.2261,0.4575,0.1294,42.64,-1.51,-2.91,42.83,-1.39,-2.95,0.0042,Yes,No,,
EnthermalPlus,C366 5mm / Argon 11.82mm / Clear 5mm / Vacuum 0.25mm / SB60 4mm,25.37,5mm Clear,2156,LoEÂ³ 366 S2,Clear Float Glass,414,,Clear  4mm,5282,SolarbanÂ® 60 S5,Ar90,0.2853,0.0503,19.9,0.233,0.5057,0.1289,42.55,-2.7,-1.84,43.17,-1.35,-2.01,0.016,Yes,No,,
EnthermalPlus,C366 5mm / Argon 11.82mm / Clear 5mm / Vacuum 0.25mm / SB70 4mm,25.37,5mm Clear,2156,LoEÂ³ 366 S2,Clear Float Glass,414,,SolarbanÂ® 70 glass  4mm,5433,SolarbanÂ® 70 S5,Ar90,0.237,0.0417,23.95,0.2147,0.4635,0.1387,44.05,-3.27,-4.15,46.39,-3.56,-3.8,0.0061,Yes,No,,
EnthermalPlus,C366 5mm / Argon 11.45mm / Clear 5mm / Vacuum 0.25mm / LUMI 4mm,25.4,5mm Clear,2156,LoEÂ³ 366 S2,SGG PLANICLEAR 5mm,21012,,SGG ECLAZ II 4mm,20754,ECLAZ II S5,Ar90,0.3169,0.0558,17.92,0.2427,0.5891,0.1272,42.36,-1.33,-4.09,45.27,-0.25,-3.1,0.0337,Yes,No,,
EnthermalPlus,Q452 5mm / Argon 11.85mm / Clear 5mm / Vacuum 0.25mm / C180 4mm,25.4,5mm Clear,2106,Quad LoE 452 S2,Float Glass - 5mm,2003,,4mm Clear,2192,LoE 180 S5,Ar90,0.3686,0.0649,15.4,0.1853,0.4523,0.1155,40.67,-3.99,-3.13,52.54,-4.77,-1.94,0.0063,Yes,No,,
EnthermalPlus,Q452 5mm / Argon 11.85mm / Clear 5mm / Vacuum 0.25mm / C270 4mm,25.4,5mm Clear,2106,Quad LoE 452 S2,Float Glass - 5mm,2003,,4mm Clear,2027,LoEÂ² 270 S5,Ar90,0.286,0.0504,19.85,0.1832,0.3976,0.1113,39.93,-6.01,-0.87,47.29,-6.12,1.01,0.0035,Yes,No,,
EnthermalPlus,Q452 5mm / Argon 11.85mm / Clear 5mm / Vacuum 0.25mm / C272 4mm,25.4,5mm Clear,2106,Quad LoE 452 S2,Float Glass - 5mm,2003,,4 mm Clear,2012,LoEÂ² 272 S5,Ar90,0.3047,0.0537,18.63,0.1867,0.41,0.1059,39.01,-3.88,-1.5,45.65,-4.39,1.15,0.0044,Yes,No,,
EnthermalPlus,Q452 5mm / Argon 11.85mm / Clear 5mm / Vacuum 0.25mm / C366 4mm,25.4,5mm Clear,2106,Quad LoE 452 S2,Float Glass - 5mm,2003,,4mm Clear,2155,LoEÂ³ 366 S5,Ar90,0.2429,0.0428,23.38,0.1791,0.37,0.1072,39.22,-3.27,-1.9,45.16,-4.38,-0.46,0.0013,Yes,No,,
EnthermalPlus,Q452 5mm / Argon 11.82mm / Clear 5mm / Vacuum 0.25mm / SB60 4mm,25.37,5mm Clear,2106,Quad LoE 452 S2,Clear Float Glass,414,,Clear  4mm,5282,SolarbanÂ® 60 S5,Ar90,0.2851,0.0502,19.92,0.1838,0.409,0.1069,39.16,-4.1,-1.18,45.92,-5.05,1.01,0.0047,Yes,No,,
EnthermalPlus,Q452 5mm / Argon 11.82mm / Clear 5mm / Vacuum 0.25mm / SB70 4mm,25.37,5mm Clear,2106,Quad LoE 452 S2,Clear Float Glass,414,,SolarbanÂ® 70 glass  4mm,5433,SolarbanÂ® 70 S5,Ar90,0.2369,0.0417,23.97,0.1708,0.3751,0.1134,40.29,-4.76,-2.67,48.53,-6.14,-1.38,0.0018,Yes,No,,
EnthermalPlus,Q452 5mm / Argon 11.45mm / Clear 5mm / Vacuum 0.25mm / LUMI 4mm,25.4,5mm Clear,2106,Quad LoE 452 S2,SGG PLANICLEAR 5mm,21012,,SGG ECLAZ II 4mm,20754,ECLAZ II S5,Ar90,0.3166,0.0558,17.93,0.1906,0.4763,0.1057,39.02,-3.15,-2.79,48.67,-4.95,0.61,0.0095,Yes,No,,
EnthermalPlus,SB60 5mm / Argon 11.88mm / Clear 5mm / Vacuum 0.25mm / C180 4mm,25.43,Clear  5mm,5283,SolarbanÂ® 60 S2,Float Glass - 5mm,2003,,4mm Clear,2192,LoE 180 S5,Ar90,0.372,0.0655,15.27,0.3394,0.6284,0.1476,45.37,-2.09,-4.35,49.67,-2.74,-3.53,0.086,Yes,No,,
EnthermalPlus,SB60 5mm / Argon 11.88mm / Clear 5mm / Vacuum 0.25mm / C270 4mm,25.43,Clear  5mm,5283,SolarbanÂ® 60 S2,Float Glass - 5mm,2003,,4mm Clear,2027,LoEÂ² 270 S5,Ar90,0.2881,0.0507,19.71,0.314,0.5523,0.1393,44.12,-6.02,0.04,44.67,-4.29,-0.34,0.045,Yes,No,,
EnthermalPlus,SB60 5mm / Argon 11.88mm / Clear 5mm / Vacuum 0.25mm / C272 4mm,25.43,Clear  5mm,5283,SolarbanÂ® 60 S2,Float Glass - 5mm,2003,,4 mm Clear,2012,LoEÂ² 272 S5,Ar90,0.3071,0.0541,18.49,0.3248,0.5701,0.1294,42.64,-2.61,-1.12,42.71,-2.34,-0.33,0.0548,Yes,No,,
EnthermalPlus,SB60 5mm / Argon 11.88mm / Clear 5mm / Vacuum 0.25mm / C366 4mm,25.43,Clear  5mm,5283,SolarbanÂ® 60 S2,Float Glass - 5mm,2003,,4mm Clear,2155,LoEÂ³ 366 S5,Ar90,0.2445,0.0431,23.23,0.2898,0.5138,0.1321,43.03,-1.25,-2.04,42.72,-2.41,-1.88,0.0162,Yes,No,,
EnthermalPlus,SB60 5mm / Argon 11.85mm / Clear 5mm / Vacuum 0.25mm / SB60 4mm,25.4,Clear  5mm,5283,SolarbanÂ® 60 S2,Clear Float Glass,414,,Clear  4mm,5282,SolarbanÂ® 60 S5,Ar90,0.2872,0.0506,19.77,0.3178,0.5685,0.1311,42.88,-3.09,-0.49,43.01,-2.92,-0.51,0.0631,Yes,No,,
EnthermalPlus,SB60 5mm / Argon 11.85mm / Clear 5mm / Vacuum 0.25mm / SB70 4mm,25.4,Clear  5mm,5283,SolarbanÂ® 60 S2,Clear Float Glass,414,,SolarbanÂ® 70 glass  4mm,5433,SolarbanÂ® 70 S5,Ar90,0.2383,0.042,23.83,0.2707,0.5205,0.1436,44.76,-3.0,-4.02,46.29,-4.49,-2.85,0.0229,Yes,No,,
EnthermalPlus,SB60 5mm / Argon 11.48mm / Clear 5mm / Vacuum 0.25mm / LUMI 4mm,25.43,Clear  5mm,5283,SolarbanÂ® 60 S2,SGG PLANICLEAR 5mm,21012,,SGG ECLAZ II 4mm,20754,ECLAZ II S5,Ar90,0.319,0.0562,17.8,0.3518,0.6626,0.129,42.65,-1.31,-3.45,45.03,-2.45,-1.15,0.1336,Yes,No,,
EnthermalPlus,SB60 Solarbronze 5mm / Argon 11.88mm / Clear 5mm / Vacuum 0.25mm / C180 4mm,25.43,SolarbronzeÂ®  5mm,5273,SolarbanÂ® 60 S2,Float Glass - 5mm,2003,,4mm Clear,2192,LoE 180 S5,Ar90,0.372,0.0655,15.27,0.2376,0.4114,0.088,35.5,0.54,-0.53,48.36,-2.23,-3.74,0.046,Yes,No,,
EnthermalPlus,SB60 Solarbronze 5mm / Argon 11.88mm / Clear 5mm / Vacuum 0.25mm / C270 4mm,25.43,SolarbronzeÂ®  5mm,5273,SolarbanÂ® 60 S2,Float Glass - 5mm,2003,,4mm Clear,2027,LoEÂ² 270 S5,Ar90,0.2881,0.0507,19.71,0.2165,0.3615,0.0842,34.72,-1.67,1.75,43.49,-3.82,-0.46,0.0249,Yes,No,,
EnthermalPlus,SB60 Solarbronze 5mm / Argon 11.88mm / Clear 5mm / Vacuum 0.25mm / C272 4mm,25.43,SolarbronzeÂ®  5mm,5273,SolarbanÂ® 60 S2,Float Glass - 5mm,2003,,4 mm Clear,2012,LoEÂ² 272 S5,Ar90,0.3071,0.0541,18.49,0.2247,0.3735,0.0802,33.91,0.15,1.01,41.36,-1.8,-0.45,0.0306,Yes,No,,
EnthermalPlus,SB60 Solarbronze 5mm / Argon 11.88mm / Clear 5mm / Vacuum 0.25mm / C366 4mm,25.43,SolarbronzeÂ®  5mm,5273,SolarbanÂ® 60 S2,Float Glass - 5mm,2003,,4mm Clear,2155,LoEÂ³ 366 S5,Ar90,0.2445,0.0431,23.23,0.1973,0.3362,0.0816,34.17,0.89,0.59,41.62,-1.8,-2.06,0.0089,Yes,No,,
EnthermalPlus,SB60 Solarbronze 5mm / Argon 11.85mm / Clear 5mm / Vacuum 0.25mm / SB60 4mm,25.4,SolarbronzeÂ®  5mm,5273,SolarbanÂ® 60 S2,Clear Float Glass,414,,Clear  4mm,5282,SolarbanÂ® 60 S5,Ar90,0.2872,0.0506,19.77,0.2194,0.3722,0.081,34.05,-0.16,1.39,41.68,-2.33,-0.66,0.0343,Yes,No,,
EnthermalPlus,SB60 Solarbronze 5mm / Argon 11.85mm / Clear 5mm / Vacuum 0.25mm / SB70 4mm,25.4,SolarbronzeÂ®  5mm,5273,SolarbanÂ® 60 S2,Clear Float Glass,414,,SolarbanÂ® 70 glass  4mm,5433,SolarbanÂ® 70 S5,Ar90,0.2383,0.042,23.83,0.184,0.3406,0.0863,35.14,-0.01,-0.48,45.29,-4.01,-3.12,0.0126,Yes,No,,
EnthermalPlus,SB60 Solarbronze 5mm / Argon 11.48mm / Clear 5mm / Vacuum 0.25mm / LUMI 4mm,25.43,SolarbronzeÂ®  5mm,5273,SolarbanÂ® 60 S2,SGG PLANICLEAR 5mm,21012,,SGG ECLAZ II 4mm,20754,ECLAZ II S5,Ar90,0.319,0.0562,17.8,0.2446,0.4341,0.0801,33.9,0.83,-0.25,43.34,-1.82,-1.28,0.0698,Yes,No,,
EnthermalPlus,SB60 Solargray 5mm / Argon 11.88mm / Clear 5mm / Vacuum 0.25mm / C180 4mm,25.43,SolargrayÂ®  5mm,5288,SolarbanÂ® 60 S2,Float Glass - 5mm,2003,,4mm Clear,2192,LoE 180 S5,Ar90,0.372,0.0655,15.27,0.2121,0.3548,0.0767,33.3,-0.02,-3.63,48.11,-2.34,-4.1,0.0446,Yes,No,,
EnthermalPlus,SB60 Solargray 5mm / Argon 11.88mm / Clear 5mm / Vacuum 0.25mm / C270 4mm,25.43,SolargrayÂ®  5mm,5288,SolarbanÂ® 60 S2,Float Glass - 5mm,2003,,4mm Clear,2027,LoEÂ² 270 S5,Ar90,0.2881,0.0507,19.71,0.1932,0.3119,0.074,32.67,-1.99,-1.18,43.27,-3.92,-0.78,0.0242,Yes,No,,
EnthermalPlus,SB60 Solargray 5mm / Argon 11.88mm / Clear 5mm / Vacuum 0.25mm / C272 4mm,25.43,SolargrayÂ®  5mm,5288,SolarbanÂ® 60 S2,Float Glass - 5mm,2003,,4 mm Clear,2012,LoEÂ² 272 S5,Ar90,0.3071,0.0541,18.49,0.2006,0.3221,0.0708,31.97,-0.42,-1.76,41.11,-1.91,-0.82,0.0298,Yes,No,,
EnthermalPlus,SB60 Solargray 5mm / Argon 11.88mm / Clear 5mm / Vacuum 0.25mm / C366 4mm,25.43,SolargrayÂ®  5mm,5288,SolarbanÂ® 60 S2,Float Glass - 5mm,2003,,4mm Clear,2155,LoEÂ³ 366 S5,Ar90,0.2445,0.0431,23.23,0.1757,0.2902,0.0718,32.18,0.26,-2.26,41.42,-1.85,-2.36,0.0086,Yes,No,,
EnthermalPlus,SB60 Solargray 5mm / Argon 11.85mm / Clear 5mm / Vacuum 0.25mm / SB60 4mm,25.4,SolargrayÂ®  5mm,5288,SolarbanÂ® 60 S2,Clear Float Glass,414,,Clear  4mm,5282,SolarbanÂ® 60 S5,Ar90,0.2872,0.0506,19.77,0.1958,0.3211,0.0714,32.09,-0.68,-1.43,41.43,-2.42,-1.02,0.0333,Yes,No,,
EnthermalPlus,SB60 Solargray 5mm / Argon 11.85mm / Clear 5mm / Vacuum 0.25mm / SB70 4mm,25.4,SolargrayÂ®  5mm,5288,SolarbanÂ® 60 S2,Clear Float Glass,414,,SolarbanÂ® 70 glass  4mm,5433,SolarbanÂ® 70 S5,Ar90,0.2383,0.042,23.83,0.1637,0.2939,0.0755,33.02,-0.34,-3.47,45.11,-4.07,-3.4,0.0123,Yes,No,,
EnthermalPlus,SB60 Solargray 5mm / Argon 11.48mm / Clear 5mm / Vacuum 0.25mm / LUMI 4mm,25.43,SolargrayÂ®  5mm,5288,SolarbanÂ® 60 S2,SGG PLANICLEAR 5mm,21012,,SGG ECLAZ II 4mm,20754,ECLAZ II S5,Ar90,0.319,0.0562,17.8,0.2179,0.3743,0.0707,31.97,0.23,-2.98,43.02,-1.98,-1.76,0.0675,Yes,No,,
EnthermalPlus,SB60 Optiblue 5mm / Argon 11.88mm / Clear 5mm / Vacuum 0.25mm / C180 4mm,25.43,OptiblueÂ® (SolarbanÂ® z50)  5mm,5423,SolarbanÂ® 60 S2,Float Glass - 5mm,2003,,4mm Clear,2192,LoE 180 S5,Ar90,0.372,0.0655,15.27,0.2815,0.4799,0.1045,38.79,-0.66,-7.41,48.74,-2.53,-4.2,0.0691,Yes,No,,
EnthermalPlus,SB60 Optiblue 5mm / Argon 11.88mm / Clear 5mm / Vacuum 0.25mm / C270 4mm,25.43,OptiblueÂ® (SolarbanÂ® z50)  5mm,5423,SolarbanÂ® 60 S2,Float Glass - 5mm,2003,,4mm Clear,2027,LoEÂ² 270 S5,Ar90,0.2881,0.0507,19.71,0.257,0.4219,0.0997,37.86,-3.8,-3.47,43.84,-4.1,-0.91,0.0368,Yes,No,,
EnthermalPlus,SB60 Optiblue 5mm / Argon 11.88mm / Clear 5mm / Vacuum 0.25mm / C272 4mm,25.43,OptiblueÂ® (SolarbanÂ® z50)  5mm,5423,SolarbanÂ® 60 S2,Float Glass - 5mm,2003,,4 mm Clear,2012,LoEÂ² 272 S5,Ar90,0.3071,0.0541,18.49,0.2667,0.4355,0.0938,36.76,-1.29,-4.3,41.76,-2.12,-0.98,0.0451,Yes,No,,
EnthermalPlus,SB60 Optiblue 5mm / Argon 11.88mm / Clear 5mm / Vacuum 0.25mm / C366 4mm,25.43,OptiblueÂ® (SolarbanÂ® z50)  5mm,5423,SolarbanÂ® 60 S2,Float Glass - 5mm,2003,,4mm Clear,2155,LoEÂ³ 366 S5,Ar90,0.2445,0.0431,23.23,0.2343,0.3926,0.0954,37.06,-0.19,-5.14,41.94,-2.1,-2.43,0.0132,Yes,No,,
EnthermalPlus,SB60 Optiblue 5mm / Argon 11.85mm / Clear 5mm / Vacuum 0.25mm / SB60 4mm,25.4,OptiblueÂ® (SolarbanÂ® z50)  5mm,5423,SolarbanÂ® 60 S2,Clear Float Glass,414,,Clear  4mm,5282,SolarbanÂ® 60 S5,Ar90,0.2872,0.0506,19.77,0.2605,0.4343,0.0948,36.93,-1.67,-3.81,42.07,-2.66,-1.16,0.0512,Yes,No,,
EnthermalPlus,SB60 Optiblue 5mm / Argon 11.85mm / Clear 5mm / Vacuum 0.25mm / SB70 4mm,25.4,OptiblueÂ® (SolarbanÂ® z50)  5mm,5423,SolarbanÂ® 60 S2,Clear Float Glass,414,,SolarbanÂ® 70 glass  4mm,5433,SolarbanÂ® 70 S5,Ar90,0.2383,0.042,23.83,0.2181,0.3975,0.1024,38.36,-1.13,-7.06,45.58,-4.27,-3.4,0.0187,Yes,No,,
EnthermalPlus,SB60 Optiblue 5mm / Argon 11.48mm / Clear 5mm / Vacuum 0.25mm / LUMI 4mm,25.43,OptiblueÂ® (SolarbanÂ® z50)  5mm,5423,SolarbanÂ® 60 S2,SGG PLANICLEAR 5mm,21012,,SGG ECLAZ II 4mm,20754,ECLAZ II S5,Ar90,0.319,0.0562,17.8,0.291,0.5062,0.0936,36.77,-0.23,-6.24,43.84,-2.21,-1.96,0.1057,Yes,No,,
EnthermalPlus,SB60 Starphire 5mm / Argon 11.88mm / Clear 5mm / Vacuum 0.25mm / C180 4mm,25.43,StarphireÂ®  5mm,5348,SolarbanÂ® 60 S2,Float Glass - 5mm,2003,,4mm Clear,2192,LoE 180 S5,Ar90,0.372,0.0655,15.27,0.3591,0.6429,0.1523,46.01,-1.18,-4.54,49.76,-2.61,-3.5,0.0939,Yes,No,,
EnthermalPlus,SB60 Starphire 5mm / Argon 11.88mm / Clear 5mm / Vacuum 0.25mm / C270 4mm,25.43,StarphireÂ®  5mm,5348,SolarbanÂ® 60 S2,Float Glass - 5mm,2003,,4mm Clear,2027,LoEÂ² 270 S5,Ar90,0.2881,0.0507,19.71,0.329,0.5649,0.1435,44.71,-5.23,-0.03,44.76,-4.18,-0.32,0.0488,Yes,No,,
EnthermalPlus,SB60 Starphire 5mm / Argon 11.88mm / Clear 5mm / Vacuum 0.25mm / C272 4mm,25.43,StarphireÂ®  5mm,5348,SolarbanÂ® 60 S2,Float Glass - 5mm,2003,,4 mm Clear,2012,LoEÂ² 272 S5,Ar90,0.3071,0.0541,18.49,0.3411,0.5832,0.1333,43.22,-1.78,-1.2,42.81,-2.21,-0.31,0.0592,Yes,No,,
EnthermalPlus,SB60 Starphire 5mm / Argon 11.88mm / Clear 5mm / Vacuum 0.25mm / C366 4mm,25.43,StarphireÂ®  5mm,5348,SolarbanÂ® 60 S2,Float Glass - 5mm,2003,,4mm Clear,2155,LoEÂ³ 366 S5,Ar90,0.2445,0.0431,23.23,0.3015,0.5254,0.1362,43.62,-0.36,-2.15,42.8,-2.33,-1.86,0.0176,Yes,No,,
EnthermalPlus,SB60 Starphire 5mm / Argon 11.85mm / Clear 5mm / Vacuum 0.25mm / SB60 4mm,25.4,StarphireÂ®  5mm,5348,SolarbanÂ® 60 S2,Clear Float Glass,414,,Clear  4mm,5282,SolarbanÂ® 60 S5,Ar90,0.2872,0.0506,19.77,0.3333,0.5815,0.1351,43.46,-2.29,-0.56,43.11,-2.8,-0.49,0.0686,Yes,No,,
EnthermalPlus,SB60 Starphire 5mm / Argon 11.85mm / Clear 5mm / Vacuum 0.25mm / SB70 4mm,25.4,StarphireÂ®  5mm,5348,SolarbanÂ® 60 S2,Clear Float Glass,414,,SolarbanÂ® 70 glass  4mm,5433,SolarbanÂ® 70 S5,Ar90,0.2383,0.042,23.83,0.281,0.5323,0.1482,45.38,-2.07,-4.22,46.36,-4.41,-2.82,0.0249,Yes,No,,
EnthermalPlus,SB60 Starphire 5mm / Argon 11.48mm / Clear 5mm / Vacuum 0.25mm / LUMI 4mm,25.43,StarphireÂ®  5mm,5348,SolarbanÂ® 60 S2,SGG PLANICLEAR 5mm,21012,,SGG ECLAZ II 4mm,20754,ECLAZ II S5,Ar90,0.319,0.0562,17.8,0.3729,0.6779,0.1329,43.23,-0.46,-3.61,45.16,-2.28,-1.12,0.1479,Yes,No,,
EnthermalPlus,SB70 5mm / Argon 11.88mm / Clear 5mm / Vacuum 0.25mm / C180 4mm,25.43,SolarbanÂ® 70 glass  5mm,5434,SolarbanÂ® 70 S2,Float Glass - 5mm,2003,,4mm Clear,2192,LoE 180 S5,Ar90,0.3684,0.0649,15.41,0.2341,0.5754,0.1675,48.04,-4.07,-5.13,51.55,-2.35,-6.92,0.0317,Yes,No,,
EnthermalPlus,SB70 5mm / Argon 11.88mm / Clear 5mm / Vacuum 0.25mm / C270 4mm,25.43,SolarbanÂ® 70 glass  5mm,5434,SolarbanÂ® 70 S2,Float Glass - 5mm,2003,,4mm Clear,2027,LoEÂ² 270 S5,Ar90,0.2859,0.0504,19.86,0.2333,0.5059,0.1604,47.08,-6.98,-2.33,46.36,-4.21,-3.52,0.0163,Yes,No,,
EnthermalPlus,SB70 5mm / Argon 11.88mm / Clear 5mm / Vacuum 0.25mm / C272 4mm,25.43,SolarbanÂ® 70 glass  5mm,5434,SolarbanÂ® 70 S2,Float Glass - 5mm,2003,,4 mm Clear,2012,LoEÂ² 272 S5,Ar90,0.3046,0.0536,18.64,0.2372,0.5219,0.1521,45.95,-4.39,-3.26,44.63,-2.04,-4.14,0.0207,Yes,No,,
EnthermalPlus,SB70 5mm / Argon 11.88mm / Clear 5mm / Vacuum 0.25mm / C366 4mm,25.43,SolarbanÂ® 70 glass  5mm,5434,SolarbanÂ® 70 S2,Float Glass - 5mm,2003,,4mm Clear,2155,LoEÂ³ 366 S5,Ar90,0.2428,0.0428,23.38,0.2288,0.4708,0.1542,46.23,-3.56,-3.8,44.27,-2.95,-4.32,0.0061,Yes,No,,
EnthermalPlus,SB70 5mm / Argon 11.85mm / Clear 5mm / Vacuum 0.25mm / SB60 4mm,25.4,SolarbanÂ® 70 glass  5mm,5434,SolarbanÂ® 70 S2,Clear Float Glass,414,,Clear  4mm,5282,SolarbanÂ® 60 S5,Ar90,0.285,0.0502,19.93,0.2336,0.5205,0.1536,46.14,-4.68,-2.81,44.9,-2.8,-4.06,0.0229,Yes,No,,
EnthermalPlus,SB70 5mm / Argon 11.85mm / Clear 5mm / Vacuum 0.25mm / SB70 4mm,25.4,SolarbanÂ® 70 glass  5mm,5434,SolarbanÂ® 70 S2,Clear Float Glass,414,,SolarbanÂ® 70 glass  4mm,5433,SolarbanÂ® 70 S5,Ar90,0.2368,0.0417,23.98,0.2179,0.4773,0.1639,47.54,-5.13,-4.9,47.69,-4.92,-4.96,0.0094,Yes,No,,
EnthermalPlus,SB70 5mm / Argon 11.48mm / Clear 5mm / Vacuum 0.25mm / LUMI 4mm,25.43,SolarbanÂ® 70 glass  5mm,5434,SolarbanÂ® 70 S2,SGG PLANICLEAR 5mm,21012,,SGG ECLAZ II 4mm,20754,ECLAZ II S5,Ar90,0.3165,0.0557,17.94,0.2419,0.6062,0.1518,45.97,-3.4,-4.83,47.44,-1.8,-5.83,0.0489,Yes,No,,
EnthermalPlus,SB70 Solargray 5mm / Argon 11.88mm / Clear 5mm / Vacuum 0.25mm / C180 4mm,25.43,SolargrayÂ®  5mm,5372,SolarbanÂ® 70 S2,Float Glass - 5mm,2003,,4mm Clear,2192,LoE 180 S5,Ar90,0.3684,0.0649,15.41,0.1461,0.3247,0.0831,34.65,-0.62,-4.41,50.33,-1.91,-7.54,0.0167,Yes,No,,
EnthermalPlus,SB70 Solargray 5mm / Argon 11.88mm / Clear 5mm / Vacuum 0.25mm / C270 4mm,25.43,SolargrayÂ®  5mm,5372,SolarbanÂ® 70 S2,Float Glass - 5mm,2003,,4mm Clear,2027,LoEÂ² 270 S5,Ar90,0.2859,0.0504,19.86,0.1427,0.2855,0.0808,34.16,-2.09,-2.79,45.25,-3.82,-4.04,0.0088,Yes,No,,
EnthermalPlus,SB70 Solargray 5mm / Argon 11.88mm / Clear 5mm / Vacuum 0.25mm / C272 4mm,25.43,SolargrayÂ®  5mm,5372,SolarbanÂ® 70 S2,Float Glass - 5mm,2003,,4 mm Clear,2012,LoEÂ² 272 S5,Ar90,0.3046,0.0536,18.64,0.1456,0.2947,0.0782,33.6,-0.84,-3.26,43.38,-1.59,-4.75,0.0113,Yes,No,,
EnthermalPlus,SB70 Solargray 5mm / Argon 11.88mm / Clear 5mm / Vacuum 0.25mm / C366 4mm,25.43,SolargrayÂ®  5mm,5372,SolarbanÂ® 70 S2,Float Glass - 5mm,2003,,4mm Clear,2155,LoEÂ³ 366 S5,Ar90,0.2428,0.0428,23.38,0.1381,0.2658,0.0789,33.75,-0.44,-3.56,43.24,-2.46,-4.84,0.0033,Yes,No,,
EnthermalPlus,SB70 Solargray 5mm / Argon 11.85mm / Clear 5mm / Vacuum 0.25mm / SB60 4mm,25.4,SolargrayÂ®  5mm,5372,SolarbanÂ® 70 S2,Clear Float Glass,414,,Clear  4mm,5282,SolarbanÂ® 60 S5,Ar90,0.285,0.0502,19.93,0.1429,0.2938,0.0787,33.7,-1.0,-3.01,43.67,-2.3,-4.68,0.0122,Yes,No,,
EnthermalPlus,SB70 Solargray 5mm / Argon 11.85mm / Clear 5mm / Vacuum 0.25mm / SB70 4mm,25.4,SolargrayÂ®  5mm,5372,SolarbanÂ® 70 S2,Clear Float Glass,414,,SolarbanÂ® 70 glass  4mm,5433,SolarbanÂ® 70 S5,Ar90,0.2368,0.0417,23.98,0.1314,0.2694,0.082,34.41,-1.08,-4.28,46.75,-4.54,-5.5,0.0051,Yes,No,,
EnthermalPlus,SB70 Solargray 5mm / Argon 11.48mm / Clear 5mm / Vacuum 0.25mm / LUMI 4mm,25.43,SolargrayÂ®  5mm,5372,SolarbanÂ® 70 S2,SGG PLANICLEAR 5mm,21012,,SGG ECLAZ II 4mm,20754,ECLAZ II S5,Ar90,0.3165,0.0557,17.94,0.1489,0.3422,0.0781,33.6,-0.32,-4.11,45.89,-1.26,-6.59,0.0252,Yes,No,,
EnthermalPlus,SB70 Optiblue 5mm / Argon 11.88mm / Clear 5mm / Vacuum 0.25mm / C180 4mm,25.43,OptiblueÂ® (SolarbanÂ® z75)  5mm,5427,SolarbanÂ® 70 S2,Float Glass - 5mm,2003,,4mm Clear,2192,LoE 180 S5,Ar90,0.3684,0.0649,15.41,0.1893,0.4393,0.1165,40.83,-1.76,-8.52,50.82,-2.12,-7.52,0.0257,Yes,No,,
EnthermalPlus,SB70 Optiblue 5mm / Argon 11.88mm / Clear 5mm / Vacuum 0.25mm / C270 4mm,25.43,OptiblueÂ® (SolarbanÂ® z75)  5mm,5427,SolarbanÂ® 70 S2,Float Glass - 5mm,2003,,4mm Clear,2027,LoEÂ² 270 S5,Ar90,0.2859,0.0504,19.86,0.1873,0.3864,0.1124,40.11,-4.06,-5.97,45.7,-4.01,-4.05,0.0134,Yes,No,,
EnthermalPlus,SB70 Optiblue 5mm / Argon 11.88mm / Clear 5mm / Vacuum 0.25mm / C272 4mm,25.43,OptiblueÂ® (SolarbanÂ® z75)  5mm,5427,SolarbanÂ® 70 S2,Float Glass - 5mm,2003,,4 mm Clear,2012,LoEÂ² 272 S5,Ar90,0.3046,0.0536,18.64,0.1908,0.3986,0.1074,39.26,-2.12,-6.64,43.88,-1.81,-4.75,0.0171,Yes,No,,
EnthermalPlus,SB70 Optiblue 5mm / Argon 11.88mm / Clear 5mm / Vacuum 0.25mm / C366 4mm,25.43,OptiblueÂ® (SolarbanÂ® z75)  5mm,5427,SolarbanÂ® 70 S2,Float Glass - 5mm,2003,,4mm Clear,2155,LoEÂ³ 366 S5,Ar90,0.2428,0.0428,23.38,0.1827,0.3597,0.1087,39.47,-1.46,-7.14,43.66,-2.69,-4.82,0.005,Yes,No,,
EnthermalPlus,SB70 Optiblue 5mm / Argon 11.85mm / Clear 5mm / Vacuum 0.25mm / SB60 4mm,25.4,OptiblueÂ® (SolarbanÂ® z75)  5mm,5427,SolarbanÂ® 70 S2,Clear Float Glass,414,,Clear  4mm,5282,SolarbanÂ® 60 S5,Ar90,0.285,0.0502,19.93,0.1877,0.3975,0.1083,39.4,-2.36,-6.29,44.16,-2.54,-4.66,0.0187,Yes,No,,
EnthermalPlus,SB70 Optiblue 5mm / Argon 11.85mm / Clear 5mm / Vacuum 0.25mm / SB70 4mm,25.4,OptiblueÂ® (SolarbanÂ® z75)  5mm,5427,SolarbanÂ® 70 S2,Clear Float Glass,414,,SolarbanÂ® 70 glass  4mm,5433,SolarbanÂ® 70 S5,Ar90,0.2368,0.0417,23.98,0.1737,0.3645,0.1145,40.47,-2.42,-8.26,47.12,-4.72,-5.45,0.0077,Yes,No,,
EnthermalPlus,SB70 Optiblue 5mm / Argon 11.48mm / Clear 5mm / Vacuum 0.25mm / LUMI 4mm,25.43,OptiblueÂ® (SolarbanÂ® z75)  5mm,5427,SolarbanÂ® 70 S2,SGG PLANICLEAR 5mm,21012,,SGG ECLAZ II 4mm,20754,ECLAZ II S5,Ar90,0.3165,0.0557,17.94,0.1948,0.463,0.1072,39.28,-1.3,-7.96,46.52,-1.52,-6.58,0.0392,Yes,No,,
EnthermalPlus,LUMI 5mm / Argon 11.55mm / Clear 5mm / Vacuum 0.25mm / C180 4mm,25.4,SGG ECLAZ II 5mm,20755,ECLAZ II S2,Float Glass - 5mm,2003,,4mm Clear,2192,LoE 180 S5,Ar90,0.3758,0.0662,15.11,0.5321,0.7187,0.1659,47.96,-1.65,-5.95,49.47,-1.42,-6.21,0.1759,Yes,Yes,0.536546,0.393213
EnthermalPlus,LUMI 5mm / Argon 11.55mm / Clear 5mm / Vacuum 0.25mm / C270 4mm,25.4,SGG ECLAZ II 5mm,20755,ECLAZ II S2,Float Glass - 5mm,2003,,4mm Clear,2027,LoEÂ² 270 S5,Ar90,0.2906,0.0512,19.54,0.4174,0.6315,0.155,46.44,-6.52,-0.52,44.49,-3.09,-2.83,0.0869,Yes,Yes,0.421267,0.301300
EnthermalPlus,LUMI 5mm / Argon 11.55mm / Clear 5mm / Vacuum 0.25mm / C272 4mm,25.4,SGG ECLAZ II 5mm,20755,ECLAZ II S2,Float Glass - 5mm,2003,,4 mm Clear,2012,LoEÂ² 272 S5,Ar90,0.3098,0.0546,18.33,0.4437,0.652,0.1422,44.65,-2.41,-1.91,42.5,-0.95,-3.21,0.1043,Yes,Yes,0.447695,0.322180
EnthermalPlus,LUMI 5mm / Argon 11.55mm / Clear 5mm / Vacuum 0.25mm / C366 4mm,25.4,SGG ECLAZ II 5mm,20755,ECLAZ II S2,Float Glass - 5mm,2003,,4mm Clear,2155,LoEÂ³ 366 S5,Ar90,0.2463,0.0434,23.05,0.3647,0.5872,0.1458,45.14,-0.61,-3.08,42.55,-1.32,-4.06,0.0319,Yes,Yes,0.368099,0.252912
EnthermalPlus,LUMI 5mm / Argon 11.52mm / Clear 5mm / Vacuum 0.25mm / SB60 4mm,25.37,SGG ECLAZ II 5mm,20755,ECLAZ II S2,Clear Float Glass,414,,Clear  4mm,5282,SolarbanÂ® 60 S5,Ar90,0.2896,0.051,19.61,0.4288,0.6501,0.1444,44.93,-3.04,-1.15,42.8,-1.57,-3.29,0.1254,Yes,Yes,0.433008,0.300299
EnthermalPlus,LUMI 5mm / Argon 11.52mm / Clear 5mm / Vacuum 0.25mm / SB70 4mm,25.37,SGG ECLAZ II 5mm,20755,ECLAZ II S2,Clear Float Glass,414,,SolarbanÂ® 70 glass  4mm,5433,SolarbanÂ® 70 S5,Ar90,0.2401,0.0423,23.65,0.3382,0.5948,0.1608,47.24,-2.55,-5.57,46.13,-3.51,-4.73,0.0457,Yes,Yes,0.342223,0.246141
EnthermalPlus,LUMI 5mm / Argon 11.15mm / Clear 5mm / Vacuum 0.25mm / LUMI 4mm,25.4,SGG ECLAZ II 5mm,20755,ECLAZ II S2,SGG PLANICLEAR 5mm,21012,,SGG ECLAZ II 4mm,20754,ECLAZ II S5,Ar90,0.3219,0.0567,17.64,0.545,0.758,0.1417,44.67,-0.85,-4.8,44.78,-0.73,-4.74,0.2836,Yes,Yes,0.548857,0.335293
EnthermalPlus,ZEN 5mm / Argon 11.55mm / Clear 5mm / Vacuum 0.25mm / C180 4mm,25.4,SGG ECLAZ ONE II 5mm,20763,ECLAZ ONE II S2,Float Glass - 5mm,2003,,4mm Clear,2192,LoE 180 S5,Ar90,0.3714,0.0654,15.29,0.448,0.6816,0.2221,54.54,-1.49,-8.04,53.05,-1.68,-7.81,0.1638,Yes,Yes,0.451855,0.387654
EnthermalPlus,ZEN 5mm / Argon 11.55mm / Clear 5mm / Vacuum 0.25mm / C270 4mm,25.4,SGG ECLAZ ONE II 5mm,20763,ECLAZ ONE II S2,Float Glass - 5mm,2003,,4mm Clear,2027,LoEÂ² 270 S5,Ar90,0.2879,0.0507,19.73,0.3775,0.5986,0.2122,53.43,-4.91,-4.54,47.73,-3.43,-4.5,0.0818,Yes,Yes,0.380468,0.298001
EnthermalPlus,ZEN 5mm / Argon 11.55mm / Clear 5mm / Vacuum 0.25mm / C272 4mm,25.4,SGG ECLAZ ONE II 5mm,20763,ECLAZ ONE II S2,Float Glass - 5mm,2003,,4 mm Clear,2012,LoEÂ² 272 S5,Ar90,0.3068,0.054,18.51,0.3967,0.6176,0.2007,52.15,-1.95,-5.65,46.14,-1.29,-5.06,0.0977,Yes,Yes,0.399912,0.318423
EnthermalPlus,ZEN 5mm / Argon 11.55mm / Clear 5mm / Vacuum 0.25mm / C366 4mm,25.4,SGG ECLAZ ONE II 5mm,20763,ECLAZ ONE II S2,Float Glass - 5mm,2003,,4mm Clear,2155,LoEÂ³ 366 S5,Ar90,0.2443,0.043,23.25,0.3359,0.5564,0.204,52.5,-0.73,-6.36,45.55,-2.12,-5.4,0.0297,Yes,Yes,0.338552,0.250565
EnthermalPlus,ZEN 5mm / Argon 11.52mm / Clear 5mm / Vacuum 0.25mm / SB60 4mm,25.37,SGG ECLAZ ONE II 5mm,20763,ECLAZ ONE II S2,Clear Float Glass,414,,Clear  4mm,5282,SolarbanÂ® 60 S5,Ar90,0.2869,0.0505,19.79,0.3848,0.6158,0.2028,52.36,-2.39,-5.12,46.4,-2.09,-5.01,0.1175,Yes,Yes,0.388090,0.297037
EnthermalPlus,ZEN 5mm / Argon 11.52mm / Clear 5mm / Vacuum 0.25mm / SB70 4mm,25.37,SGG ECLAZ ONE II 5mm,20763,ECLAZ ONE II S2,Clear Float Glass,414,,SolarbanÂ® 70 glass  4mm,5433,SolarbanÂ® 70 S5,Ar90,0.2382,0.0419,23.84,0.3122,0.5641,0.2174,54.01,-2.2,-7.86,48.86,-4.08,-5.64,0.042,Yes,Yes,0.315408,0.243924
EnthermalPlus,ZEN 5mm / Argon 11.15mm / Clear 5mm / Vacuum 0.25mm / LUMI 4mm,25.4,SGG ECLAZ ONE II 5mm,20763,ECLAZ ONE II S2,SGG PLANICLEAR 5mm,21012,,SGG ECLAZ II 4mm,20754,ECLAZ II S5,Ar90,0.3188,0.0561,17.81,0.4625,0.7179,0.2003,52.16,-0.86,-7.53,49.31,-1.02,-6.96,0.2629,Yes,Yes,0.465914,0.331473
EnthermalPlus,C180 5mm / Argon 11.05mm / C180 5mm / Vacuum 0.25mm / Clear 5mm,25.4,5mm Clear,2193,LoE 180 S2,5mm Clear,2193,LoE 180 S4,Float Glass - 5mm,2003,,Ar90,0.3823,0.0673,14.85,0.4972,0.6828,0.2047,52.56,-2.59,-6.71,51.06,-1.38,-7.35,0.1131,Yes,No,,
EnthermalPlus,C180 5mm / Argon 11.05mm / C270 5mm / Vacuum 0.25mm / Clear 5mm,25.4,5mm Clear,2193,LoE 180 S2,5mm Clear,2028,LoEÂ² 270 S4,Float Glass - 5mm,2003,,Ar90,0.2946,0.0519,19.27,0.3257,0.5981,0.1807,49.73,-3.25,-5.31,48.0,-7.54,0.03,0.0577,Yes,No,,
EnthermalPlus,C180 5mm / Argon 11.05mm / C272 5mm / Vacuum 0.25mm / Clear 5mm,25.4,5mm Clear,2193,LoE 180 S2,5 mm Clear,2013,LoEÂ² 272 S4,Float Glass - 5mm,2003,,Ar90,0.3144,0.0554,18.06,0.3621,0.618,0.1701,48.4,-1.97,-5.59,46.34,-2.59,-1.82,0.0693,Yes,No,,
EnthermalPlus,C180 5mm / Argon 11.05mm / C366 5mm / Vacuum 0.25mm / Clear 5mm,25.4,5mm Clear,2193,LoE 180 S2,5mm Clear,2156,LoEÂ³ 366 S4,Float Glass - 5mm,2003,,Ar90,0.2493,0.0439,22.78,0.2511,0.5561,0.173,48.76,-2.01,-6.12,45.9,-1.11,-2.62,0.0213,Yes,No,,
EnthermalPlus,C180 5mm / Argon 11.06mm / SB60 5mm / Vacuum 0.25mm / Clear 5mm,25.41,5mm Clear,2193,LoE 180 S2,Clear  5mm,5283,SolarbanÂ® 60 S4,Clear Float Glass,414,,Ar90,0.2935,0.0517,19.34,0.3498,0.6158,0.1717,48.6,-2.24,-5.7,46.7,-3.66,-0.73,0.0822,Yes,No,,
EnthermalPlus,C180 5mm / Argon 11.06mm / SB70 5mm / Vacuum 0.25mm / Clear 5mm,25.41,5mm Clear,2193,LoE 180 S2,SolarbanÂ® 70 glass  5mm,5434,SolarbanÂ® 70 S4,Clear Float Glass,414,,Ar90,0.2429,0.0428,23.38,0.2476,0.5642,0.1917,51.04,-3.73,-6.23,48.51,-2.84,-5.8,0.0294,Yes,No,,
EnthermalPlus,C180 5mm / Argon 10.45mm / LUMI 5mm / Vacuum 0.25mm / Clear 5mm,25.4,5mm Clear,2193,LoE 180 S2,SGG ECLAZ II 5mm,20755,ECLAZ II S4,SGG PLANICLEAR 5mm,21012,,Ar90,0.3272,0.0576,17.35,0.5006,0.7195,0.1755,49.17,-1.91,-6.26,48.26,-0.75,-5.91,0.1808,Yes,No,,
EnthermalPlus,C270 5mm / Argon 11.05mm / C180 5mm / Vacuum 0.25mm / Clear 5mm,25.4,5mm Clear,2028,LoEÂ² 270 S2,5mm Clear,2193,LoE 180 S4,Float Glass - 5mm,2003,,Ar90,0.3765,0.0663,15.08,0.3007,0.599,0.1611,47.22,-4.16,-3.44,49.8,-5.26,-3.2,0.0579,Yes,No,,
EnthermalPlus,C270 5mm / Argon 11.05mm / C270 5mm / Vacuum 0.25mm / Clear 5mm,25.4,5mm Clear,2028,LoEÂ² 270 S2,5mm Clear,2028,LoEÂ² 270 S4,Float Glass - 5mm,2003,,Ar90,0.2911,0.0513,19.51,0.244,0.5252,0.1424,44.65,-4.8,-2.06,46.94,-11.09,4.06,0.032,Yes,No,,
EnthermalPlus,C270 5mm / Argon 11.05mm / C272 5mm / Vacuum 0.25mm / Clear 5mm,25.4,5mm Clear,2028,LoEÂ² 270 S2,5 mm Clear,2013,LoEÂ² 272 S4,Float Glass - 5mm,2003,,Ar90,0.3104,0.0547,18.3,0.261,0.5426,0.1344,43.45,-3.59,-2.22,45.14,-6.43,2.72,0.039,Yes,No,,
EnthermalPlus,C270 5mm / Argon 11.05mm / C366 5mm / Vacuum 0.25mm / Clear 5mm,25.4,5mm Clear,2028,LoEÂ² 270 S2,5mm Clear,2156,LoEÂ³ 366 S4,Float Glass - 5mm,2003,,Ar90,0.2467,0.0434,23.02,0.2038,0.4886,0.1365,43.76,-3.75,-2.68,44.92,-3.84,0.6,0.0113,Yes,No,,
