Repository: Ranojoyd80/enthermal-configurator

File: Data_Pipeline/1_Source_CSVs/IG_Config_EnthermalPlus_Outboard_Dataset_12-04-26.csv (part 7 of 14)
Product Type,Comment,Total Thickness (mm),Outer Lite (Name_Thickness mm),Outer Lite NFRC ID,Outer Lite Low-E,Middle Lite (Name_Thickness mm),Middle Lite NFRC ID,Middle Lite Low-E,Inner Lite (Name_Thickness mm),Inner Lite NFRC ID,Inner Lite Low-E,Gas Fill,U-value NFRC (W/mÂ²K),U-value NFRC (BTU/hrftF),R-value NFRC,SHGC,Tvis (Visible Transmittance),Exterior Visible Reflectance,Exterior Reflected Color L*,Exterior Reflected Color a*,Exterior Reflected Color b*,Interior Reflected Color L*,Interior Reflected Color a*,Interior Reflected Color b*,T-UV,NFRC,CEN,g-factor,U-value CEN (W/m²K)
EnthermalPlus,C270 6mm / Vacuum 0.25mm / Clear 6mm / Argon 7.75mm / LUMI 6mm,25.4,6mm Clear,2029,LoEÂ² 270 S2,Float Glass - 6mm,2004,,SGG ECLAZ II 6mm,20756,ECLAZ II S5,Ar90,0.3046,0.0536,18.64,0.3262,0.6165,0.1378,44.0,-3.47,-2.76,46.11,-6.64,-0.53,0.08,Yes,No,,
EnthermalPlus,C270 6mm / Vacuum 0.25mm / Clear 6mm / Argon 7.75mm / SKN183 6mm,25.4,6mm Clear,2029,LoEÂ² 270 S2,Float Glass - 6mm,2004,,SGG COOL-LITE SKN 183 II 6mm,20896,COOL-LITE SKN 183 II S5,Ar90,0.3023,0.0532,18.78,0.3099,0.5581,0.146,45.16,-5.07,-2.81,46.1,-6.15,-5.37,0.0562,Yes,No,,
EnthermalPlus,C272 6mm / Vacuum 0.25mm / Clear 6mm / Argon 8.05mm / C180 6mm,25.4,6 mm Clear,2014,LoEÂ² 272 S2,Float Glass - 6mm,2004,,6mm Clear,2194,LoE 180 S5,Ar90,0.3255,0.0573,17.44,0.3603,0.6016,0.1419,44.55,-1.86,-4.07,48.82,-2.9,-3.99,0.0654,Yes,No,,
EnthermalPlus,C272 6mm / Vacuum 0.25mm / Clear 6mm / Argon 8.05mm / C270 6mm,25.4,6 mm Clear,2014,LoEÂ² 272 S2,Float Glass - 6mm,2004,,6mm Clear,2029,LoEÂ² 270 S5,Ar90,0.3223,0.0568,17.62,0.3417,0.5297,0.1342,43.38,-5.69,0.26,44.0,-4.49,-0.79,0.0367,Yes,No,,
EnthermalPlus,C272 6mm / Vacuum 0.25mm / Clear 6mm / Argon 8.05mm / C272 6mm,25.4,6 mm Clear,2014,LoEÂ² 272 S2,Float Glass - 6mm,2004,,6 mm Clear,2014,LoEÂ² 272 S5,Ar90,0.323,0.0569,17.58,0.3505,0.5459,0.1248,41.94,-2.4,-0.88,41.94,-2.4,-0.88,0.0455,Yes,No,,
EnthermalPlus,C272 6mm / Vacuum 0.25mm / Clear 6mm / Argon 8.05mm / C366 6mm,25.4,6 mm Clear,2014,LoEÂ² 272 S2,Float Glass - 6mm,2004,,6mm Clear,2157,LoEÂ³ 366 S5,Ar90,0.3207,0.0565,17.71,0.3228,0.4928,0.1276,42.34,-1.09,-1.8,42.09,-2.62,-2.24,0.0131,Yes,No,,
EnthermalPlus,C272 6mm / Vacuum 0.25mm / Clear 6mm / Argon 8.09mm / SB60 6mm,25.44,6 mm Clear,2014,LoEÂ² 272 S2,Float Glass - 6mm,2004,,Clear  6mm,5284,SolarbanÂ® 60 S5,Ar90,0.322,0.0567,17.63,0.3496,0.5542,0.1264,42.15,-2.64,-0.29,42.27,-2.84,-1.14,0.0501,Yes,No,,
EnthermalPlus,C272 6mm / Vacuum 0.25mm / Clear 6mm / Argon 8.09mm / SB70 6mm,25.44,6 mm Clear,2014,LoEÂ² 272 S2,Float Glass - 6mm,2004,,SolarbanÂ® 70 glass  6mm,5439,SolarbanÂ® 70 S5,Ar90,0.3202,0.0564,17.73,0.3097,0.5073,0.1385,44.03,-2.44,-3.95,45.62,-4.63,-3.26,0.0189,Yes,No,,
EnthermalPlus,C272 6mm / Vacuum 0.25mm / Clear 6mm / Argon 7.75mm / LUMI 6mm,25.4,6 mm Clear,2014,LoEÂ² 272 S2,Float Glass - 6mm,2004,,SGG ECLAZ II 6mm,20756,ECLAZ II S5,Ar90,0.325,0.0572,17.47,0.3681,0.6355,0.1244,41.93,-1.24,-3.15,44.31,-2.55,-1.92,0.0956,Yes,No,,
EnthermalPlus,C272 6mm / Vacuum 0.25mm / Clear 6mm / Argon 7.75mm / SKN183 6mm,25.4,6 mm Clear,2014,LoEÂ² 272 S2,Float Glass - 6mm,2004,,SGG COOL-LITE SKN 183 II 6mm,20896,COOL-LITE SKN 183 II S5,Ar90,0.3223,0.0568,17.62,0.3435,0.575,0.133,43.23,-3.04,-3.26,44.63,-2.8,-6.58,0.068,Yes,No,,
EnthermalPlus,C340 6mm / Vacuum 0.25mm / Clear 6mm / Argon 8.05mm / C180 6mm,25.4,6mm Clear,2167,LoEÂ³ 340 S2,Float Glass - 6mm,2004,,6mm Clear,2194,LoE 180 S5,Ar90,0.2843,0.0501,19.97,0.146,0.3269,0.142,44.76,-6.57,-13.31,52.18,-3.46,-2.62,0.0084,Yes,No,,
EnthermalPlus,C340 6mm / Vacuum 0.25mm / Clear 6mm / Argon 8.05mm / C270 6mm,25.4,6mm Clear,2167,LoEÂ³ 340 S2,Float Glass - 6mm,2004,,6mm Clear,2029,LoEÂ² 270 S5,Ar90,0.2819,0.0496,20.14,0.1461,0.2881,0.1398,44.41,-7.72,-11.95,47.03,-5.22,0.49,0.0045,Yes,No,,
EnthermalPlus,C340 6mm / Vacuum 0.25mm / Clear 6mm / Argon 8.05mm / C272 6mm,25.4,6mm Clear,2167,LoEÂ³ 340 S2,Float Glass - 6mm,2004,,6 mm Clear,2014,LoEÂ² 272 S5,Ar90,0.2825,0.0497,20.1,0.1484,0.2963,0.1367,43.94,-6.7,-12.19,45.36,-3.03,0.21,0.0056,Yes,No,,
EnthermalPlus,C340 6mm / Vacuum 0.25mm / Clear 6mm / Argon 8.05mm / C366 6mm,25.4,6mm Clear,2167,LoEÂ³ 340 S2,Float Glass - 6mm,2004,,6mm Clear,2157,LoEÂ³ 366 S5,Ar90,0.2807,0.0494,20.23,0.1442,0.2684,0.1374,44.05,-6.37,-12.44,44.89,-4.09,-0.42,0.0016,Yes,No,,
EnthermalPlus,C340 6mm / Vacuum 0.25mm / Clear 6mm / Argon 8.09mm / SB60 6mm,25.44,6mm Clear,2167,LoEÂ³ 340 S2,Float Glass - 6mm,2004,,Clear  6mm,5284,SolarbanÂ® 60 S5,Ar90,0.2817,0.0496,20.16,0.1484,0.3011,0.1372,44.0,-6.73,-12.05,45.76,-3.67,0.17,0.0063,Yes,No,,
EnthermalPlus,C340 6mm / Vacuum 0.25mm / Clear 6mm / Argon 8.09mm / SB70 6mm,25.44,6mm Clear,2167,LoEÂ³ 340 S2,Float Glass - 6mm,2004,,SolarbanÂ® 70 glass  6mm,5439,SolarbanÂ® 70 S5,Ar90,0.2803,0.0494,20.26,0.1403,0.2763,0.141,44.58,-6.9,-12.99,48.27,-5.67,-1.65,0.0024,Yes,No,,
EnthermalPlus,C340 6mm / Vacuum 0.25mm / Clear 6mm / Argon 7.75mm / LUMI 6mm,25.4,6mm Clear,2167,LoEÂ³ 340 S2,Float Glass - 6mm,2004,,SGG ECLAZ II 6mm,20756,ECLAZ II S5,Ar90,0.2839,0.05,20.0,0.1501,0.3448,0.1367,43.96,-6.28,-12.89,48.55,-3.15,-0.54,0.0125,Yes,No,,
EnthermalPlus,C340 6mm / Vacuum 0.25mm / Clear 6mm / Argon 7.75mm / SKN183 6mm,25.4,6mm Clear,2167,LoEÂ³ 340 S2,Float Glass - 6mm,2004,,SGG COOL-LITE SKN 183 II 6mm,20896,COOL-LITE SKN 183 II S5,Ar90,0.2819,0.0496,20.14,0.1463,0.3126,0.1394,44.36,-6.83,-12.92,48.09,-3.64,-4.84,0.0088,Yes,No,,
EnthermalPlus,C366 6mm / Vacuum 0.25mm / Clear 6mm / Argon 8.05mm / C180 6mm,25.4,6mm Clear,2157,LoEÂ³ 366 S2,Float Glass - 6mm,2004,,6mm Clear,2194,LoE 180 S5,Ar90,0.2583,0.0455,21.99,0.2367,0.543,0.1398,44.26,-2.52,-4.46,49.22,-1.56,-4.79,0.0197,Yes,No,,
EnthermalPlus,C366 6mm / Vacuum 0.25mm / Clear 6mm / Argon 8.05mm / C270 6mm,25.4,6mm Clear,2157,LoEÂ³ 366 S2,Float Glass - 6mm,2004,,6mm Clear,2029,LoEÂ² 270 S5,Ar90,0.2563,0.0451,22.16,0.2377,0.4783,0.1336,43.3,-5.39,-1.35,44.35,-3.37,-1.55,0.0106,Yes,No,,
EnthermalPlus,C366 6mm / Vacuum 0.25mm / Clear 6mm / Argon 8.05mm / C272 6mm,25.4,6mm Clear,2157,LoEÂ³ 366 S2,Float Glass - 6mm,2004,,6 mm Clear,2014,LoEÂ² 272 S5,Ar90,0.2567,0.0452,22.12,0.2413,0.4928,0.1257,42.09,-2.62,-2.24,42.34,-1.09,-1.8,0.0131,Yes,No,,
EnthermalPlus,C366 6mm / Vacuum 0.25mm / Clear 6mm / Argon 8.05mm / C366 6mm,25.4,6mm Clear,2157,LoEÂ³ 366 S2,Float Glass - 6mm,2004,,6mm Clear,2157,LoEÂ³ 366 S5,Ar90,0.2553,0.045,22.24,0.2343,0.4455,0.1278,42.4,-1.79,-2.82,42.4,-1.79,-2.82,0.0038,Yes,No,,
EnthermalPlus,C366 6mm / Vacuum 0.25mm / Clear 6mm / Argon 8.09mm / SB60 6mm,25.44,6mm Clear,2157,LoEÂ³ 366 S2,Float Glass - 6mm,2004,,Clear  6mm,5284,SolarbanÂ® 60 S5,Ar90,0.2561,0.0451,22.17,0.2414,0.5004,0.127,42.27,-2.76,-1.81,42.68,-1.53,-2.04,0.0148,Yes,No,,
EnthermalPlus,C366 6mm / Vacuum 0.25mm / Clear 6mm / Argon 8.09mm / SB70 6mm,25.44,6mm Clear,2157,LoEÂ³ 366 S2,Float Glass - 6mm,2004,,SolarbanÂ® 70 glass  6mm,5439,SolarbanÂ® 70 S5,Ar90,0.255,0.0449,22.27,0.2272,0.4586,0.1369,43.79,-3.34,-4.14,45.91,-3.84,-3.79,0.0056,Yes,No,,
EnthermalPlus,C366 6mm / Vacuum 0.25mm / Clear 6mm / Argon 7.75mm / LUMI 6mm,25.4,6mm Clear,2157,LoEÂ³ 366 S2,Float Glass - 6mm,2004,,SGG ECLAZ II 6mm,20756,ECLAZ II S5,Ar90,0.2579,0.0454,22.02,0.2436,0.5734,0.1254,42.09,-1.67,-3.97,44.83,-0.79,-3.06,0.0292,Yes,No,,
EnthermalPlus,C366 6mm / Vacuum 0.25mm / Clear 6mm / Argon 7.75mm / SKN183 6mm,25.4,6mm Clear,2157,LoEÂ³ 366 S2,Float Glass - 6mm,2004,,SGG COOL-LITE SKN 183 II 6mm,20896,COOL-LITE SKN 183 II S5,Ar90,0.2563,0.0451,22.16,0.2379,0.5192,0.1326,43.17,-3.3,-3.87,45.04,-1.55,-7.35,0.0206,Yes,No,,
EnthermalPlus,Q452 6mm / Vacuum 0.25mm / Clear 6mm / Argon 8.05mm / C180 6mm,25.4,6mm Clear,2107,Quad LoE 452 S2,Float Glass - 6mm,2004,,6mm Clear,2194,LoE 180 S5,Ar90,0.2519,0.0444,22.54,0.185,0.4395,0.1142,40.45,-4.18,-3.02,51.86,-5.17,-1.85,0.0057,Yes,No,,
EnthermalPlus,Q452 6mm / Vacuum 0.25mm / Clear 6mm / Argon 8.05mm / C270 6mm,25.4,6mm Clear,2107,Quad LoE 452 S2,Float Glass - 6mm,2004,,6mm Clear,2029,LoEÂ² 270 S5,Ar90,0.2501,0.044,22.71,0.1861,0.3871,0.1102,39.75,-6.15,-0.82,46.77,-6.49,1.07,0.0032,Yes,No,,
EnthermalPlus,Q452 6mm / Vacuum 0.25mm / Clear 6mm / Argon 8.05mm / C272 6mm,25.4,6mm Clear,2107,Quad LoE 452 S2,Float Glass - 6mm,2004,,6 mm Clear,2014,LoEÂ² 272 S5,Ar90,0.2505,0.0441,22.67,0.1888,0.3985,0.1049,38.83,-4.04,-1.44,45.05,-4.7,1.19,0.004,Yes,No,,
EnthermalPlus,Q452 6mm / Vacuum 0.25mm / Clear 6mm / Argon 8.05mm / C366 6mm,25.4,6mm Clear,2107,Quad LoE 452 S2,Float Glass - 6mm,2004,,6mm Clear,2157,LoEÂ³ 366 S5,Ar90,0.2491,0.0439,22.79,0.184,0.3604,0.1062,39.05,-3.45,-1.83,44.68,-4.73,-0.39,0.0011,Yes,No,,
EnthermalPlus,Q452 6mm / Vacuum 0.25mm / Clear 6mm / Argon 8.09mm / SB60 6mm,25.44,6mm Clear,2107,Quad LoE 452 S2,Float Glass - 6mm,2004,,Clear  6mm,5284,SolarbanÂ® 60 S5,Ar90,0.2499,0.044,22.72,0.189,0.4047,0.1057,38.96,-4.13,-1.14,45.45,-5.25,0.99,0.0044,Yes,No,,
EnthermalPlus,Q452 6mm / Vacuum 0.25mm / Clear 6mm / Argon 8.09mm / SB70 6mm,25.44,6mm Clear,2107,Quad LoE 452 S2,Float Glass - 6mm,2004,,SolarbanÂ® 70 glass  6mm,5439,SolarbanÂ® 70 S5,Ar90,0.2488,0.0438,22.82,0.1788,0.3711,0.1123,40.11,-4.8,-2.65,48.06,-6.43,-1.36,0.0016,Yes,No,,
EnthermalPlus,Q452 6mm / Vacuum 0.25mm / Clear 6mm / Argon 7.75mm / LUMI 6mm,25.4,6mm Clear,2107,Quad LoE 452 S2,Float Glass - 6mm,2004,,SGG ECLAZ II 6mm,20756,ECLAZ II S5,Ar90,0.2516,0.0443,22.57,0.1904,0.4636,0.1047,38.84,-3.37,-2.7,48.15,-5.39,0.57,0.0084,Yes,No,,
EnthermalPlus,Q452 6mm / Vacuum 0.25mm / Clear 6mm / Argon 7.75mm / SKN183 6mm,25.4,6mm Clear,2107,Quad LoE 452 S2,Float Glass - 6mm,2004,,SGG COOL-LITE SKN 183 II 6mm,20896,COOL-LITE SKN 183 II S5,Ar90,0.25,0.044,22.71,0.1864,0.4201,0.1094,39.65,-4.66,-2.58,47.81,-5.11,-4.21,0.0059,Yes,No,,
EnthermalPlus,SB60 6mm / Vacuum 0.25mm / Clear 6mm / Argon 8.01mm / C180 6mm,25.46,Clear  6mm,5284,SolarbanÂ® 60 S2,Clear Float Glass,415,,6mm Clear,2194,LoE 180 S5,Ar90,0.3042,0.0536,18.67,0.3457,0.603,0.1461,45.16,-2.79,-4.07,49.37,-3.43,-3.34,0.0786,Yes,No,,
EnthermalPlus,SB60 6mm / Vacuum 0.25mm / Clear 6mm / Argon 8.01mm / C270 6mm,25.46,Clear  6mm,5284,SolarbanÂ® 60 S2,Clear Float Glass,415,,6mm Clear,2029,LoEÂ² 270 S5,Ar90,0.3014,0.0531,18.84,0.3333,0.5309,0.1385,44.02,-6.5,0.1,44.51,-4.94,-0.22,0.0418,Yes,No,,
EnthermalPlus,SB60 6mm / Vacuum 0.25mm / Clear 6mm / Argon 8.01mm / C272 6mm,25.46,Clear  6mm,5284,SolarbanÂ® 60 S2,Clear Float Glass,415,,6 mm Clear,2014,LoEÂ² 272 S5,Ar90,0.302,0.0532,18.8,0.3407,0.5471,0.129,42.58,-3.22,-1.02,42.51,-2.95,-0.21,0.0506,Yes,No,,
EnthermalPlus,SB60 6mm / Vacuum 0.25mm / Clear 6mm / Argon 8.01mm / C366 6mm,25.46,Clear  6mm,5284,SolarbanÂ® 60 S2,Clear Float Glass,415,,6mm Clear,2157,LoEÂ³ 366 S5,Ar90,0.3,0.0528,18.93,0.3176,0.494,0.1317,42.97,-1.95,-1.9,42.57,-3.05,-1.72,0.015,Yes,No,,
EnthermalPlus,SB60 6mm / Vacuum 0.25mm / Clear 6mm / Argon 8.05mm / SB60 6mm,25.5,Clear  6mm,5284,SolarbanÂ® 60 S2,Clear Float Glass,415,,Clear  6mm,5284,SolarbanÂ® 60 S5,Ar90,0.3012,0.053,18.86,0.3402,0.5554,0.1305,42.79,-3.45,-0.45,42.85,-3.4,-0.47,0.059,Yes,No,,
EnthermalPlus,SB60 6mm / Vacuum 0.25mm / Clear 6mm / Argon 8.05mm / SB70 6mm,25.5,Clear  6mm,5284,SolarbanÂ® 60 S2,Clear Float Glass,415,,SolarbanÂ® 70 glass  6mm,5439,SolarbanÂ® 70 S5,Ar90,0.2996,0.0528,18.95,0.3052,0.5086,0.1428,44.64,-3.39,-3.91,46.07,-5.0,-2.74,0.0214,Yes,No,,
EnthermalPlus,SB60 6mm / Vacuum 0.25mm / Clear 6mm / Argon 7.71mm / LUMI 6mm,25.46,Clear  6mm,5284,SolarbanÂ® 60 S2,Clear Float Glass,415,,SGG ECLAZ II 6mm,20756,ECLAZ II S5,Ar90,0.3037,0.0535,18.7,0.3536,0.6368,0.1285,42.58,-2.08,-3.23,45.02,-3.24,-1.11,0.1174,Yes,No,,
EnthermalPlus,SB60 6mm / Vacuum 0.25mm / Clear 6mm / Argon 7.71mm / SKN183 6mm,25.46,Clear  6mm,5284,SolarbanÂ® 60 S2,Clear Float Glass,415,,SGG COOL-LITE SKN 183 II 6mm,20896,COOL-LITE SKN 183 II S5,Ar90,0.3014,0.0531,18.84,0.3345,0.5763,0.1372,43.86,-3.89,-3.28,45.21,-3.33,-5.89,0.0818,Yes,No,,
EnthermalPlus,SB70 6mm / Vacuum 0.25mm / Clear 6mm / Argon 8.01mm / C180 6mm,25.46,SolarbanÂ® 70 glass  6mm,5439,SolarbanÂ® 70 S2,Clear Float Glass,415,,6mm Clear,2194,LoE 180 S5,Ar90,0.2518,0.0443,22.55,0.2351,0.5522,0.1659,47.83,-4.67,-4.9,51.16,-3.18,-6.49,0.029,Yes,No,,
EnthermalPlus,SB70 6mm / Vacuum 0.25mm / Clear 6mm / Argon 8.01mm / C270 6mm,25.46,SolarbanÂ® 70 glass  6mm,5439,SolarbanÂ® 70 S2,Clear Float Glass,415,,6mm Clear,2029,LoEÂ² 270 S5,Ar90,0.2499,0.044,22.72,0.2372,0.4864,0.1594,46.95,-7.41,-2.24,46.11,-4.95,-3.16,0.0152,Yes,No,,
EnthermalPlus,SB70 6mm / Vacuum 0.25mm / Clear 6mm / Argon 8.01mm / C272 6mm,25.46,SolarbanÂ® 70 glass  6mm,5439,SolarbanÂ® 70 S2,Clear Float Glass,415,,6 mm Clear,2014,LoEÂ² 272 S5,Ar90,0.2503,0.0441,22.68,0.2403,0.5009,0.1513,45.85,-4.91,-3.14,44.32,-2.77,-3.75,0.0191,Yes,No,,
EnthermalPlus,SB70 6mm / Vacuum 0.25mm / Clear 6mm / Argon 8.01mm / C366 6mm,25.46,SolarbanÂ® 70 glass  6mm,5439,SolarbanÂ® 70 S2,Clear Float Glass,415,,6mm Clear,2157,LoEÂ³ 366 S5,Ar90,0.249,0.0438,22.81,0.235,0.4528,0.1535,46.13,-4.14,-3.65,44.04,-3.62,-3.97,0.0057,Yes,No,,
EnthermalPlus,SB70 6mm / Vacuum 0.25mm / Clear 6mm / Argon 8.05mm / SB60 6mm,25.5,SolarbanÂ® 70 glass  6mm,5439,SolarbanÂ® 70 S2,Clear Float Glass,415,,Clear  6mm,5284,SolarbanÂ® 60 S5,Ar90,0.2497,0.044,22.74,0.2404,0.5086,0.1527,46.02,-5.03,-2.73,44.7,-3.35,-3.91,0.0214,Yes,No,,
EnthermalPlus,SB70 6mm / Vacuum 0.25mm / Clear 6mm / Argon 8.05mm / SB70 6mm,25.5,SolarbanÂ® 70 glass  6mm,5439,SolarbanÂ® 70 S2,Clear Float Glass,415,,SolarbanÂ® 70 glass  6mm,5439,SolarbanÂ® 70 S5,Ar90,0.2487,0.0438,22.83,0.2286,0.4664,0.1627,47.4,-5.48,-4.78,47.44,-5.45,-4.78,0.0088,Yes,No,,
EnthermalPlus,SB70 6mm / Vacuum 0.25mm / Clear 6mm / Argon 7.71mm / LUMI 6mm,25.46,SolarbanÂ® 70 glass  6mm,5439,SolarbanÂ® 70 S2,Clear Float Glass,415,,SGG ECLAZ II 6mm,20756,ECLAZ II S5,Ar90,0.2514,0.0443,22.58,0.2418,0.5827,0.151,45.85,-4.04,-4.62,47.28,-2.8,-5.45,0.0427,Yes,No,,
EnthermalPlus,SB70 6mm / Vacuum 0.25mm / Clear 6mm / Argon 7.71mm / SKN183 6mm,25.46,SolarbanÂ® 70 glass  6mm,5439,SolarbanÂ® 70 S2,Clear Float Glass,415,,SGG COOL-LITE SKN 183 II 6mm,20896,COOL-LITE SKN 183 II S5,Ar90,0.2499,0.044,22.72,0.2371,0.528,0.1583,46.83,-5.48,-4.48,47.04,-3.35,-8.85,0.0305,Yes,No,,
EnthermalPlus,SB67 6mm / Vacuum 0.25mm / Clear 6mm / Argon 8.01mm / C180 6mm,25.46,Clear  6mm,5476,SolarbanÂ® R67 S2,Clear Float Glass,415,,6mm Clear,2194,LoE 180 S5,Ar90,0.3053,0.0538,18.6,0.2503,0.4621,0.2125,53.39,-4.05,-7.58,52.96,-6.31,-7.17,0.0492,Yes,No,,
EnthermalPlus,SB67 6mm / Vacuum 0.25mm / Clear 6mm / Argon 8.01mm / C270 6mm,25.46,Clear  6mm,5476,SolarbanÂ® R67 S2,Clear Float Glass,415,,6mm Clear,2029,LoEÂ² 270 S5,Ar90,0.3025,0.0533,18.77,0.2442,0.4068,0.2082,52.88,-5.62,-5.75,47.78,-7.57,-3.83,0.0254,Yes,No,,
EnthermalPlus,SB67 6mm / Vacuum 0.25mm / Clear 6mm / Argon 8.01mm / C272 6mm,25.46,Clear  6mm,5476,SolarbanÂ® R67 S2,Clear Float Glass,415,,6 mm Clear,2014,LoEÂ² 272 S5,Ar90,0.3031,0.0534,18.73,0.249,0.4186,0.2023,52.21,-4.06,-6.25,46.15,-5.78,-4.48,0.031,Yes,No,,
EnthermalPlus,SB67 6mm / Vacuum 0.25mm / Clear 6mm / Argon 8.01mm / C366 6mm,25.46,Clear  6mm,5476,SolarbanÂ® R67 S2,Clear Float Glass,415,,6mm Clear,2157,LoEÂ³ 366 S5,Ar90,0.3011,0.053,18.86,0.2347,0.3784,0.2038,52.37,-3.51,-6.6,45.64,-5.9,-4.52,0.0093,Yes,No,,
EnthermalPlus,SB67 6mm / Vacuum 0.25mm / Clear 6mm / Argon 8.05mm / SB60 6mm,25.5,Clear  6mm,5476,SolarbanÂ® R67 S2,Clear Float Glass,415,,Clear  6mm,5284,SolarbanÂ® 60 S5,Ar90,0.3023,0.0532,18.79,0.249,0.4252,0.2032,52.3,-4.15,-6.03,46.59,-6.44,-4.64,0.0364,Yes,No,,
EnthermalPlus,SB67 6mm / Vacuum 0.25mm / Clear 6mm / Argon 8.05mm / SB70 6mm,25.5,Clear  6mm,5476,SolarbanÂ® R67 S2,Clear Float Glass,415,,SolarbanÂ® 70 glass  6mm,5439,SolarbanÂ® 70 S5,Ar90,0.3007,0.053,18.88,0.2264,0.3898,0.2106,53.15,-4.29,-7.39,48.95,-7.53,-5.11,0.0138,Yes,No,,
EnthermalPlus,SB67 6mm / Vacuum 0.25mm / Clear 6mm / Argon 7.71mm / LUMI 6mm,25.46,Clear  6mm,5476,SolarbanÂ® R67 S2,Clear Float Glass,415,,SGG ECLAZ II 6mm,20756,ECLAZ II S5,Ar90,0.3048,0.0537,18.63,0.2561,0.4873,0.202,52.22,-3.56,-7.19,49.51,-6.72,-6.39,0.0739,Yes,No,,
EnthermalPlus,SB67 6mm / Vacuum 0.25mm / Clear 6mm / Argon 7.71mm / SKN183 6mm,25.46,Clear  6mm,5476,SolarbanÂ® R67 S2,Clear Float Glass,415,,SGG COOL-LITE SKN 183 II 6mm,20896,COOL-LITE SKN 183 II S5,Ar90,0.3025,0.0533,18.77,0.2453,0.4414,0.2073,52.8,-4.43,-7.18,48.95,-6.25,-9.35,0.0516,Yes,No,,
EnthermalPlus,SB60 Starphire 6mm / Vacuum 0.25mm / Clear 6mm / Argon 8.01mm / C180 6mm,25.46,StarphireÂ®  6mm,5349,SolarbanÂ® 60 S2,Clear Float Glass,415,,6mm Clear,2194,LoE 180 S5,Ar90,0.3042,0.0536,18.67,0.3723,0.6197,0.1518,45.92,-1.73,-4.3,49.49,-3.3,-3.31,0.087,Yes,No,,
EnthermalPlus,SB60 Starphire 6mm / Vacuum 0.25mm / Clear 6mm / Argon 8.01mm / C270 6mm,25.46,StarphireÂ®  6mm,5349,SolarbanÂ® 60 S2,Clear Float Glass,415,,6mm Clear,2029,LoEÂ² 270 S5,Ar90,0.3014,0.0531,18.84,0.3562,0.5456,0.1436,44.73,-5.58,0.01,44.61,-4.82,-0.19,0.046,Yes,No,,
EnthermalPlus,SB60 Starphire 6mm / Vacuum 0.25mm / Clear 6mm / Argon 8.01mm / C272 6mm,25.46,StarphireÂ®  6mm,5349,SolarbanÂ® 60 S2,Clear Float Glass,415,,6 mm Clear,2014,LoEÂ² 272 S5,Ar90,0.302,0.0532,18.8,0.3647,0.5622,0.1337,43.27,-2.24,-1.14,42.62,-2.81,-0.19,0.0555,Yes,No,,
EnthermalPlus,SB60 Starphire 6mm / Vacuum 0.25mm / Clear 6mm / Argon 8.01mm / C366 6mm,25.46,StarphireÂ®  6mm,5349,SolarbanÂ® 60 S2,Clear Float Glass,415,,6mm Clear,2157,LoEÂ³ 366 S5,Ar90,0.3,0.0528,18.93,0.3377,0.5075,0.1366,43.69,-0.91,-2.03,42.66,-2.96,-1.69,0.0165,Yes,No,,
EnthermalPlus,SB60 Starphire 6mm / Vacuum 0.25mm / Clear 6mm / Argon 8.05mm / SB60 6mm,25.5,StarphireÂ®  6mm,5349,SolarbanÂ® 60 S2,Clear Float Glass,415,,Clear  6mm,5284,SolarbanÂ® 60 S5,Ar90,0.3012,0.053,18.86,0.364,0.5708,0.1353,43.49,-2.49,-0.55,42.97,-3.27,-0.44,0.0651,Yes,No,,
EnthermalPlus,SB60 Starphire 6mm / Vacuum 0.25mm / Clear 6mm / Argon 8.05mm / SB70 6mm,25.5,StarphireÂ®  6mm,5349,SolarbanÂ® 60 S2,Clear Float Glass,415,,SolarbanÂ® 70 glass  6mm,5439,SolarbanÂ® 70 S5,Ar90,0.2996,0.0528,18.95,0.3243,0.5225,0.1482,45.39,-2.3,-4.15,46.15,-4.92,-2.7,0.0236,Yes,No,,
EnthermalPlus,SB60 Starphire 6mm / Vacuum 0.25mm / Clear 6mm / Argon 7.71mm / LUMI 6mm,25.46,StarphireÂ®  6mm,5349,SolarbanÂ® 60 S2,Clear Float Glass,415,,SGG ECLAZ II 6mm,20756,ECLAZ II S5,Ar90,0.3037,0.0535,18.7,0.3803,0.6545,0.1332,43.27,-1.09,-3.41,45.16,-3.07,-1.08,0.1309,Yes,No,,
EnthermalPlus,SB60 Starphire 6mm / Vacuum 0.25mm / Clear 6mm / Argon 7.71mm / SKN183 6mm,25.46,StarphireÂ®  6mm,5349,SolarbanÂ® 60 S2,Clear Float Glass,415,,SGG COOL-LITE SKN 183 II 6mm,20896,COOL-LITE SKN 183 II S5,Ar90,0.3014,0.0531,18.84,0.3578,0.5922,0.1423,44.58,-2.92,-3.5,45.33,-3.2,-5.85,0.0907,Yes,No,,
EnthermalPlus,SB72 Starphire 6mm / Vacuum 0.25mm / Clear 6mm / Argon 8.01mm / C180 6mm,25.46,StarphireÂ®  6mm,5435,SolarbanÂ® 72 S2,Clear Float Glass,415,,6mm Clear,2194,LoE 180 S5,Ar90,0.2515,0.0443,22.58,0.2461,0.5688,0.1694,48.25,-2.66,-5.29,51.18,-3.07,-6.5,0.0349,Yes,No,,
EnthermalPlus,SB72 Starphire 6mm / Vacuum 0.25mm / Clear 6mm / Argon 8.01mm / C270 6mm,25.46,StarphireÂ®  6mm,5435,SolarbanÂ® 72 S2,Clear Float Glass,415,,6mm Clear,2029,LoEÂ² 270 S5,Ar90,0.2496,0.044,22.75,0.2482,0.5009,0.1624,47.31,-5.63,-2.3,46.12,-4.88,-3.19,0.018,Yes,No,,
EnthermalPlus,SB72 Starphire 6mm / Vacuum 0.25mm / Clear 6mm / Argon 8.01mm / C272 6mm,25.46,StarphireÂ®  6mm,5435,SolarbanÂ® 72 S2,Clear Float Glass,415,,6 mm Clear,2014,LoEÂ² 272 S5,Ar90,0.2501,0.044,22.71,0.2514,0.5159,0.154,46.18,-3.05,-3.2,44.33,-2.68,-3.77,0.0226,Yes,No,,
EnthermalPlus,SB72 Starphire 6mm / Vacuum 0.25mm / Clear 6mm / Argon 8.01mm / C366 6mm,25.46,StarphireÂ®  6mm,5435,SolarbanÂ® 72 S2,Clear Float Glass,415,,6mm Clear,2157,LoEÂ³ 366 S5,Ar90,0.2487,0.0438,22.83,0.2457,0.4661,0.1563,46.48,-2.23,-3.78,44.04,-3.58,-4.03,0.0068,Yes,No,,
EnthermalPlus,SB72 Starphire 6mm / Vacuum 0.25mm / Clear 6mm / Argon 8.05mm / SB60 6mm,25.5,StarphireÂ®  6mm,5435,SolarbanÂ® 72 S2,Clear Float Glass,415,,Clear  6mm,5284,SolarbanÂ® 60 S5,Ar90,0.2495,0.0439,22.76,0.2516,0.5237,0.1555,46.36,-3.19,-2.76,44.72,-3.26,-3.94,0.0255,Yes,No,,
EnthermalPlus,SB72 Starphire 6mm / Vacuum 0.25mm / Clear 6mm / Argon 8.05mm / SB70 6mm,25.5,StarphireÂ®  6mm,5435,SolarbanÂ® 72 S2,Clear Float Glass,415,,SolarbanÂ® 70 glass  6mm,5439,SolarbanÂ® 70 S5,Ar90,0.2484,0.0437,22.86,0.2389,0.4802,0.166,47.79,-3.5,-5.16,47.44,-5.42,-4.83,0.0106,Yes,No,,
EnthermalPlus,SB72 Starphire 6mm / Vacuum 0.25mm / Clear 6mm / Argon 7.71mm / LUMI 6mm,25.46,StarphireÂ®  6mm,5435,SolarbanÂ® 72 S2,Clear Float Glass,415,,SGG ECLAZ II 6mm,20756,ECLAZ II S5,Ar90,0.2512,0.0442,22.61,0.2531,0.6002,0.1537,46.19,-2.12,-4.82,47.31,-2.67,-5.46,0.0519,Yes,No,,
EnthermalPlus,SB72 Starphire 6mm / Vacuum 0.25mm / Clear 6mm / Argon 7.71mm / SKN183 6mm,25.46,StarphireÂ®  6mm,5435,SolarbanÂ® 72 S2,Clear Float Glass,415,,SGG COOL-LITE SKN 183 II 6mm,20896,COOL-LITE SKN 183 II S5,Ar90,0.2496,0.044,22.75,0.2481,0.5437,0.1614,47.2,-3.59,-4.77,47.06,-3.28,-8.89,0.0369,Yes,No,,
EnthermalPlus,LUMI 6mm / Vacuum 0.25mm / Clear 6mm / Argon 7.45mm / C180 6mm,25.4,SGG ECLAZ II 6mm,20756,ECLAZ II S2,SGG PLANICLEAR 6mm,21013,,6mm Clear,2194,LoE 180 S5,Ar90,0.3398,0.0598,16.71,0.5653,0.7084,0.1642,47.73,-1.68,-5.97,48.93,-1.7,-6.14,0.1723,Yes,Yes,0.567495,0.355352
EnthermalPlus,LUMI 6mm / Vacuum 0.25mm / Clear 6mm / Argon 7.45mm / C270 6mm,25.4,SGG ECLAZ II 6mm,20756,ECLAZ II S2,SGG PLANICLEAR 6mm,21013,,6mm Clear,2029,LoEÂ² 270 S5,Ar90,0.3367,0.0593,16.86,0.4611,0.6235,0.1536,46.26,-6.59,-0.51,44.1,-3.37,-2.81,0.0859,Yes,Yes,0.462916,0.352129
EnthermalPlus,LUMI 6mm / Vacuum 0.25mm / Clear 6mm / Argon 7.45mm / C272 6mm,25.4,SGG ECLAZ II 6mm,20756,ECLAZ II S2,SGG PLANICLEAR 6mm,21013,,6 mm Clear,2014,LoEÂ² 272 S5,Ar90,0.3374,0.0594,16.83,0.4853,0.6427,0.1406,44.43,-2.45,-1.92,42.04,-1.13,-3.21,0.1027,Yes,Yes,0.487185,0.352842
EnthermalPlus,LUMI 6mm / Vacuum 0.25mm / Clear 6mm / Argon 7.45mm / C366 6mm,25.4,SGG ECLAZ II 6mm,20756,ECLAZ II S2,SGG PLANICLEAR 6mm,21013,,6mm Clear,2157,LoEÂ³ 366 S5,Ar90,0.3352,0.059,16.94,0.413,0.5799,0.1445,44.96,-0.63,-3.09,42.18,-1.61,-4.01,0.0316,Yes,Yes,0.414765,0.350516
EnthermalPlus,LUMI 6mm / Vacuum 0.25mm / Clear 6mm / Argon 7.49mm / SB60 6mm,25.44,SGG ECLAZ II 6mm,20756,ECLAZ II S2,SGG PLANICLEAR 6mm,21013,,Clear  6mm,5284,SolarbanÂ® 60 S5,Ar90,0.3364,0.0592,16.88,0.4779,0.6524,0.1427,44.7,-2.79,-1.19,42.38,-1.57,-3.48,0.1256,Yes,Yes,0.479904,0.351850
EnthermalPlus,LUMI 6mm / Vacuum 0.25mm / Clear 6mm / Argon 7.49mm / SB70 6mm,25.44,SGG ECLAZ II 6mm,20756,ECLAZ II S2,SGG PLANICLEAR 6mm,21013,,SolarbanÂ® 70 glass  6mm,5439,SolarbanÂ® 70 S5,Ar90,0.3347,0.0589,16.97,0.3915,0.5969,0.1597,47.09,-2.18,-5.79,45.7,-3.67,-4.82,0.046,Yes,Yes,0.393800,0.350035
EnthermalPlus,LUMI 6mm / Vacuum 0.25mm / Clear 6mm / Argon 7.15mm / LUMI 6mm,25.4,SGG ECLAZ II 6mm,20756,ECLAZ II S2,SGG PLANICLEAR 6mm,21013,,SGG ECLAZ II 6mm,20756,ECLAZ II S5,Ar90,0.3394,0.0598,16.73,0.5669,0.7483,0.14,44.43,-1.03,-4.82,44.45,-0.99,-4.82,0.2654,Yes,Yes,0.569682,0.354983
EnthermalPlus,LUMI 6mm / Vacuum 0.25mm / Clear 6mm / Argon 7.15mm / SKN183 6mm,25.4,SGG ECLAZ II 6mm,20756,ECLAZ II S2,SGG PLANICLEAR 6mm,21013,,SGG COOL-LITE SKN 183 II 6mm,20896,COOL-LITE SKN 183 II S5,Ar90,0.337,0.0593,16.85,0.4673,0.6768,0.1518,46.07,-3.25,-4.97,44.75,-1.5,-8.71,0.1811,Yes,Yes,0.469152,0.352347
EnthermalPlus,ZEN 6mm / Vacuum 0.25mm / Clear 6mm / Argon 7.45mm / C180 6mm,25.4,SGG ECLAZ ONE II 6mm,20764,ECLAZ ONE II S2,SGG PLANICLEAR 6mm,21013,,6mm Clear,2194,LoE 180 S5,Ar90,0.2723,0.0479,20.86,0.4737,0.6719,0.2199,54.31,-1.62,-8.04,52.51,-2.02,-7.59,0.1603,Yes,Yes,0.475634,0.280103
EnthermalPlus,ZEN 6mm / Vacuum 0.25mm / Clear 6mm / Argon 7.45mm / C270 6mm,25.4,SGG ECLAZ ONE II 6mm,20764,ECLAZ ONE II S2,SGG PLANICLEAR 6mm,21013,,6mm Clear,2029,LoEÂ² 270 S5,Ar90,0.2703,0.0476,21.01,0.4168,0.5911,0.2103,53.23,-5.07,-4.54,47.34,-3.76,-4.32,0.081,Yes,Yes,0.417965,0.278113
EnthermalPlus,ZEN 6mm / Vacuum 0.25mm / Clear 6mm / Argon 7.45mm / C272 6mm,25.4,SGG ECLAZ ONE II 6mm,20764,ECLAZ ONE II S2,SGG PLANICLEAR 6mm,21013,,6 mm Clear,2014,LoEÂ² 272 S5,Ar90,0.2708,0.0477,20.97,0.4336,0.6088,0.1987,51.93,-2.1,-5.66,45.68,-1.54,-4.89,0.0962,Yes,Yes,0.434856,0.278554
EnthermalPlus,ZEN 6mm / Vacuum 0.25mm / Clear 6mm / Argon 7.45mm / C366 6mm,25.4,SGG ECLAZ ONE II 6mm,20764,ECLAZ ONE II S2,SGG PLANICLEAR 6mm,21013,,6mm Clear,2157,LoEÂ³ 366 S5,Ar90,0.2694,0.0474,21.08,0.3804,0.5495,0.2022,52.3,-0.87,-6.36,45.18,-2.45,-5.22,0.0294,Yes,Yes,0.381356,0.277113
EnthermalPlus,ZEN 6mm / Vacuum 0.25mm / Clear 6mm / Argon 7.49mm / SB60 6mm,25.44,SGG ECLAZ ONE II 6mm,20764,ECLAZ ONE II S2,SGG PLANICLEAR 6mm,21013,,Clear  6mm,5284,SolarbanÂ® 60 S5,Ar90,0.2701,0.0476,21.02,0.4293,0.6181,0.2006,52.12,-2.33,-5.15,46.09,-2.11,-5.13,0.1176,Yes,Yes,0.430625,0.277941
EnthermalPlus,ZEN 6mm / Vacuum 0.25mm / Clear 6mm / Argon 7.49mm / SB70 6mm,25.44,SGG ECLAZ ONE II 6mm,20764,ECLAZ ONE II S2,SGG PLANICLEAR 6mm,21013,,SolarbanÂ® 70 glass  6mm,5439,SolarbanÂ® 70 S5,Ar90,0.269,0.0474,21.11,0.3617,0.5662,0.2158,53.83,-2.05,-8.01,48.53,-4.24,-5.67,0.0421,Yes,Yes,0.363170,0.276816
EnthermalPlus,ZEN 6mm / Vacuum 0.25mm / Clear 6mm / Argon 7.15mm / LUMI 6mm,25.4,SGG ECLAZ ONE II 6mm,20764,ECLAZ ONE II S2,SGG PLANICLEAR 6mm,21013,,SGG ECLAZ II 6mm,20756,ECLAZ II S5,Ar90,0.2721,0.0479,20.87,0.4794,0.7088,0.1982,51.92,-1.1,-7.54,48.97,-1.4,-6.85,0.2463,Yes,Yes,0.481570,0.279873
EnthermalPlus,ZEN 6mm / Vacuum 0.25mm / Clear 6mm / Argon 7.15mm / SKN183 6mm,25.4,SGG ECLAZ ONE II 6mm,20764,ECLAZ ONE II S2,SGG PLANICLEAR 6mm,21013,,SGG COOL-LITE SKN 183 II 6mm,20896,COOL-LITE SKN 183 II S5,Ar90,0.2705,0.0476,20.99,0.4207,0.6416,0.2088,53.09,-2.72,-7.5,48.46,-1.99,-9.88,0.1677,Yes,Yes,0.421956,0.278244
EnthermalPlus,SKN183 6mm / Vacuum 0.25mm / Clear 6mm / Argon 7.45mm / C180 6mm,25.4,SGG COOL-LITE SKN 183 II 6mm,20896,COOL-LITE SKN 183 II S2,SGG PLANICLEAR 6mm,21013,,6mm Clear,2194,LoE 180 S5,Ar90,0.2571,0.0453,22.08,0.3241,0.6411,0.1619,47.45,-2.13,-9.23,50.21,-3.45,-6.18,0.1191,Yes,Yes,0.329496,0.263212
EnthermalPlus,SKN183 6mm / Vacuum 0.25mm / Clear 6mm / Argon 7.45mm / C270 6mm,25.4,SGG COOL-LITE SKN 183 II 6mm,20896,COOL-LITE SKN 183 II S2,SGG PLANICLEAR 6mm,21013,,6mm Clear,2029,LoEÂ² 270 S5,Ar90,0.2554,0.045,22.23,0.3165,0.5644,0.1531,46.22,-6.14,-5.34,45.27,-4.99,-2.87,0.0603,Yes,Yes,0.321191,0.261459
EnthermalPlus,SKN183 6mm / Vacuum 0.25mm / Clear 6mm / Argon 7.45mm / C272 6mm,25.4,SGG COOL-LITE SKN 183 II 6mm,20896,COOL-LITE SKN 183 II S2,SGG PLANICLEAR 6mm,21013,,6 mm Clear,2014,LoEÂ² 272 S5,Ar90,0.2558,0.045,22.2,0.3231,0.5815,0.1425,44.73,-2.75,-6.57,43.36,-2.94,-3.33,0.0731,Yes,Yes,0.327919,0.261848
EnthermalPlus,SKN183 6mm / Vacuum 0.25mm / Clear 6mm / Argon 7.45mm / C366 6mm,25.4,SGG COOL-LITE SKN 183 II 6mm,20896,COOL-LITE SKN 183 II S2,SGG PLANICLEAR 6mm,21013,,6mm Clear,2157,LoEÂ³ 366 S5,Ar90,0.2545,0.0448,22.31,0.3024,0.525,0.1456,45.14,-1.46,-7.36,43.28,-3.26,-3.92,0.0222,Yes,Yes,0.306912,0.260578
EnthermalPlus,SKN183 6mm / Vacuum 0.25mm / Clear 6mm / Argon 7.49mm / SB60 6mm,25.44,SGG COOL-LITE SKN 183 II 6mm,20896,COOL-LITE SKN 183 II S2,SGG PLANICLEAR 6mm,21013,,Clear  6mm,5284,SolarbanÂ® 60 S5,Ar90,0.2552,0.0449,22.25,0.323,0.5903,0.1443,44.95,-2.97,-6.0,43.73,-3.45,-3.56,0.0873,Yes,Yes,0.327841,0.261308
EnthermalPlus,SKN183 6mm / Vacuum 0.25mm / Clear 6mm / Argon 7.49mm / SB70 6mm,25.44,SGG COOL-LITE SKN 183 II 6mm,20896,COOL-LITE SKN 183 II S2,SGG PLANICLEAR 6mm,21013,,SolarbanÂ® 70 glass  6mm,5439,SolarbanÂ® 70 S5,Ar90,0.2543,0.0448,22.33,0.2895,0.5407,0.1579,46.87,-2.9,-9.14,46.73,-5.17,-4.69,0.0328,Yes,Yes,0.294383,0.260316
EnthermalPlus,SKN183 6mm / Vacuum 0.25mm / Clear 6mm / Argon 7.15mm / LUMI 6mm,25.4,SGG COOL-LITE SKN 183 II 6mm,20896,COOL-LITE SKN 183 II S2,SGG PLANICLEAR 6mm,21013,,SGG ECLAZ II 6mm,20756,ECLAZ II S5,Ar90,0.2569,0.0453,22.1,0.3327,0.6768,0.1421,44.74,-1.53,-8.7,46.08,-3.21,-4.97,0.1811,Yes,Yes,0.338183,0.263008
EnthermalPlus,SKN183 6mm / Vacuum 0.25mm / Clear 6mm / Argon 7.15mm / SKN183 6mm,25.4,SGG COOL-LITE SKN 183 II 6mm,20896,COOL-LITE SKN 183 II S2,SGG PLANICLEAR 6mm,21013,,SGG COOL-LITE SKN 183 II 6mm,20896,COOL-LITE SKN 183 II S5,Ar90,0.2555,0.045,22.22,0.3172,0.6127,0.1518,46.07,-3.39,-8.62,46.09,-3.36,-8.62,0.1252,Yes,Yes,0.322204,0.261574
EnthermalPlus,XTREME 6mm / Vacuum 0.25mm / Clear 6mm / Argon 7.45mm / C180 6mm,25.4,SGG COOL-LITE XTREME 61-29 II 6mm,20980,COOL-LITE XTREME 61-29 II S2,SGG PLANICLEAR 6mm,21013,,6mm Clear,2194,LoE 180 S5,Ar90,0.2645,0.0466,21.47,0.2202,0.5252,0.1382,44.2,-2.85,-7.9,51.93,-6.0,-3.49,0.0986,Yes,Yes,0.228982,0.271392
EnthermalPlus,XTREME 6mm / Vacuum 0.25mm / Clear 6mm / Argon 7.45mm / C270 6mm,25.4,SGG COOL-LITE XTREME 61-29 II 6mm,20980,COOL-LITE XTREME 61-29 II S2,SGG PLANICLEAR 6mm,21013,,6mm Clear,2029,LoEÂ² 270 S5,Ar90,0.2626,0.0463,21.62,0.2241,0.4627,0.1323,43.26,-6.06,-4.52,46.79,-7.61,-0.55,0.0509,Yes,Yes,0.232347,0.269526
EnthermalPlus,XTREME 6mm / Vacuum 0.25mm / Clear 6mm / Argon 7.45mm / C272 6mm,25.4,SGG COOL-LITE XTREME 61-29 II 6mm,20980,COOL-LITE XTREME 61-29 II S2,SGG PLANICLEAR 6mm,21013,,6 mm Clear,2014,LoEÂ² 272 S5,Ar90,0.263,0.0463,21.59,0.2265,0.4762,0.125,42.13,-3.4,-5.37,45.08,-5.75,-0.6,0.0618,Yes,Yes,0.234740,0.269940
EnthermalPlus,XTREME 6mm / Vacuum 0.25mm / Clear 6mm / Argon 7.45mm / C366 6mm,25.4,SGG COOL-LITE XTREME 61-29 II 6mm,20980,COOL-LITE XTREME 61-29 II S2,SGG PLANICLEAR 6mm,21013,,6mm Clear,2157,LoEÂ³ 366 S5,Ar90,0.2617,0.0461,21.7,0.2218,0.4306,0.1268,42.41,-2.51,-6.13,44.66,-6.13,-1.93,0.0186,Yes,Yes,0.229713,0.268588
EnthermalPlus,XTREME 6mm / Vacuum 0.25mm / Clear 6mm / Argon 7.49mm / SB60 6mm,25.44,SGG COOL-LITE XTREME 61-29 II 6mm,20980,COOL-LITE XTREME 61-29 II S2,SGG PLANICLEAR 6mm,21013,,Clear  6mm,5284,SolarbanÂ® 60 S5,Ar90,0.2624,0.0462,21.64,0.2267,0.4836,0.1262,42.29,-3.53,-4.93,45.49,-6.39,-0.82,0.0729,Yes,Yes,0.235036,0.269364
EnthermalPlus,XTREME 6mm / Vacuum 0.25mm / Clear 6mm / Argon 7.49mm / SB70 6mm,25.44,SGG COOL-LITE XTREME 61-29 II 6mm,20980,COOL-LITE XTREME 61-29 II S2,SGG PLANICLEAR 6mm,21013,,SolarbanÂ® 70 glass  6mm,5439,SolarbanÂ® 70 S5,Ar90,0.2614,0.046,21.72,0.2145,0.4437,0.1352,43.72,-3.67,-7.83,48.02,-7.87,-2.77,0.0272,Yes,Yes,0.222729,0.268309
EnthermalPlus,XTREME 6mm / Vacuum 0.25mm / Clear 6mm / Argon 7.15mm / LUMI 6mm,25.4,SGG COOL-LITE XTREME 61-29 II 6mm,20980,COOL-LITE XTREME 61-29 II S2,SGG PLANICLEAR 6mm,21013,,SGG ECLAZ II 6mm,20756,ECLAZ II S5,Ar90,0.2643,0.0465,21.49,0.2272,0.5541,0.1248,42.15,-2.37,-7.1,48.25,-6.36,-1.55,0.1487,Yes,Yes,0.236054,0.271175
EnthermalPlus,XTREME 6mm / Vacuum 0.25mm / Clear 6mm / Argon 7.15mm / SKN183 6mm,25.4,SGG COOL-LITE XTREME 61-29 II 6mm,20980,COOL-LITE XTREME 61-29 II S2,SGG PLANICLEAR 6mm,21013,,SGG COOL-LITE SKN 183 II 6mm,20896,COOL-LITE SKN 183 II S5,Ar90,0.2628,0.0463,21.61,0.2227,0.5022,0.1314,43.16,-3.77,-7.21,47.81,-6.46,-5.97,0.1034,Yes,Yes,0.231161,0.269648
EnthermalPlus,SB60 Solexia 6mm / Vacuum 0.25mm / Clear 6mm / Argon 8.01mm / C180 6mm,25.46,SolexiaÂ®  6mm,5254,SolarbanÂ® 60 S2,Clear Float Glass,415,,6mm Clear,2194,LoE 180 S5,Ar90,0.3042,0.0536,18.67,0.2617,0.5254,0.1221,41.61,-6.1,-2.37,48.89,-3.75,-3.42,0.0452,Yes,No,,
EnthermalPlus,SB60 Solexia 6mm / Vacuum 0.25mm / Clear 6mm / Argon 8.01mm / C270 6mm,25.46,SolexiaÂ®  6mm,5254,SolarbanÂ® 60 S2,Clear Float Glass,415,,6mm Clear,2029,LoEÂ² 270 S5,Ar90,0.3014,0.0531,18.84,0.2575,0.463,0.1165,40.66,-9.06,1.03,44.07,-5.21,-0.26,0.0247,Yes,No,,
EnthermalPlus,SB60 Solexia 6mm / Vacuum 0.25mm / Clear 6mm / Argon 8.01mm / C272 6mm,25.46,SolexiaÂ®  6mm,5254,SolarbanÂ® 60 S2,Clear Float Glass,415,,6 mm Clear,2014,LoEÂ² 272 S5,Ar90,0.302,0.0532,18.8,0.2622,0.4769,0.1088,39.38,-6.11,0.03,42.01,-3.25,-0.26,0.0301,Yes,No,,
EnthermalPlus,SB60 Solexia 6mm / Vacuum 0.25mm / Clear 6mm / Argon 8.01mm / C366 6mm,25.46,SolexiaÂ®  6mm,5254,SolarbanÂ® 60 S2,Clear Float Glass,415,,6mm Clear,2157,LoEÂ³ 366 S5,Ar90,0.3,0.0528,18.93,0.2493,0.4312,0.1107,39.69,-5.11,-0.69,42.16,-3.2,-1.79,0.0087,Yes,No,,
EnthermalPlus,SB60 Solexia 6mm / Vacuum 0.25mm / Clear 6mm / Argon 8.05mm / SB60 6mm,25.5,SolexiaÂ®  6mm,5254,SolarbanÂ® 60 S2,Clear Float Glass,415,,Clear  6mm,5284,SolarbanÂ® 60 S5,Ar90,0.3012,0.053,18.86,0.2622,0.4843,0.11,39.56,-6.26,0.51,42.34,-3.7,-0.52,0.0343,Yes,No,,
EnthermalPlus,SB60 Solexia 6mm / Vacuum 0.25mm / Clear 6mm / Argon 8.05mm / SB70 6mm,25.5,SolexiaÂ®  6mm,5254,SolarbanÂ® 60 S2,Clear Float Glass,415,,SolarbanÂ® 70 glass  6mm,5439,SolarbanÂ® 70 S5,Ar90,0.2996,0.0528,18.95,0.2406,0.4438,0.1195,41.17,-6.7,-2.16,45.69,-5.19,-2.84,0.0126,Yes,No,,
EnthermalPlus,SB60 Solexia 6mm / Vacuum 0.25mm / Clear 6mm / Argon 7.71mm / LUMI 6mm,25.46,SolexiaÂ®  6mm,5254,SolarbanÂ® 60 S2,Clear Float Glass,415,,SGG ECLAZ II 6mm,20756,ECLAZ II S5,Ar90,0.3037,0.0535,18.7,0.2686,0.5549,0.1085,39.37,-5.13,-1.79,44.39,-3.66,-1.16,0.0664,Yes,No,,
EnthermalPlus,SB60 Solexia 6mm / Vacuum 0.25mm / Clear 6mm / Argon 7.71mm / SKN183 6mm,25.46,SolexiaÂ®  6mm,5254,SolarbanÂ® 60 S2,Clear Float Glass,415,,SGG COOL-LITE SKN 183 II 6mm,20896,COOL-LITE SKN 183 II S5,Ar90,0.3014,0.0531,18.84,0.258,0.5024,0.1154,40.51,-6.81,-1.72,44.71,-3.63,-6.01,0.047,Yes,No,,
EnthermalPlus,SB60 Solarbronze 6mm / Vacuum 0.25mm / Clear 6mm / Argon 8.01mm / C180 6mm,25.46,SolarbronzeÂ®  6mm,5274,SolarbanÂ® 60 S2,Clear Float Glass,415,,6mm Clear,2194,LoE 180 S5,Ar90,0.3042,0.0536,18.67,0.2231,0.361,0.0801,33.9,0.39,0.0,48.01,-2.85,-3.6,0.0375,Yes,No,,
EnthermalPlus,SB60 Solarbronze 6mm / Vacuum 0.25mm / Clear 6mm / Argon 8.01mm / C270 6mm,25.46,SolarbronzeÂ®  6mm,5274,SolarbanÂ® 60 S2,Clear Float Glass,415,,6mm Clear,2029,LoEÂ² 270 S5,Ar90,0.3014,0.0531,18.84,0.2137,0.3178,0.0773,33.28,-1.41,1.84,43.27,-4.4,-0.37,0.0206,Yes,No,,
EnthermalPlus,SB60 Solarbronze 6mm / Vacuum 0.25mm / Clear 6mm / Argon 8.01mm / C272 6mm,25.46,SolarbronzeÂ®  6mm,5274,SolarbanÂ® 60 S2,Clear Float Glass,415,,6 mm Clear,2014,LoEÂ² 272 S5,Ar90,0.302,0.0532,18.8,0.2187,0.3277,0.074,32.58,0.09,1.2,41.1,-2.33,-0.38,0.0252,Yes,No,,
EnthermalPlus,SB60 Solarbronze 6mm / Vacuum 0.25mm / Clear 6mm / Argon 8.01mm / C366 6mm,25.46,SolarbronzeÂ®  6mm,5274,SolarbanÂ® 60 S2,Clear Float Glass,415,,6mm Clear,2157,LoEÂ³ 366 S5,Ar90,0.3,0.0528,18.93,0.2025,0.2955,0.0752,32.82,0.69,0.87,41.42,-2.36,-1.94,0.0073,Yes,No,,
EnthermalPlus,SB60 Solarbronze 6mm / Vacuum 0.25mm / Clear 6mm / Argon 8.05mm / SB60 6mm,25.5,SolarbronzeÂ®  6mm,5274,SolarbanÂ® 60 S2,Clear Float Glass,415,,Clear  6mm,5284,SolarbanÂ® 60 S5,Ar90,0.3012,0.053,18.86,0.2183,0.3326,0.0747,32.71,-0.05,1.5,41.42,-2.73,-0.65,0.0285,Yes,No,,
EnthermalPlus,SB60 Solarbronze 6mm / Vacuum 0.25mm / Clear 6mm / Argon 8.05mm / SB70 6mm,25.5,SolarbronzeÂ®  6mm,5274,SolarbanÂ® 60 S2,Clear Float Glass,415,,SolarbanÂ® 70 glass  6mm,5439,SolarbanÂ® 70 S5,Ar90,0.2996,0.0528,18.95,0.1947,0.3043,0.079,33.64,0.07,-0.05,44.99,-4.46,-3.05,0.0105,Yes,No,,
EnthermalPlus,SB60 Solarbronze 6mm / Vacuum 0.25mm / Clear 6mm / Argon 7.71mm / LUMI 6mm,25.46,SolarbronzeÂ®  6mm,5274,SolarbanÂ® 60 S2,Clear Float Glass,415,,SGG ECLAZ II 6mm,20756,ECLAZ II S5,Ar90,0.3037,0.0535,18.7,0.2278,0.3814,0.0739,32.57,0.59,0.18,43.25,-2.5,-1.29,0.055,Yes,No,,
EnthermalPlus,SB60 Solarbronze 6mm / Vacuum 0.25mm / Clear 6mm / Argon 7.71mm / SKN183 6mm,25.46,SolarbronzeÂ®  6mm,5274,SolarbanÂ® 60 S2,Clear Float Glass,415,,SGG COOL-LITE SKN 183 II 6mm,20896,COOL-LITE SKN 183 II S5,Ar90,0.3014,0.0531,18.84,0.2149,0.345,0.0769,33.22,-0.27,0.23,43.78,-2.68,-6.25,0.039,Yes,No,,
EnthermalPlus,SB60 Solargray 6mm / Vacuum 0.25mm / Clear 6mm / Argon 8.01mm / C180 6mm,25.46,SolargrayÂ®  6mm,5289,SolarbanÂ® 60 S2,Clear Float Glass,415,,6mm Clear,2194,LoE 180 S5,Ar90,0.3042,0.0536,18.67,0.1939,0.3018,0.0691,31.62,-0.14,-3.22,47.79,-2.94,-3.93,0.0362,Yes,No,,
EnthermalPlus,SB60 Solargray 6mm / Vacuum 0.25mm / Clear 6mm / Argon 8.01mm / C270 6mm,25.46,SolargrayÂ®  6mm,5289,SolarbanÂ® 60 S2,Clear Float Glass,415,,6mm Clear,2029,LoEÂ² 270 S5,Ar90,0.3014,0.0531,18.84,0.186,0.2658,0.0672,31.15,-1.7,-1.22,43.07,-4.48,-0.67,0.0199,Yes,No,,
EnthermalPlus,SB60 Solargray 6mm / Vacuum 0.25mm / Clear 6mm / Argon 8.01mm / C272 6mm,25.46,SolargrayÂ®  6mm,5289,SolarbanÂ® 60 S2,Clear Float Glass,415,,6 mm Clear,2014,LoEÂ² 272 S5,Ar90,0.302,0.0532,18.8,0.1903,0.274,0.0648,30.58,-0.45,-1.69,40.87,-2.42,-0.72,0.0244,Yes,No,,
EnthermalPlus,SB60 Solargray 6mm / Vacuum 0.25mm / Clear 6mm / Argon 8.01mm / C366 6mm,25.46,SolargrayÂ®  6mm,5289,SolarbanÂ® 60 S2,Clear Float Glass,415,,6mm Clear,2157,LoEÂ³ 366 S5,Ar90,0.3,0.0528,18.93,0.1762,0.2474,0.0656,30.76,0.09,-2.09,41.23,-2.4,-2.21,0.0071,Yes,No,,
EnthermalPlus,SB60 Solargray 6mm / Vacuum 0.25mm / Clear 6mm / Argon 8.05mm / SB60 6mm,25.5,SolargrayÂ®  6mm,5289,SolarbanÂ® 60 S2,Clear Float Glass,415,,Clear  6mm,5284,SolarbanÂ® 60 S5,Ar90,0.3012,0.053,18.86,0.19,0.2781,0.0652,30.67,-0.57,-1.44,41.18,-2.81,-1.0,0.0276,Yes,No,,
EnthermalPlus,SB60 Solargray 6mm / Vacuum 0.25mm / Clear 6mm / Argon 8.05mm / SB70 6mm,25.5,SolargrayÂ®  6mm,5289,SolarbanÂ® 60 S2,Clear Float Glass,415,,SolarbanÂ® 70 glass  6mm,5439,SolarbanÂ® 70 S5,Ar90,0.2996,0.0528,18.95,0.1692,0.2546,0.0684,31.43,-0.26,-3.18,44.82,-4.52,-3.31,0.0102,Yes,No,,
EnthermalPlus,SB60 Solargray 6mm / Vacuum 0.25mm / Clear 6mm / Argon 7.71mm / LUMI 6mm,25.46,SolargrayÂ®  6mm,5289,SolarbanÂ® 60 S2,Clear Float Glass,415,,SGG ECLAZ II 6mm,20756,ECLAZ II S5,Ar90,0.3037,0.0535,18.7,0.198,0.3189,0.0647,30.57,0.03,-2.66,42.96,-2.63,-1.72,0.053,Yes,No,,
EnthermalPlus,SB60 Solargray 6mm / Vacuum 0.25mm / Clear 6mm / Argon 7.71mm / SKN183 6mm,25.46,SolargrayÂ®  6mm,5289,SolarbanÂ® 60 S2,Clear Float Glass,415,,SGG COOL-LITE SKN 183 II 6mm,20896,COOL-LITE SKN 183 II S5,Ar90,0.3014,0.0531,18.84,0.1869,0.2885,0.0669,31.1,-0.6,-2.78,43.55,-2.77,-6.6,0.0376,Yes,No,,
EnthermalPlus,SB60 Optigray 6mm / Vacuum 0.25mm / Clear 6mm / Argon 8.01mm / C180 6mm,25.46,OptigrayÂ®  6mm,5265,SolarbanÂ® 60 S2,Clear Float Glass,415,,6mm Clear,2194,LoE 180 S5,Ar90,0.3042,0.0536,18.67,0.2465,0.4274,0.0951,36.97,-1.7,-3.11,48.33,-3.15,-3.69,0.0476,Yes,No,,
EnthermalPlus,SB60 Optigray 6mm / Vacuum 0.25mm / Clear 6mm / Argon 8.01mm / C270 6mm,25.46,OptigrayÂ®  6mm,5265,SolarbanÂ® 60 S2,Clear Float Glass,415,,6mm Clear,2029,LoEÂ² 270 S5,Ar90,0.3014,0.0531,18.84,0.2385,0.3765,0.0913,36.2,-4.13,-0.25,43.56,-4.67,-0.48,0.0261,Yes,No,,
EnthermalPlus,SB60 Optigray 6mm / Vacuum 0.25mm / Clear 6mm / Argon 8.01mm / C272 6mm,25.46,OptigrayÂ®  6mm,5265,SolarbanÂ® 60 S2,Clear Float Glass,415,,6 mm Clear,2014,LoEÂ² 272 S5,Ar90,0.3021,0.0532,18.8,0.2436,0.388,0.0865,35.26,-1.99,-1.02,41.43,-2.64,-0.5,0.0319,Yes,No,,
EnthermalPlus,SB60 Optigray 6mm / Vacuum 0.25mm / Clear 6mm / Argon 8.01mm / C366 6mm,25.46,OptigrayÂ®  6mm,5265,SolarbanÂ® 60 S2,Clear Float Glass,415,,6mm Clear,2157,LoEÂ³ 366 S5,Ar90,0.3,0.0528,18.92,0.2276,0.3504,0.0879,35.53,-1.18,-1.61,41.69,-2.65,-2.01,0.0093,Yes,No,,
EnthermalPlus,SB60 Optigray 6mm / Vacuum 0.25mm / Clear 6mm / Argon 8.05mm / SB60 6mm,25.5,OptigrayÂ®  6mm,5265,SolarbanÂ® 60 S2,Clear Float Glass,415,,Clear  6mm,5284,SolarbanÂ® 60 S5,Ar90,0.3012,0.053,18.85,0.2434,0.3939,0.0873,35.4,-2.16,-0.63,41.75,-3.06,-0.77,0.0362,Yes,No,,
EnthermalPlus,SB60 Optigray 6mm / Vacuum 0.25mm / Clear 6mm / Argon 8.05mm / SB70 6mm,25.5,OptigrayÂ®  6mm,5265,SolarbanÂ® 60 S2,Clear Float Glass,415,,SolarbanÂ® 70 glass  6mm,5439,SolarbanÂ® 70 S5,Ar90,0.2996,0.0528,18.95,0.2189,0.3606,0.0935,36.64,-2.05,-3.03,45.24,-4.71,-3.09,0.0133,Yes,No,,
EnthermalPlus,SB60 Optigray 6mm / Vacuum 0.25mm / Clear 6mm / Argon 7.71mm / LUMI 6mm,25.46,OptigrayÂ®  6mm,5265,SolarbanÂ® 60 S2,Clear Float Glass,415,,SGG ECLAZ II 6mm,20756,ECLAZ II S5,Ar90,0.3037,0.0535,18.7,0.2522,0.4515,0.0862,35.25,-1.24,-2.49,43.67,-2.89,-1.45,0.07,Yes,No,,
EnthermalPlus,SB60 Optigray 6mm / Vacuum 0.25mm / Clear 6mm / Argon 7.71mm / SKN183 6mm,25.46,OptigrayÂ®  6mm,5265,SolarbanÂ® 60 S2,Clear Float Glass,415,,SGG COOL-LITE SKN 183 II 6mm,20896,COOL-LITE SKN 183 II S5,Ar90,0.3014,0.0531,18.84,0.2394,0.4086,0.0907,36.11,-2.4,-2.55,44.12,-3.0,-6.32,0.0495,Yes,No,,
EnthermalPlus,SB60 Solarblue 6mm / Vacuum 0.25mm / Clear 6mm / Argon 8.01mm / C180 6mm,25.46,SolarblueÂ®  6mm,5364,SolarbanÂ® 60 S2,Clear Float Glass,415,,6mm Clear,2194,LoE 180 S5,Ar90,0.3042,0.0536,18.67,0.2274,0.3813,0.0853,35.29,-2.07,-8.74,48.14,-3.27,-4.24,0.0459,Yes,No,,
EnthermalPlus,SB60 Solarblue 6mm / Vacuum 0.25mm / Clear 6mm / Argon 8.01mm / C270 6mm,25.46,SolarblueÂ®  6mm,5364,SolarbanÂ® 60 S2,Clear Float Glass,415,,6mm Clear,2029,LoEÂ² 270 S5,Ar90,0.3014,0.0531,18.84,0.2205,0.336,0.0823,34.63,-4.54,-5.28,43.39,-4.77,-0.99,0.0253,Yes,No,,
