Repository: Ranojoyd80/enthermal-configurator

File: Data_Pipeline/1_Source_CSVs/IG_Config_EnthermalPlus_Inboard_Dataset_12-04-26.csv (part 8 of 34)
Product Type,Comment,Total Thickness (mm),Outer Lite (Name_Thickness mm),Outer Lite NFRC ID,Outer Lite Low-E,Middle Lite (Name_Thickness mm),Middle Lite NFRC ID,Middle Lite Low-E,Inner Lite (Name_Thickness mm),Inner Lite NFRC ID,Inner Lite Low-E,Gas Fill,U-value NFRC (W/mÂ²K),U-value NFRC (BTU/hrftF),R-value NFRC,SHGC,Tvis (Visible Transmittance),Exterior Visible Reflectance,Exterior Reflected Color L*,Exterior Reflected Color a*,Exterior Reflected Color b*,Interior Reflected Color L*,Interior Reflected Color a*,Interior Reflected Color b*,T-UV,NFRC,CEN,g-factor,U-value CEN (W/m²K)
EnthermalPlus,C270 5mm / Argon 11.06mm / SB60 5mm / Vacuum 0.25mm / Clear 5mm,25.41,5mm Clear,2028,LoEÂ² 270 S2,Clear  5mm,5283,SolarbanÂ® 60 S4,Clear Float Glass,414,,Ar90,0.29,0.0511,19.58,0.2569,0.5407,0.1356,43.64,-3.78,-2.34,45.53,-7.35,3.74,0.0439,Yes,No,,
EnthermalPlus,C270 5mm / Argon 11.06mm / SB70 5mm / Vacuum 0.25mm / Clear 5mm,25.41,5mm Clear,2028,LoEÂ² 270 S2,SolarbanÂ® 70 glass  5mm,5434,SolarbanÂ® 70 S4,Clear Float Glass,414,,Ar90,0.2404,0.0423,23.62,0.202,0.4956,0.1509,45.82,-5.45,-2.9,47.59,-5.51,-3.22,0.0158,Yes,No,,
EnthermalPlus,C270 5mm / Argon 10.45mm / LUMI 5mm / Vacuum 0.25mm / Clear 5mm,25.4,5mm Clear,2028,LoEÂ² 270 S2,SGG ECLAZ II 5mm,20755,ECLAZ II S4,SGG PLANICLEAR 5mm,21012,,Ar90,0.3232,0.0569,17.57,0.3126,0.6315,0.1385,44.14,-3.5,-2.94,46.72,-5.56,-0.49,0.0899,Yes,No,,
EnthermalPlus,C272 5mm / Argon 11.05mm / C180 5mm / Vacuum 0.25mm / Clear 5mm,25.4,5 mm Clear,2013,LoEÂ² 272 S2,5mm Clear,2193,LoE 180 S4,Float Glass - 5mm,2003,,Ar90,0.3777,0.0665,15.03,0.3384,0.6187,0.1499,45.68,-2.14,-3.92,48.37,-1.91,-4.37,0.0697,Yes,No,,
EnthermalPlus,C272 5mm / Argon 11.05mm / C270 5mm / Vacuum 0.25mm / Clear 5mm,25.4,5 mm Clear,2013,LoEÂ² 272 S2,5mm Clear,2028,LoEÂ² 270 S4,Float Glass - 5mm,2003,,Ar90,0.2919,0.0514,19.45,0.2648,0.5427,0.1301,42.79,-2.84,-2.31,45.73,-8.37,3.24,0.0389,Yes,No,,
EnthermalPlus,C272 5mm / Argon 11.05mm / C272 5mm / Vacuum 0.25mm / Clear 5mm,25.4,5 mm Clear,2013,LoEÂ² 272 S2,5 mm Clear,2013,LoEÂ² 272 S4,Float Glass - 5mm,2003,,Ar90,0.3112,0.0548,18.24,0.2858,0.561,0.1215,41.43,-1.48,-2.53,43.78,-3.28,1.71,0.0482,Yes,No,,
EnthermalPlus,C272 5mm / Argon 11.05mm / C366 5mm / Vacuum 0.25mm / Clear 5mm,25.4,5 mm Clear,2013,LoEÂ² 272 S2,5mm Clear,2156,LoEÂ³ 366 S4,Float Glass - 5mm,2003,,Ar90,0.2473,0.0435,22.96,0.2164,0.5049,0.1238,41.79,-1.57,-3.16,43.79,-1.16,-0.2,0.014,Yes,No,,
EnthermalPlus,C272 5mm / Argon 11.06mm / SB60 5mm / Vacuum 0.25mm / Clear 5mm,25.41,5 mm Clear,2013,LoEÂ² 272 S2,Clear  5mm,5283,SolarbanÂ® 60 S4,Clear Float Glass,414,,Ar90,0.2908,0.0512,19.53,0.28,0.5589,0.1229,41.64,-1.74,-2.64,44.18,-4.22,2.77,0.0528,Yes,No,,
EnthermalPlus,C272 5mm / Argon 11.06mm / SB70 5mm / Vacuum 0.25mm / Clear 5mm,25.41,5 mm Clear,2013,LoEÂ² 272 S2,SolarbanÂ® 70 glass  5mm,5434,SolarbanÂ® 70 S4,Clear Float Glass,414,,Ar90,0.2409,0.0424,23.57,0.2139,0.5118,0.1391,44.12,-3.41,-3.43,46.53,-3.01,-4.12,0.0196,Yes,No,,
EnthermalPlus,C272 5mm / Argon 10.45mm / LUMI 5mm / Vacuum 0.25mm / Clear 5mm,25.4,5 mm Clear,2013,LoEÂ² 272 S2,SGG ECLAZ II 5mm,20755,ECLAZ II S4,SGG PLANICLEAR 5mm,21012,,Ar90,0.3241,0.0571,17.52,0.3512,0.6528,0.1259,42.21,-1.41,-3.26,44.97,-1.45,-1.85,0.1068,Yes,No,,
EnthermalPlus,C340 5mm / Argon 11.05mm / C180 5mm / Vacuum 0.25mm / Clear 5mm,25.4,5mm Clear,2166,LoEÂ³ 340 S2,5mm Clear,2193,LoE 180 S4,Float Glass - 5mm,2003,,Ar90,0.3752,0.0661,15.14,0.1417,0.3352,0.1445,45.13,-6.51,-13.59,51.85,-2.46,-2.97,0.009,Yes,No,,
EnthermalPlus,C340 5mm / Argon 11.05mm / C270 5mm / Vacuum 0.25mm / Clear 5mm,25.4,5mm Clear,2166,LoEÂ³ 340 S2,5mm Clear,2028,LoEÂ² 270 S4,Float Glass - 5mm,2003,,Ar90,0.2903,0.0511,19.56,0.1224,0.2939,0.1385,44.23,-6.63,-12.87,48.65,-8.61,4.11,0.0047,Yes,No,,
EnthermalPlus,C340 5mm / Argon 11.05mm / C272 5mm / Vacuum 0.25mm / Clear 5mm,25.4,5mm Clear,2166,LoEÂ³ 340 S2,5 mm Clear,2013,LoEÂ² 272 S4,Float Glass - 5mm,2003,,Ar90,0.3095,0.0545,18.35,0.1282,0.3033,0.1359,43.82,-6.14,-12.78,47.08,-3.67,2.45,0.0059,Yes,No,,
EnthermalPlus,C340 5mm / Argon 11.05mm / C366 5mm / Vacuum 0.25mm / Clear 5mm,25.4,5mm Clear,2166,LoEÂ³ 340 S2,5mm Clear,2156,LoEÂ³ 366 S4,Float Glass - 5mm,2003,,Ar90,0.2461,0.0433,23.07,0.109,0.2739,0.1365,43.92,-6.31,-12.79,46.48,-2.6,1.39,0.0018,Yes,No,,
EnthermalPlus,C340 5mm / Argon 11.06mm / SB60 5mm / Vacuum 0.25mm / Clear 5mm,25.41,5mm Clear,2166,LoEÂ³ 340 S2,Clear  5mm,5283,SolarbanÂ® 60 S4,Clear Float Glass,414,,Ar90,0.2892,0.0509,19.63,0.1273,0.3025,0.1363,43.89,-6.13,-12.9,47.43,-4.81,3.61,0.0066,Yes,No,,
EnthermalPlus,C340 5mm / Argon 11.06mm / SB70 5mm / Vacuum 0.25mm / Clear 5mm,25.41,5mm Clear,2166,LoEÂ³ 340 S2,SolarbanÂ® 70 glass  5mm,5434,SolarbanÂ® 70 S4,Clear Float Glass,414,,Ar90,0.2398,0.0422,23.68,0.109,0.2778,0.1413,44.63,-7.07,-12.97,49.07,-4.1,-2.54,0.0025,Yes,No,,
EnthermalPlus,C340 5mm / Argon 10.45mm / LUMI 5mm / Vacuum 0.25mm / Clear 5mm,25.4,5mm Clear,2166,LoEÂ³ 340 S2,SGG ECLAZ II 5mm,20755,ECLAZ II S4,SGG PLANICLEAR 5mm,21012,,Ar90,0.3224,0.0568,17.62,0.1459,0.3529,0.1373,44.07,-6.14,-13.26,49.21,-1.97,-0.53,0.014,Yes,No,,
EnthermalPlus,C366 5mm / Argon 11.05mm / C180 5mm / Vacuum 0.25mm / Clear 5mm,25.4,5mm Clear,2156,LoEÂ³ 366 S2,5mm Clear,2193,LoE 180 S4,Float Glass - 5mm,2003,,Ar90,0.3735,0.0658,15.2,0.2271,0.5567,0.1456,45.08,-2.73,-4.38,48.75,-0.48,-5.24,0.0211,Yes,No,,
EnthermalPlus,C366 5mm / Argon 11.05mm / C270 5mm / Vacuum 0.25mm / Clear 5mm,25.4,5mm Clear,2156,LoEÂ³ 366 S2,5mm Clear,2028,LoEÂ² 270 S4,Float Glass - 5mm,2003,,Ar90,0.2893,0.0509,19.63,0.1974,0.4886,0.1294,42.69,-3.0,-3.34,46.04,-7.17,2.36,0.0113,Yes,No,,
EnthermalPlus,C366 5mm / Argon 11.05mm / C272 5mm / Vacuum 0.25mm / Clear 5mm,25.4,5mm Clear,2156,LoEÂ³ 366 S2,5 mm Clear,2013,LoEÂ² 272 S4,Float Glass - 5mm,2003,,Ar90,0.3083,0.0543,18.42,0.207,0.5048,0.1224,41.57,-1.71,-3.49,44.14,-1.94,0.7,0.0138,Yes,No,,
EnthermalPlus,C366 5mm / Argon 11.05mm / C366 5mm / Vacuum 0.25mm / Clear 5mm,25.4,5mm Clear,2156,LoEÂ³ 366 S2,5mm Clear,2156,LoEÂ³ 366 S4,Float Glass - 5mm,2003,,Ar90,0.2454,0.0432,23.14,0.1747,0.455,0.1241,41.85,-2.09,-3.7,44.05,-0.35,-0.83,0.0041,Yes,No,,
EnthermalPlus,C366 5mm / Argon 11.06mm / SB60 5mm / Vacuum 0.25mm / Clear 5mm,25.41,5mm Clear,2156,LoEÂ³ 366 S2,Clear  5mm,5283,SolarbanÂ® 60 S4,Clear Float Glass,414,,Ar90,0.2882,0.0508,19.7,0.2058,0.5031,0.1235,41.76,-1.83,-3.64,44.53,-2.93,1.78,0.0156,Yes,No,,
EnthermalPlus,C366 5mm / Argon 11.06mm / SB70 5mm / Vacuum 0.25mm / Clear 5mm,25.41,5mm Clear,2156,LoEÂ³ 366 S2,SolarbanÂ® 70 glass  5mm,5434,SolarbanÂ® 70 S4,Clear Float Glass,414,,Ar90,0.2391,0.0421,23.74,0.1747,0.4613,0.1366,43.76,-4.06,-3.75,46.78,-2.23,-4.63,0.0058,Yes,No,,
EnthermalPlus,C366 5mm / Argon 10.45mm / LUMI 5mm / Vacuum 0.25mm / Clear 5mm,25.4,5mm Clear,2156,LoEÂ³ 366 S2,SGG ECLAZ II 5mm,20755,ECLAZ II S4,SGG PLANICLEAR 5mm,21012,,Ar90,0.3212,0.0566,17.68,0.2362,0.5872,0.126,42.21,-1.64,-4.24,45.44,0.37,-3.04,0.0329,Yes,No,,
EnthermalPlus,Q452 5mm / Argon 11.05mm / C180 5mm / Vacuum 0.25mm / Clear 5mm,25.4,5mm Clear,2106,Quad LoE 452 S2,5mm Clear,2193,LoE 180 S4,Float Glass - 5mm,2003,,Ar90,0.3731,0.0657,15.22,0.1798,0.4508,0.1179,41.06,-4.39,-2.99,51.52,-4.31,-2.14,0.0061,Yes,No,,
EnthermalPlus,Q452 5mm / Argon 11.05mm / C270 5mm / Vacuum 0.25mm / Clear 5mm,25.4,5mm Clear,2106,Quad LoE 452 S2,5mm Clear,2028,LoEÂ² 270 S4,Float Glass - 5mm,2003,,Ar90,0.289,0.0509,19.64,0.157,0.3951,0.1073,39.27,-4.39,-2.22,48.39,-9.99,4.81,0.0034,Yes,No,,
EnthermalPlus,Q452 5mm / Argon 11.05mm / C272 5mm / Vacuum 0.25mm / Clear 5mm,25.4,5mm Clear,2106,Quad LoE 452 S2,5 mm Clear,2013,LoEÂ² 272 S4,Float Glass - 5mm,2003,,Ar90,0.3081,0.0543,18.43,0.1642,0.408,0.1026,38.43,-3.36,-2.29,46.78,-5.39,3.54,0.0042,Yes,No,,
EnthermalPlus,Q452 5mm / Argon 11.05mm / C366 5mm / Vacuum 0.25mm / Clear 5mm,25.4,5mm Clear,2106,Quad LoE 452 S2,5mm Clear,2156,LoEÂ³ 366 S4,Float Glass - 5mm,2003,,Ar90,0.2452,0.0432,23.16,0.1403,0.3679,0.1038,38.64,-3.72,-2.34,46.27,-3.26,1.48,0.0012,Yes,No,,
EnthermalPlus,Q452 5mm / Argon 11.06mm / SB60 5mm / Vacuum 0.25mm / Clear 5mm,25.41,5mm Clear,2106,Quad LoE 452 S2,Clear  5mm,5283,SolarbanÂ® 60 S4,Clear Float Glass,414,,Ar90,0.288,0.0507,19.72,0.1634,0.4067,0.1034,38.57,-3.44,-2.43,47.13,-6.37,4.54,0.0047,Yes,No,,
EnthermalPlus,Q452 5mm / Argon 11.06mm / SB70 5mm / Vacuum 0.25mm / Clear 5mm,25.41,5mm Clear,2106,Quad LoE 452 S2,SolarbanÂ® 70 glass  5mm,5434,SolarbanÂ® 70 S4,Clear Float Glass,414,,Ar90,0.239,0.0421,23.76,0.1404,0.3733,0.1121,40.08,-5.35,-2.34,48.87,-4.84,-2.24,0.0017,Yes,No,,
EnthermalPlus,Q452 5mm / Argon 10.45mm / LUMI 5mm / Vacuum 0.25mm / Clear 5mm,25.4,5mm Clear,2106,Quad LoE 452 S2,SGG ECLAZ II 5mm,20755,ECLAZ II S4,SGG PLANICLEAR 5mm,21012,,Ar90,0.321,0.0565,17.69,0.1859,0.4747,0.105,38.92,-3.35,-2.97,48.8,-4.33,0.63,0.0094,Yes,No,,
EnthermalPlus,SB60 5mm / Argon 11.08mm / C180 5mm / Vacuum 0.25mm / Clear 5mm,25.43,Clear  5mm,5283,SolarbanÂ® 60 S2,5mm Clear,2193,LoE 180 S4,Float Glass - 5mm,2003,,Ar90,0.3762,0.0663,15.09,0.3266,0.6261,0.1521,45.99,-2.66,-4.08,48.57,-2.16,-3.8,0.0831,Yes,No,,
EnthermalPlus,SB60 5mm / Argon 11.08mm / C270 5mm / Vacuum 0.25mm / Clear 5mm,25.43,Clear  5mm,5283,SolarbanÂ® 60 S2,5mm Clear,2028,LoEÂ² 270 S4,Float Glass - 5mm,2003,,Ar90,0.2909,0.0512,19.52,0.2616,0.5492,0.1318,43.05,-3.29,-2.51,45.9,-8.52,3.74,0.0439,Yes,No,,
EnthermalPlus,SB60 5mm / Argon 11.08mm / C272 5mm / Vacuum 0.25mm / Clear 5mm,25.43,Clear  5mm,5283,SolarbanÂ® 60 S2,5 mm Clear,2013,LoEÂ² 272 S4,Float Glass - 5mm,2003,,Ar90,0.3102,0.0546,18.31,0.281,0.5676,0.123,41.66,-1.86,-2.74,43.97,-3.5,2.3,0.0529,Yes,No,,
EnthermalPlus,SB60 5mm / Argon 11.08mm / C366 5mm / Vacuum 0.25mm / Clear 5mm,25.43,Clear  5mm,5283,SolarbanÂ® 60 S2,5mm Clear,2156,LoEÂ³ 366 S4,Float Glass - 5mm,2003,,Ar90,0.2466,0.0434,23.03,0.2164,0.5109,0.1253,42.03,-2.0,-3.32,43.95,-1.3,0.23,0.0158,Yes,No,,
EnthermalPlus,SB60 5mm / Argon 11.09mm / SB60 5mm / Vacuum 0.25mm / Clear 5mm,25.44,Clear  5mm,5283,SolarbanÂ® 60 S2,Clear  5mm,5283,SolarbanÂ® 60 S4,Clear Float Glass,414,,Ar90,0.2899,0.051,19.59,0.2763,0.5656,0.1244,41.88,-2.11,-2.87,44.37,-4.43,3.34,0.0616,Yes,No,,
EnthermalPlus,SB60 5mm / Argon 11.09mm / SB70 5mm / Vacuum 0.25mm / Clear 5mm,25.44,Clear  5mm,5283,SolarbanÂ® 60 S2,SolarbanÂ® 70 glass  5mm,5434,SolarbanÂ® 70 S4,Clear Float Glass,414,,Ar90,0.2403,0.0423,23.63,0.2141,0.518,0.1411,44.4,-3.97,-3.53,46.68,-3.13,-3.71,0.022,Yes,No,,
EnthermalPlus,SB60 5mm / Argon 10.48mm / LUMI 5mm / Vacuum 0.25mm / Clear 5mm,25.43,Clear  5mm,5283,SolarbanÂ® 60 S2,SGG ECLAZ II 5mm,20755,ECLAZ II S4,SGG PLANICLEAR 5mm,21012,,Ar90,0.3231,0.0569,17.58,0.3396,0.6605,0.1275,42.46,-1.81,-3.51,45.21,-1.78,-1.13,0.1312,Yes,No,,
EnthermalPlus,SB60 Solarbronze 5mm / Argon 11.08mm / C180 5mm / Vacuum 0.25mm / Clear 5mm,25.43,SolarbronzeÂ®  5mm,5273,SolarbanÂ® 60 S2,5mm Clear,2193,LoE 180 S4,Float Glass - 5mm,2003,,Ar90,0.3762,0.0663,15.09,0.2291,0.4098,0.0899,35.86,0.26,-0.32,47.22,-1.61,-4.03,0.0446,Yes,No,,
EnthermalPlus,SB60 Solarbronze 5mm / Argon 11.08mm / C270 5mm / Vacuum 0.25mm / Clear 5mm,25.43,SolarbronzeÂ®  5mm,5273,SolarbanÂ® 60 S2,5mm Clear,2028,LoEÂ² 270 S4,Float Glass - 5mm,2003,,Ar90,0.2909,0.0512,19.52,0.1814,0.3596,0.0812,34.12,-0.23,0.26,44.78,-8.22,3.78,0.0243,Yes,No,,
EnthermalPlus,SB60 Solarbronze 5mm / Argon 11.08mm / C272 5mm / Vacuum 0.25mm / Clear 5mm,25.43,SolarbronzeÂ®  5mm,5273,SolarbanÂ® 60 S2,5 mm Clear,2013,LoEÂ² 272 S4,Float Glass - 5mm,2003,,Ar90,0.3102,0.0546,18.31,0.1956,0.3719,0.0775,33.34,0.41,0.02,42.69,-3.03,2.3,0.0296,Yes,No,,
EnthermalPlus,SB60 Solarbronze 5mm / Argon 11.08mm / C366 5mm / Vacuum 0.25mm / Clear 5mm,25.43,SolarbronzeÂ®  5mm,5273,SolarbanÂ® 60 S2,5mm Clear,2156,LoEÂ³ 366 S4,Float Glass - 5mm,2003,,Ar90,0.2466,0.0434,23.03,0.1481,0.3344,0.0785,33.55,0.37,-0.32,42.91,-0.67,0.13,0.0087,Yes,No,,
EnthermalPlus,SB60 Solarbronze 5mm / Argon 11.09mm / SB60 5mm / Vacuum 0.25mm / Clear 5mm,25.44,SolarbronzeÂ®  5mm,5273,SolarbanÂ® 60 S2,Clear  5mm,5283,SolarbanÂ® 60 S4,Clear Float Glass,414,,Ar90,0.2899,0.051,19.59,0.1916,0.3704,0.0781,33.47,0.23,-0.0,43.12,-3.91,3.36,0.0336,Yes,No,,
EnthermalPlus,SB60 Solarbronze 5mm / Argon 11.09mm / SB70 5mm / Vacuum 0.25mm / Clear 5mm,25.44,SolarbronzeÂ®  5mm,5273,SolarbanÂ® 60 S2,SolarbanÂ® 70 glass  5mm,5434,SolarbanÂ® 70 S4,Clear Float Glass,414,,Ar90,0.2403,0.0423,23.63,0.1459,0.339,0.0851,34.9,-0.52,-0.3,45.71,-2.6,-4.01,0.0121,Yes,No,,
EnthermalPlus,SB60 Solarbronze 5mm / Argon 10.48mm / LUMI 5mm / Vacuum 0.25mm / Clear 5mm,25.43,SolarbronzeÂ®  5mm,5273,SolarbanÂ® 60 S2,SGG ECLAZ II 5mm,20755,ECLAZ II S4,SGG PLANICLEAR 5mm,21012,,Ar90,0.3231,0.0569,17.58,0.2364,0.4327,0.0794,33.78,0.56,-0.27,43.53,-1.11,-1.26,0.0687,Yes,No,,
EnthermalPlus,SB60 Solargray 5mm / Argon 11.08mm / C180 5mm / Vacuum 0.25mm / Clear 5mm,25.43,SolargrayÂ®  5mm,5288,SolarbanÂ® 60 S2,5mm Clear,2193,LoE 180 S4,Float Glass - 5mm,2003,,Ar90,0.3762,0.0663,15.09,0.2046,0.3534,0.0781,33.6,-0.3,-3.51,46.97,-1.71,-4.4,0.0432,Yes,No,,
EnthermalPlus,SB60 Solargray 5mm / Argon 11.08mm / C270 5mm / Vacuum 0.25mm / Clear 5mm,25.43,SolargrayÂ®  5mm,5288,SolarbanÂ® 60 S2,5mm Clear,2028,LoEÂ² 270 S4,Float Glass - 5mm,2003,,Ar90,0.2909,0.0512,19.52,0.1621,0.3102,0.0716,32.17,-0.65,-2.5,44.57,-8.34,3.48,0.0236,Yes,No,,
EnthermalPlus,SB60 Solargray 5mm / Argon 11.08mm / C272 5mm / Vacuum 0.25mm / Clear 5mm,25.43,SolargrayÂ®  5mm,5288,SolarbanÂ® 60 S2,5 mm Clear,2013,LoEÂ² 272 S4,Float Glass - 5mm,2003,,Ar90,0.3102,0.0546,18.31,0.1748,0.3207,0.0688,31.51,-0.04,-2.58,42.45,-3.14,1.95,0.0288,Yes,No,,
EnthermalPlus,SB60 Solargray 5mm / Argon 11.08mm / C366 5mm / Vacuum 0.25mm / Clear 5mm,25.43,SolargrayÂ®  5mm,5288,SolarbanÂ® 60 S2,5mm Clear,2156,LoEÂ³ 366 S4,Float Glass - 5mm,2003,,Ar90,0.2466,0.0434,23.03,0.1323,0.2886,0.0696,31.7,0.01,-2.96,42.72,-0.71,-0.15,0.0084,Yes,No,,
EnthermalPlus,SB60 Solargray 5mm / Argon 11.09mm / SB60 5mm / Vacuum 0.25mm / Clear 5mm,25.44,SolargrayÂ®  5mm,5288,SolarbanÂ® 60 S2,Clear  5mm,5283,SolarbanÂ® 60 S4,Clear Float Glass,414,,Ar90,0.2899,0.051,19.59,0.1711,0.3195,0.0693,31.62,-0.18,-2.62,42.88,-4.01,3.02,0.0326,Yes,No,,
EnthermalPlus,SB60 Solargray 5mm / Argon 11.09mm / SB70 5mm / Vacuum 0.25mm / Clear 5mm,25.44,SolargrayÂ®  5mm,5288,SolarbanÂ® 60 S2,SolarbanÂ® 70 glass  5mm,5434,SolarbanÂ® 70 S4,Clear Float Glass,414,,Ar90,0.2403,0.0423,23.63,0.1302,0.2925,0.0746,32.84,-0.78,-3.21,45.53,-2.65,-4.27,0.0118,Yes,No,,
EnthermalPlus,SB60 Solargray 5mm / Argon 10.48mm / LUMI 5mm / Vacuum 0.25mm / Clear 5mm,25.43,SolargrayÂ®  5mm,5288,SolarbanÂ® 60 S2,SGG ECLAZ II 5mm,20755,ECLAZ II S4,SGG PLANICLEAR 5mm,21012,,Ar90,0.3231,0.0569,17.58,0.2107,0.3731,0.0702,31.88,-0.03,-2.95,43.22,-1.25,-1.72,0.0664,Yes,No,,
EnthermalPlus,SB60 Optiblue 5mm / Argon 11.08mm / C180 5mm / Vacuum 0.25mm / Clear 5mm,25.43,OptiblueÂ® (SolarbanÂ® z50)  5mm,5423,SolarbanÂ® 60 S2,5mm Clear,2193,LoE 180 S4,Float Glass - 5mm,2003,,Ar90,0.3762,0.0663,15.09,0.2709,0.4781,0.1072,39.25,-1.11,-7.25,47.62,-1.93,-4.49,0.0669,Yes,No,,
EnthermalPlus,SB60 Optiblue 5mm / Argon 11.08mm / C270 5mm / Vacuum 0.25mm / Clear 5mm,25.43,OptiblueÂ® (SolarbanÂ® z50)  5mm,5423,SolarbanÂ® 60 S2,5mm Clear,2028,LoEÂ² 270 S4,Float Glass - 5mm,2003,,Ar90,0.2909,0.0512,19.52,0.2141,0.4195,0.0953,37.08,-1.63,-5.49,45.11,-8.44,3.27,0.0359,Yes,No,,
EnthermalPlus,SB60 Optiblue 5mm / Argon 11.08mm / C272 5mm / Vacuum 0.25mm / Clear 5mm,25.43,OptiblueÂ® (SolarbanÂ® z50)  5mm,5423,SolarbanÂ® 60 S2,5 mm Clear,2013,LoEÂ² 272 S4,Float Glass - 5mm,2003,,Ar90,0.3102,0.0546,18.31,0.2309,0.4337,0.0901,36.06,-0.58,-5.52,43.07,-3.32,1.73,0.0436,Yes,No,,
EnthermalPlus,SB60 Optiblue 5mm / Argon 11.08mm / C366 5mm / Vacuum 0.25mm / Clear 5mm,25.43,OptiblueÂ® (SolarbanÂ® z50)  5mm,5423,SolarbanÂ® 60 S2,5mm Clear,2156,LoEÂ³ 366 S4,Float Glass - 5mm,2003,,Ar90,0.2466,0.0434,23.03,0.1747,0.3905,0.0915,36.34,-0.52,-6.09,43.21,-0.97,-0.26,0.0129,Yes,No,,
EnthermalPlus,SB60 Optiblue 5mm / Argon 11.09mm / SB60 5mm / Vacuum 0.25mm / Clear 5mm,25.44,OptiblueÂ® (SolarbanÂ® z50)  5mm,5423,SolarbanÂ® 60 S2,Clear  5mm,5283,SolarbanÂ® 60 S4,Clear Float Glass,414,,Ar90,0.2899,0.051,19.59,0.2263,0.4322,0.0909,36.22,-0.76,-5.64,43.48,-4.21,2.8,0.05,Yes,No,,
EnthermalPlus,SB60 Optiblue 5mm / Argon 11.09mm / SB70 5mm / Vacuum 0.25mm / Clear 5mm,25.44,OptiblueÂ® (SolarbanÂ® z50)  5mm,5423,SolarbanÂ® 60 S2,SolarbanÂ® 70 glass  5mm,5434,SolarbanÂ® 70 S4,Clear Float Glass,414,,Ar90,0.2403,0.0423,23.63,0.1721,0.3956,0.1009,38.1,-1.84,-6.59,45.99,-2.87,-4.27,0.018,Yes,No,,
EnthermalPlus,SB60 Optiblue 5mm / Argon 10.48mm / LUMI 5mm / Vacuum 0.25mm / Clear 5mm,25.43,OptiblueÂ® (SolarbanÂ® z50)  5mm,5423,SolarbanÂ® 60 S2,SGG ECLAZ II 5mm,20755,ECLAZ II S4,SGG PLANICLEAR 5mm,21012,,Ar90,0.3231,0.0569,17.58,0.2808,0.5046,0.0927,36.64,-0.65,-6.19,44.02,-1.5,-1.92,0.1039,Yes,No,,
EnthermalPlus,SB60 Starphire 5mm / Argon 11.08mm / C180 5mm / Vacuum 0.25mm / Clear 5mm,25.43,StarphireÂ®  5mm,5348,SolarbanÂ® 60 S2,5mm Clear,2193,LoE 180 S4,Float Glass - 5mm,2003,,Ar90,0.3762,0.0663,15.09,0.3451,0.6405,0.157,46.64,-1.75,-4.26,48.67,-2.03,-3.77,0.0907,Yes,No,,
EnthermalPlus,SB60 Starphire 5mm / Argon 11.08mm / C270 5mm / Vacuum 0.25mm / Clear 5mm,25.43,StarphireÂ®  5mm,5348,SolarbanÂ® 60 S2,5mm Clear,2028,LoEÂ² 270 S4,Float Glass - 5mm,2003,,Ar90,0.2909,0.0512,19.52,0.2729,0.5617,0.1358,43.63,-2.45,-2.65,45.98,-8.4,3.75,0.0476,Yes,No,,
EnthermalPlus,SB60 Starphire 5mm / Argon 11.08mm / C272 5mm / Vacuum 0.25mm / Clear 5mm,25.43,StarphireÂ®  5mm,5348,SolarbanÂ® 60 S2,5 mm Clear,2013,LoEÂ² 272 S4,Float Glass - 5mm,2003,,Ar90,0.3102,0.0546,18.31,0.2941,0.5806,0.1266,42.21,-1.06,-2.89,44.07,-3.38,2.31,0.0572,Yes,No,,
EnthermalPlus,SB60 Starphire 5mm / Argon 11.08mm / C366 5mm / Vacuum 0.25mm / Clear 5mm,25.43,StarphireÂ®  5mm,5348,SolarbanÂ® 60 S2,5mm Clear,2156,LoEÂ³ 366 S4,Float Glass - 5mm,2003,,Ar90,0.2466,0.0434,23.03,0.2234,0.5225,0.129,42.59,-1.17,-3.5,44.03,-1.23,0.25,0.0172,Yes,No,,
EnthermalPlus,SB60 Starphire 5mm / Argon 11.09mm / SB60 5mm / Vacuum 0.25mm / Clear 5mm,25.44,StarphireÂ®  5mm,5348,SolarbanÂ® 60 S2,Clear  5mm,5283,SolarbanÂ® 60 S4,Clear Float Glass,414,,Ar90,0.2899,0.051,19.59,0.2887,0.5785,0.128,42.43,-1.33,-3.02,44.47,-4.31,3.35,0.0669,Yes,No,,
EnthermalPlus,SB60 Starphire 5mm / Argon 11.09mm / SB70 5mm / Vacuum 0.25mm / Clear 5mm,25.44,StarphireÂ®  5mm,5348,SolarbanÂ® 60 S2,SolarbanÂ® 70 glass  5mm,5434,SolarbanÂ® 70 S4,Clear Float Glass,414,,Ar90,0.2403,0.0423,23.63,0.2207,0.5297,0.1454,45.01,-3.06,-3.73,46.75,-3.05,-3.68,0.0239,Yes,No,,
EnthermalPlus,SB60 Starphire 5mm / Argon 10.48mm / LUMI 5mm / Vacuum 0.25mm / Clear 5mm,25.43,StarphireÂ®  5mm,5348,SolarbanÂ® 60 S2,SGG ECLAZ II 5mm,20755,ECLAZ II S4,SGG PLANICLEAR 5mm,21012,,Ar90,0.3231,0.0569,17.58,0.3593,0.6758,0.1313,43.03,-0.98,-3.65,45.33,-1.61,-1.1,0.1449,Yes,No,,
EnthermalPlus,SB70 5mm / Argon 11.08mm / C180 5mm / Vacuum 0.25mm / Clear 5mm,25.43,SolarbanÂ® 70 glass  5mm,5434,SolarbanÂ® 70 S2,5mm Clear,2193,LoE 180 S4,Float Glass - 5mm,2003,,Ar90,0.373,0.0657,15.22,0.2265,0.5734,0.1713,48.52,-4.52,-4.89,50.5,-1.83,-7.21,0.0304,Yes,No,,
EnthermalPlus,SB70 5mm / Argon 11.08mm / C270 5mm / Vacuum 0.25mm / Clear 5mm,25.43,SolarbanÂ® 70 glass  5mm,5434,SolarbanÂ® 70 S2,5mm Clear,2028,LoEÂ² 270 S4,Float Glass - 5mm,2003,,Ar90,0.2889,0.0509,19.65,0.1983,0.5029,0.1541,46.26,-4.98,-4.15,47.51,-8.23,0.27,0.0158,Yes,No,,
EnthermalPlus,SB70 5mm / Argon 11.08mm / C272 5mm / Vacuum 0.25mm / Clear 5mm,25.43,SolarbanÂ® 70 glass  5mm,5434,SolarbanÂ® 70 S2,5 mm Clear,2013,LoEÂ² 272 S4,Float Glass - 5mm,2003,,Ar90,0.3079,0.0542,18.44,0.2075,0.5195,0.1467,45.23,-3.82,-4.4,45.79,-3.17,-1.68,0.0199,Yes,No,,
EnthermalPlus,SB70 5mm / Argon 11.08mm / C366 5mm / Vacuum 0.25mm / Clear 5mm,25.43,SolarbanÂ® 70 glass  5mm,5434,SolarbanÂ® 70 S2,5mm Clear,2156,LoEÂ³ 366 S4,Float Glass - 5mm,2003,,Ar90,0.2451,0.0432,23.17,0.177,0.4681,0.1486,45.48,-4.15,-4.67,45.42,-1.87,-2.28,0.0061,Yes,No,,
EnthermalPlus,SB70 5mm / Argon 11.09mm / SB60 5mm / Vacuum 0.25mm / Clear 5mm,25.44,SolarbanÂ® 70 glass  5mm,5434,SolarbanÂ® 70 S2,Clear  5mm,5283,SolarbanÂ® 60 S4,Clear Float Glass,414,,Ar90,0.2879,0.0507,19.73,0.2065,0.5177,0.148,45.4,-3.95,-4.49,46.17,-4.25,-0.52,0.022,Yes,No,,
EnthermalPlus,SB70 5mm / Argon 11.09mm / SB70 5mm / Vacuum 0.25mm / Clear 5mm,25.44,SolarbanÂ® 70 glass  5mm,5434,SolarbanÂ® 70 S2,SolarbanÂ® 70 glass  5mm,5434,SolarbanÂ® 70 S4,Clear Float Glass,414,,Ar90,0.2389,0.0421,23.77,0.1778,0.475,0.1616,47.26,-5.9,-4.6,48.05,-3.62,-5.71,0.0085,Yes,No,,
EnthermalPlus,SB70 5mm / Argon 10.48mm / LUMI 5mm / Vacuum 0.25mm / Clear 5mm,25.43,SolarbanÂ® 70 glass  5mm,5434,SolarbanÂ® 70 S2,SGG ECLAZ II 5mm,20755,ECLAZ II S4,SGG PLANICLEAR 5mm,21012,,Ar90,0.3208,0.0565,17.7,0.2354,0.6043,0.1505,45.82,-3.72,-4.95,47.59,-1.23,-5.73,0.0473,Yes,No,,
EnthermalPlus,SB70 Solargray 5mm / Argon 11.08mm / C180 5mm / Vacuum 0.25mm / Clear 5mm,25.43,SolargrayÂ®  5mm,5372,SolarbanÂ® 70 S2,5mm Clear,2193,LoE 180 S4,Float Glass - 5mm,2003,,Ar90,0.373,0.0657,15.22,0.1419,0.3235,0.0843,34.89,-0.84,-4.29,49.25,-1.35,-7.86,0.016,Yes,No,,
EnthermalPlus,SB70 Solargray 5mm / Argon 11.08mm / C270 5mm / Vacuum 0.25mm / Clear 5mm,25.43,SolargrayÂ®  5mm,5372,SolarbanÂ® 70 S2,5mm Clear,2028,LoEÂ² 270 S4,Float Glass - 5mm,2003,,Ar90,0.2889,0.0509,19.65,0.1225,0.2839,0.0788,33.75,-1.07,-3.76,46.45,-7.98,-0.13,0.0086,Yes,No,,
EnthermalPlus,SB70 Solargray 5mm / Argon 11.08mm / C272 5mm / Vacuum 0.25mm / Clear 5mm,25.43,SolargrayÂ®  5mm,5372,SolarbanÂ® 70 S2,5 mm Clear,2013,LoEÂ² 272 S4,Float Glass - 5mm,2003,,Ar90,0.3079,0.0542,18.44,0.1286,0.2934,0.0765,33.25,-0.53,-3.86,44.6,-2.77,-2.19,0.0109,Yes,No,,
EnthermalPlus,SB70 Solargray 5mm / Argon 11.08mm / C366 5mm / Vacuum 0.25mm / Clear 5mm,25.43,SolargrayÂ®  5mm,5372,SolarbanÂ® 70 S2,5mm Clear,2156,LoEÂ³ 366 S4,Float Glass - 5mm,2003,,Ar90,0.2451,0.0432,23.17,0.1081,0.2643,0.0771,33.38,-0.63,-4.05,44.44,-1.36,-2.73,0.0033,Yes,No,,
EnthermalPlus,SB70 Solargray 5mm / Argon 11.09mm / SB60 5mm / Vacuum 0.25mm / Clear 5mm,25.44,SolargrayÂ®  5mm,5372,SolarbanÂ® 70 S2,Clear  5mm,5283,SolarbanÂ® 60 S4,Clear Float Glass,414,,Ar90,0.2879,0.0507,19.73,0.1273,0.2923,0.0769,33.33,-0.6,-3.89,45.0,-3.82,-0.99,0.0118,Yes,No,,
EnthermalPlus,SB70 Solargray 5mm / Argon 11.09mm / SB70 5mm / Vacuum 0.25mm / Clear 5mm,25.44,SolargrayÂ®  5mm,5372,SolarbanÂ® 70 S2,SolarbanÂ® 70 glass  5mm,5434,SolarbanÂ® 70 S4,Clear Float Glass,414,,Ar90,0.2389,0.0421,23.77,0.1082,0.2681,0.0812,34.26,-1.43,-4.12,47.13,-3.2,-6.26,0.0046,Yes,No,,
EnthermalPlus,SB70 Solargray 5mm / Argon 10.48mm / LUMI 5mm / Vacuum 0.25mm / Clear 5mm,25.43,SolargrayÂ®  5mm,5372,SolarbanÂ® 70 S2,SGG ECLAZ II 5mm,20755,ECLAZ II S4,SGG PLANICLEAR 5mm,21012,,Ar90,0.3208,0.0565,17.7,0.1453,0.3411,0.0776,33.53,-0.48,-4.14,46.05,-0.65,-6.48,0.0244,Yes,No,,
EnthermalPlus,SB70 Optiblue 5mm / Argon 11.08mm / C180 5mm / Vacuum 0.25mm / Clear 5mm,25.43,OptiblueÂ® (SolarbanÂ® z75)  5mm,5427,SolarbanÂ® 70 S2,5mm Clear,2193,LoE 180 S4,Float Glass - 5mm,2003,,Ar90,0.373,0.0657,15.22,0.1834,0.4378,0.1187,41.2,-2.12,-8.38,49.75,-1.58,-7.83,0.0247,Yes,No,,
EnthermalPlus,SB70 Optiblue 5mm / Argon 11.08mm / C270 5mm / Vacuum 0.25mm / Clear 5mm,25.43,OptiblueÂ® (SolarbanÂ® z75)  5mm,5427,SolarbanÂ® 70 S2,5mm Clear,2028,LoEÂ² 270 S4,Float Glass - 5mm,2003,,Ar90,0.2889,0.0509,19.65,0.1596,0.3841,0.1087,39.5,-2.45,-7.42,46.88,-8.11,-0.19,0.013,Yes,No,,
EnthermalPlus,SB70 Optiblue 5mm / Argon 11.08mm / C272 5mm / Vacuum 0.25mm / Clear 5mm,25.43,OptiblueÂ® (SolarbanÂ® z75)  5mm,5427,SolarbanÂ® 70 S2,5 mm Clear,2013,LoEÂ² 272 S4,Float Glass - 5mm,2003,,Ar90,0.3079,0.0542,18.44,0.1673,0.3968,0.1043,38.73,-1.57,-7.51,45.08,-2.96,-2.23,0.0164,Yes,No,,
EnthermalPlus,SB70 Optiblue 5mm / Argon 11.08mm / C366 5mm / Vacuum 0.25mm / Clear 5mm,25.43,OptiblueÂ® (SolarbanÂ® z75)  5mm,5427,SolarbanÂ® 70 S2,5mm Clear,2156,LoEÂ³ 366 S4,Float Glass - 5mm,2003,,Ar90,0.2451,0.0432,23.17,0.1417,0.3577,0.1054,38.93,-1.73,-7.78,44.84,-1.6,-2.74,0.005,Yes,No,,
EnthermalPlus,SB70 Optiblue 5mm / Argon 11.09mm / SB60 5mm / Vacuum 0.25mm / Clear 5mm,25.44,OptiblueÂ® (SolarbanÂ® z75)  5mm,5427,SolarbanÂ® 70 S2,Clear  5mm,5283,SolarbanÂ® 60 S4,Clear Float Glass,414,,Ar90,0.2879,0.0507,19.73,0.1661,0.3955,0.105,38.86,-1.66,-7.59,45.47,-4.03,-1.04,0.018,Yes,No,,
EnthermalPlus,SB70 Optiblue 5mm / Argon 11.09mm / SB70 5mm / Vacuum 0.25mm / Clear 5mm,25.44,OptiblueÂ® (SolarbanÂ® z75)  5mm,5427,SolarbanÂ® 70 S2,SolarbanÂ® 70 glass  5mm,5434,SolarbanÂ® 70 S4,Clear Float Glass,414,,Ar90,0.2389,0.0421,23.77,0.142,0.3628,0.1132,40.27,-2.98,-7.96,47.5,-3.4,-6.2,0.007,Yes,No,,
EnthermalPlus,SB70 Optiblue 5mm / Argon 10.48mm / LUMI 5mm / Vacuum 0.25mm / Clear 5mm,25.43,OptiblueÂ® (SolarbanÂ® z75)  5mm,5427,SolarbanÂ® 70 S2,SGG ECLAZ II 5mm,20755,ECLAZ II S4,SGG PLANICLEAR 5mm,21012,,Ar90,0.3208,0.0565,17.7,0.1897,0.4615,0.1065,39.18,-1.57,-8.0,46.67,-0.93,-6.47,0.0379,Yes,No,,
EnthermalPlus,LUMI 5mm / Argon 10.75mm / C180 5mm / Vacuum 0.25mm / Clear 5mm,25.4,SGG ECLAZ II 5mm,20755,ECLAZ II S2,5mm Clear,2193,LoE 180 S4,Float Glass - 5mm,2003,,Ar90,0.3801,0.0669,14.94,0.5077,0.716,0.1718,48.7,-2.33,-5.62,48.36,-0.81,-6.53,0.1694,Yes,Yes,0.513422,0.398375
EnthermalPlus,LUMI 5mm / Argon 10.75mm / C270 5mm / Vacuum 0.25mm / Clear 5mm,25.4,SGG ECLAZ II 5mm,20755,ECLAZ II S2,5mm Clear,2028,LoEÂ² 270 S4,Float Glass - 5mm,2003,,Ar90,0.2934,0.0517,19.36,0.3424,0.6279,0.1453,45.16,-3.19,-3.64,45.73,-7.37,1.22,0.0843,Yes,Yes,0.349948,0.304371
EnthermalPlus,LUMI 5mm / Argon 10.75mm / C272 5mm / Vacuum 0.25mm / Clear 5mm,25.4,SGG ECLAZ II 5mm,20755,ECLAZ II S2,5 mm Clear,2013,LoEÂ² 272 S4,Float Glass - 5mm,2003,,Ar90,0.3129,0.0551,18.15,0.3796,0.6491,0.1337,43.44,-1.54,-3.93,43.77,-2.17,-0.57,0.1002,Yes,Yes,0.387090,0.325681
EnthermalPlus,LUMI 5mm / Argon 10.75mm / C366 5mm / Vacuum 0.25mm / Clear 5mm,25.4,SGG ECLAZ II 5mm,20755,ECLAZ II S2,5mm Clear,2156,LoEÂ³ 366 S4,Float Glass - 5mm,2003,,Ar90,0.2484,0.0437,22.86,0.2648,0.584,0.1368,43.91,-1.57,-4.69,43.79,-0.27,-1.91,0.0312,Yes,Yes,0.272287,0.255102
EnthermalPlus,LUMI 5mm / Argon 10.76mm / SB60 5mm / Vacuum 0.25mm / Clear 5mm,25.41,SGG ECLAZ II 5mm,20755,ECLAZ II S2,Clear  5mm,5283,SolarbanÂ® 60 S4,Clear Float Glass,414,,Ar90,0.2923,0.0515,19.43,0.3677,0.6468,0.1355,43.71,-1.9,-4.08,44.17,-3.14,0.53,0.1215,Yes,Yes,0.375005,0.303198
EnthermalPlus,LUMI 5mm / Argon 10.76mm / SB70 5mm / Vacuum 0.25mm / Clear 5mm,25.41,SGG ECLAZ II 5mm,20755,ECLAZ II S2,SolarbanÂ® 70 glass  5mm,5434,SolarbanÂ® 70 S4,Clear Float Glass,414,,Ar90,0.242,0.0426,23.46,0.2606,0.592,0.1575,46.81,-3.73,-4.97,46.52,-2.17,-5.54,0.043,Yes,Yes,0.267728,0.248114
EnthermalPlus,LUMI 5mm / Argon 10.15mm / LUMI 5mm / Vacuum 0.25mm / Clear 5mm,25.4,SGG ECLAZ II 5mm,20755,ECLAZ II S2,SGG ECLAZ II 5mm,20755,ECLAZ II S4,SGG PLANICLEAR 5mm,21012,,Ar90,0.3259,0.0574,17.42,0.5163,0.7556,0.1397,44.44,-1.5,-4.84,44.95,-0.08,-4.67,0.2767,Yes,Yes,0.521576,0.339687
EnthermalPlus,ZEN 5mm / Argon 10.75mm / C180 5mm / Vacuum 0.25mm / Clear 5mm,25.4,SGG ECLAZ ONE II 5mm,20763,ECLAZ ONE II S2,5mm Clear,2193,LoE 180 S4,Float Glass - 5mm,2003,,Ar90,0.3761,0.0662,15.1,0.4282,0.6793,0.2273,55.09,-1.99,-7.76,52.03,-1.18,-8.11,0.1581,Yes,Yes,0.433151,0.393348
EnthermalPlus,ZEN 5mm / Argon 10.75mm / C270 5mm / Vacuum 0.25mm / Clear 5mm,25.4,SGG ECLAZ ONE II 5mm,20763,ECLAZ ONE II S2,5mm Clear,2028,LoEÂ² 270 S4,Float Glass - 5mm,2003,,Ar90,0.2909,0.0512,19.52,0.3108,0.5949,0.2035,52.5,-2.54,-6.73,48.81,-7.3,-0.87,0.0796,Yes,Yes,0.316935,0.301411
EnthermalPlus,ZEN 5mm / Argon 10.75mm / C272 5mm / Vacuum 0.25mm / Clear 5mm,25.4,SGG ECLAZ ONE II 5mm,20763,ECLAZ ONE II S2,5 mm Clear,2013,LoEÂ² 272 S4,Float Glass - 5mm,2003,,Ar90,0.3101,0.0546,18.31,0.3402,0.6145,0.1932,51.31,-1.34,-7.08,47.24,-2.4,-2.7,0.0943,Yes,Yes,0.346268,0.322298
EnthermalPlus,ZEN 5mm / Argon 10.75mm / C366 5mm / Vacuum 0.25mm / Clear 5mm,25.4,SGG ECLAZ ONE II 5mm,20763,ECLAZ ONE II S2,5mm Clear,2156,LoEÂ³ 366 S4,Float Glass - 5mm,2003,,Ar90,0.2466,0.0434,23.03,0.2459,0.5531,0.1959,51.63,-1.4,-7.55,46.64,-1.14,-3.43,0.0291,Yes,Yes,0.252154,0.253001
EnthermalPlus,ZEN 5mm / Argon 10.76mm / SB60 5mm / Vacuum 0.25mm / Clear 5mm,25.41,SGG ECLAZ ONE II 5mm,20763,ECLAZ ONE II S2,Clear  5mm,5283,SolarbanÂ® 60 S4,Clear Float Glass,414,,Ar90,0.2898,0.051,19.59,0.3309,0.6124,0.1948,51.49,-1.59,-7.14,47.59,-3.51,-1.64,0.1144,Yes,Yes,0.336834,0.300255
EnthermalPlus,ZEN 5mm / Argon 10.76mm / SB70 5mm / Vacuum 0.25mm / Clear 5mm,25.41,SGG ECLAZ ONE II 5mm,20763,ECLAZ ONE II S2,SolarbanÂ® 70 glass  5mm,5434,SolarbanÂ® 70 S4,Clear Float Glass,414,,Ar90,0.2403,0.0423,23.63,0.2426,0.5613,0.2144,53.69,-3.03,-7.5,49.2,-2.87,-6.34,0.0401,Yes,Yes,0.248523,0.246121
EnthermalPlus,ZEN 5mm / Argon 10.15mm / LUMI 5mm / Vacuum 0.25mm / Clear 5mm,25.4,SGG ECLAZ ONE II 5mm,20763,ECLAZ ONE II S2,SGG ECLAZ II 5mm,20755,ECLAZ II S4,SGG PLANICLEAR 5mm,21012,,Ar90,0.3232,0.0569,17.57,0.4409,0.7155,0.1985,51.99,-1.3,-7.58,49.43,-0.49,-6.86,0.2571,Yes,Yes,0.445410,0.336374
EnthermalPlus,C180 5mm / Argon 11.05mm / Clear 5mm / Vacuum 0.25mm / C180 5mm,25.4,5mm Clear,2193,LoE 180 S2,Float Glass - 5mm,2003,,5mm Clear,2193,LoE 180 S5,Ar90,0.3823,0.0673,14.85,0.5207,0.6824,0.199,51.92,-2.06,-6.99,51.92,-2.06,-6.99,0.1138,Yes,No,,
EnthermalPlus,C180 5mm / Argon 11.05mm / Clear 5mm / Vacuum 0.25mm / C270 5mm,25.4,5mm Clear,2193,LoE 180 S2,Float Glass - 5mm,2003,,5mm Clear,2028,LoEÂ² 270 S5,Ar90,0.2947,0.0519,19.27,0.3961,0.5987,0.1889,50.69,-5.87,-2.92,46.64,-3.68,-3.68,0.058,Yes,No,,
EnthermalPlus,C180 5mm / Argon 11.05mm / Clear 5mm / Vacuum 0.25mm / C272 5mm,25.4,5mm Clear,2193,LoE 180 S2,Float Glass - 5mm,2003,,5 mm Clear,2013,LoEÂ² 272 S5,Ar90,0.3144,0.0554,18.06,0.4226,0.6185,0.1775,49.3,-2.64,-4.04,45.03,-1.59,-4.2,0.0699,Yes,No,,
EnthermalPlus,C180 5mm / Argon 11.05mm / Clear 5mm / Vacuum 0.25mm / C366 5mm,25.4,5mm Clear,2193,LoE 180 S2,Float Glass - 5mm,2003,,5mm Clear,2156,LoEÂ³ 366 S5,Ar90,0.2493,0.0439,22.78,0.3452,0.5565,0.1806,49.67,-1.23,-4.9,44.54,-2.23,-4.6,0.0212,Yes,No,,
EnthermalPlus,C180 5mm / Argon 11.06mm / Clear 5mm / Vacuum 0.25mm / SB60 5mm,25.41,5mm Clear,2193,LoE 180 S2,Clear Float Glass,414,,Clear  5mm,5283,SolarbanÂ® 60 S5,Ar90,0.2935,0.0517,19.35,0.4074,0.6163,0.1796,49.54,-3.13,-3.45,45.33,-2.37,-4.18,0.0833,Yes,No,,
EnthermalPlus,C180 5mm / Argon 11.06mm / Clear 5mm / Vacuum 0.25mm / SB70 5mm,25.41,5mm Clear,2193,LoE 180 S2,Clear Float Glass,414,,SolarbanÂ® 70 glass  5mm,5434,SolarbanÂ® 70 S5,Ar90,0.2429,0.0428,23.38,0.3208,0.5644,0.1946,51.37,-2.81,-6.69,48.01,-4.28,-5.01,0.0307,Yes,No,,
EnthermalPlus,C180 5mm / Argon 10.45mm / Clear 5mm / Vacuum 0.25mm / LUMI 5mm,25.4,5mm Clear,2193,LoE 180 S2,SGG PLANICLEAR 5mm,21012,,SGG ECLAZ II 5mm,20755,ECLAZ II S5,Ar90,0.3272,0.0576,17.35,0.53,0.7197,0.1774,49.35,-1.45,-6.14,48.01,-1.47,-5.93,0.1826,Yes,No,,
EnthermalPlus,C270 5mm / Argon 11.05mm / Clear 5mm / Vacuum 0.25mm / C180 5mm,25.4,5mm Clear,2028,LoEÂ² 270 S2,Float Glass - 5mm,2003,,5mm Clear,2193,LoE 180 S5,Ar90,0.3765,0.0663,15.08,0.3121,0.5987,0.1567,46.64,-3.68,-3.68,50.69,-5.87,-2.92,0.058,Yes,No,,
EnthermalPlus,C270 5mm / Argon 11.05mm / Clear 5mm / Vacuum 0.25mm / C270 5mm,25.4,5mm Clear,2028,LoEÂ² 270 S2,Float Glass - 5mm,2003,,5mm Clear,2028,LoEÂ² 270 S5,Ar90,0.2911,0.0513,19.51,0.292,0.5256,0.1489,45.53,-7.14,0.11,45.53,-7.14,0.11,0.0321,Yes,No,,
EnthermalPlus,C270 5mm / Argon 11.05mm / Clear 5mm / Vacuum 0.25mm / C272 5mm,25.4,5mm Clear,2028,LoEÂ² 270 S2,Float Glass - 5mm,2003,,5 mm Clear,2013,LoEÂ² 272 S5,Ar90,0.3104,0.0547,18.29,0.3012,0.543,0.14,44.26,-4.21,-0.86,43.78,-5.53,0.22,0.039,Yes,No,,
EnthermalPlus,C270 5mm / Argon 11.05mm / Clear 5mm / Vacuum 0.25mm / C366 5mm,25.4,5mm Clear,2028,LoEÂ² 270 S2,Float Glass - 5mm,2003,,5mm Clear,2156,LoEÂ³ 366 S5,Ar90,0.2467,0.0434,23.02,0.2715,0.4888,0.1423,44.58,-3.03,-1.66,43.51,-5.17,-1.43,0.0113,Yes,No,,
EnthermalPlus,C270 5mm / Argon 11.06mm / Clear 5mm / Vacuum 0.25mm / SB60 5mm,25.41,5mm Clear,2028,LoEÂ² 270 S2,Clear Float Glass,414,,Clear  5mm,5283,SolarbanÂ® 60 S5,Ar90,0.29,0.0511,19.58,0.2947,0.5411,0.1417,44.48,-4.62,-0.31,44.11,-6.15,0.04,0.0441,Yes,No,,
EnthermalPlus,C270 5mm / Argon 11.06mm / Clear 5mm / Vacuum 0.25mm / SB70 5mm,25.41,5mm Clear,2028,LoEÂ² 270 S2,Clear Float Glass,414,,SolarbanÂ® 70 glass  5mm,5434,SolarbanÂ® 70 S5,Ar90,0.2404,0.0423,23.62,0.2542,0.4957,0.1531,46.12,-4.58,-3.34,47.07,-7.07,-2.33,0.016,Yes,No,,
EnthermalPlus,C270 5mm / Argon 10.45mm / Clear 5mm / Vacuum 0.25mm / LUMI 5mm,25.4,5mm Clear,2028,LoEÂ² 270 S2,SGG PLANICLEAR 5mm,21012,,SGG ECLAZ II 5mm,20755,ECLAZ II S5,Ar90,0.3232,0.0569,17.57,0.3235,0.6316,0.14,44.31,-3.1,-2.81,46.46,-6.39,-0.47,0.0902,Yes,No,,
EnthermalPlus,C272 5mm / Argon 11.05mm / Clear 5mm / Vacuum 0.25mm / C180 5mm,25.4,5 mm Clear,2013,LoEÂ² 272 S2,Float Glass - 5mm,2003,,5mm Clear,2193,LoE 180 S5,Ar90,0.3778,0.0665,15.03,0.3519,0.6185,0.1453,45.03,-1.59,-4.2,49.3,-2.64,-4.04,0.0699,Yes,No,,
EnthermalPlus,C272 5mm / Argon 11.05mm / Clear 5mm / Vacuum 0.25mm / C270 5mm,25.4,5 mm Clear,2013,LoEÂ² 272 S2,Float Glass - 5mm,2003,,5mm Clear,2028,LoEÂ² 270 S5,Ar90,0.2919,0.0514,19.45,0.3185,0.543,0.137,43.78,-5.53,0.22,44.26,-4.21,-0.86,0.039,Yes,No,,
EnthermalPlus,C272 5mm / Argon 11.05mm / Clear 5mm / Vacuum 0.25mm / C272 5mm,25.4,5 mm Clear,2013,LoEÂ² 272 S2,Float Glass - 5mm,2003,,5 mm Clear,2013,LoEÂ² 272 S5,Ar90,0.3113,0.0548,18.24,0.3308,0.5612,0.1275,42.35,-2.21,-0.91,42.35,-2.21,-0.91,0.0484,Yes,No,,
EnthermalPlus,C272 5mm / Argon 11.05mm / Clear 5mm / Vacuum 0.25mm / C366 5mm,25.4,5 mm Clear,2013,LoEÂ² 272 S2,Float Glass - 5mm,2003,,5mm Clear,2156,LoEÂ³ 366 S5,Ar90,0.2473,0.0435,22.96,0.2911,0.5051,0.1301,42.73,-0.82,-1.88,42.32,-2.38,-2.32,0.0139,Yes,No,,
EnthermalPlus,C272 5mm / Argon 11.06mm / Clear 5mm / Vacuum 0.25mm / SB60 5mm,25.41,5 mm Clear,2013,LoEÂ² 272 S2,Clear Float Glass,414,,Clear  5mm,5283,SolarbanÂ® 60 S5,Ar90,0.2908,0.0512,19.53,0.3227,0.5592,0.1294,42.61,-2.7,-0.27,42.69,-2.84,-1.08,0.0533,Yes,No,,
EnthermalPlus,C272 5mm / Argon 11.06mm / Clear 5mm / Vacuum 0.25mm / SB70 5mm,25.41,5 mm Clear,2013,LoEÂ² 272 S2,Clear Float Glass,414,,SolarbanÂ® 70 glass  5mm,5434,SolarbanÂ® 70 S5,Ar90,0.2409,0.0424,23.57,0.2714,0.5119,0.1416,44.46,-2.47,-3.92,46.0,-4.55,-3.22,0.0202,Yes,No,,
EnthermalPlus,C272 5mm / Argon 10.45mm / Clear 5mm / Vacuum 0.25mm / LUMI 5mm,25.4,5 mm Clear,2013,LoEÂ² 272 S2,SGG PLANICLEAR 5mm,21012,,SGG ECLAZ II 5mm,20755,ECLAZ II S5,Ar90,0.3241,0.0571,17.52,0.3648,0.6529,0.1275,42.4,-0.95,-3.16,44.69,-2.27,-1.85,0.1077,Yes,No,,
EnthermalPlus,C340 5mm / Argon 11.05mm / Clear 5mm / Vacuum 0.25mm / C180 5mm,25.4,5mm Clear,2166,LoEÂ³ 340 S2,Float Glass - 5mm,2003,,5mm Clear,2193,LoE 180 S5,Ar90,0.3752,0.0661,15.13,0.1462,0.335,0.1431,44.92,-6.31,-13.6,52.68,-3.1,-2.71,0.0091,Yes,No,,
EnthermalPlus,C340 5mm / Argon 11.05mm / Clear 5mm / Vacuum 0.25mm / C270 5mm,25.4,5mm Clear,2166,LoEÂ³ 340 S2,Float Glass - 5mm,2003,,5mm Clear,2028,LoEÂ² 270 S5,Ar90,0.2903,0.0511,19.56,0.1428,0.2943,0.1407,44.54,-7.5,-12.21,47.32,-4.86,0.4,0.0048,Yes,No,,
EnthermalPlus,C340 5mm / Argon 11.05mm / Clear 5mm / Vacuum 0.25mm / C272 5mm,25.4,5mm Clear,2166,LoEÂ³ 340 S2,Float Glass - 5mm,2003,,5 mm Clear,2013,LoEÂ² 272 S5,Ar90,0.3095,0.0545,18.35,0.146,0.3036,0.1376,44.08,-6.46,-12.45,45.81,-2.74,0.14,0.0059,Yes,No,,
EnthermalPlus,C340 5mm / Argon 11.05mm / Clear 5mm / Vacuum 0.25mm / C366 5mm,25.4,5mm Clear,2166,LoEÂ³ 340 S2,Float Glass - 5mm,2003,,5mm Clear,2156,LoEÂ³ 366 S5,Ar90,0.2461,0.0433,23.07,0.1388,0.2741,0.1383,44.17,-6.11,-12.71,45.14,-3.79,-0.5,0.0018,Yes,No,,
EnthermalPlus,C340 5mm / Argon 11.06mm / Clear 5mm / Vacuum 0.25mm / SB60 5mm,25.41,5mm Clear,2166,LoEÂ³ 340 S2,Clear Float Glass,414,,Clear  5mm,5283,SolarbanÂ® 60 S5,Ar90,0.2892,0.0509,19.63,0.1434,0.3028,0.1382,44.15,-6.56,-12.3,46.1,-3.6,0.17,0.0067,Yes,No,,
EnthermalPlus,C340 5mm / Argon 11.06mm / Clear 5mm / Vacuum 0.25mm / SB70 5mm,25.41,5mm Clear,2166,LoEÂ³ 340 S2,Clear Float Glass,414,,SolarbanÂ® 70 glass  5mm,5434,SolarbanÂ® 70 S5,Ar90,0.2398,0.0422,23.68,0.1323,0.2779,0.1419,44.73,-6.72,-13.22,48.59,-5.55,-1.67,0.0026,Yes,No,,
EnthermalPlus,C340 5mm / Argon 10.45mm / Clear 5mm / Vacuum 0.25mm / LUMI 5mm,25.4,5mm Clear,2166,LoEÂ³ 340 S2,SGG PLANICLEAR 5mm,21012,,SGG ECLAZ II 5mm,20755,ECLAZ II S5,Ar90,0.3224,0.0568,17.62,0.1499,0.353,0.1377,44.11,-6.03,-13.14,48.97,-2.67,-0.54,0.0143,Yes,No,,
EnthermalPlus,C366 5mm / Argon 11.05mm / Clear 5mm / Vacuum 0.25mm / C180 5mm,25.4,5mm Clear,2156,LoEÂ³ 366 S2,Float Glass - 5mm,2003,,5mm Clear,2193,LoE 180 S5,Ar90,0.3736,0.0658,15.2,0.2348,0.5565,0.1418,44.54,-2.23,-4.6,49.67,-1.23,-4.9,0.0212,Yes,No,,
EnthermalPlus,C366 5mm / Argon 11.05mm / Clear 5mm / Vacuum 0.25mm / C270 5mm,25.4,5mm Clear,2156,LoEÂ³ 366 S2,Float Glass - 5mm,2003,,5mm Clear,2028,LoEÂ² 270 S5,Ar90,0.2893,0.051,19.63,0.2323,0.4888,0.135,43.51,-5.17,-1.43,44.58,-3.03,-1.66,0.0113,Yes,No,,
EnthermalPlus,C366 5mm / Argon 11.05mm / Clear 5mm / Vacuum 0.25mm / C272 5mm,25.4,5mm Clear,2156,LoEÂ³ 366 S2,Float Glass - 5mm,2003,,5 mm Clear,2013,LoEÂ² 272 S5,Ar90,0.3084,0.0543,18.41,0.2368,0.5051,0.1272,42.32,-2.38,-2.32,42.73,-0.82,-1.88,0.0139,Yes,No,,
EnthermalPlus,C366 5mm / Argon 11.05mm / Clear 5mm / Vacuum 0.25mm / C366 5mm,25.4,5mm Clear,2156,LoEÂ³ 366 S2,Float Glass - 5mm,2003,,5mm Clear,2156,LoEÂ³ 366 S5,Ar90,0.2454,0.0432,23.14,0.2261,0.4552,0.1291,42.6,-1.5,-2.94,42.6,-1.5,-2.94,0.0041,Yes,No,,
EnthermalPlus,C366 5mm / Argon 11.06mm / Clear 5mm / Vacuum 0.25mm / SB60 5mm,25.41,5mm Clear,2156,LoEÂ³ 366 S2,Clear Float Glass,414,,Clear  5mm,5283,SolarbanÂ® 60 S5,Ar90,0.2882,0.0508,19.7,0.2329,0.5034,0.1288,42.53,-2.71,-1.84,43.05,-1.51,-1.99,0.0158,Yes,No,,
EnthermalPlus,C366 5mm / Argon 11.06mm / Clear 5mm / Vacuum 0.25mm / SB70 5mm,25.41,5mm Clear,2156,LoEÂ³ 366 S2,Clear Float Glass,414,,SolarbanÂ® 70 glass  5mm,5434,SolarbanÂ® 70 S5,Ar90,0.2391,0.0421,23.75,0.2146,0.4614,0.1386,44.04,-3.27,-4.16,46.25,-3.74,-3.76,0.006,Yes,No,,
EnthermalPlus,C366 5mm / Argon 10.45mm / Clear 5mm / Vacuum 0.25mm / LUMI 5mm,25.4,5mm Clear,2156,LoEÂ³ 366 S2,SGG PLANICLEAR 5mm,21012,,SGG ECLAZ II 5mm,20755,ECLAZ II S5,Ar90,0.3212,0.0566,17.68,0.2427,0.5873,0.1272,42.36,-1.36,-4.03,45.17,-0.4,-3.05,0.0332,Yes,No,,
EnthermalPlus,Q452 5mm / Argon 11.05mm / Clear 5mm / Vacuum 0.25mm / C180 5mm,25.4,5mm Clear,2106,Quad LoE 452 S2,Float Glass - 5mm,2003,,5mm Clear,2193,LoE 180 S5,Ar90,0.3732,0.0657,15.21,0.1854,0.4505,0.1154,40.65,-3.99,-3.14,52.36,-4.92,-1.9,0.0061,Yes,No,,
EnthermalPlus,Q452 5mm / Argon 11.05mm / Clear 5mm / Vacuum 0.25mm / C270 5mm,25.4,5mm Clear,2106,Quad LoE 452 S2,Float Glass - 5mm,2003,,5mm Clear,2028,LoEÂ² 270 S5,Ar90,0.2891,0.0509,19.64,0.1833,0.3955,0.111,39.9,-6.0,-0.89,47.05,-6.21,1.02,0.0034,Yes,No,,
EnthermalPlus,Q452 5mm / Argon 11.05mm / Clear 5mm / Vacuum 0.25mm / C272 5mm,25.4,5mm Clear,2106,Quad LoE 452 S2,Float Glass - 5mm,2003,,5 mm Clear,2013,LoEÂ² 272 S5,Ar90,0.3081,0.0543,18.43,0.1868,0.4083,0.1058,38.99,-3.88,-1.51,45.49,-4.5,1.17,0.0043,Yes,No,,
EnthermalPlus,Q452 5mm / Argon 11.05mm / Clear 5mm / Vacuum 0.25mm / C366 5mm,25.4,5mm Clear,2106,Quad LoE 452 S2,Float Glass - 5mm,2003,,5mm Clear,2156,LoEÂ³ 366 S5,Ar90,0.2452,0.0432,23.16,0.1792,0.3682,0.107,39.19,-3.25,-1.92,44.93,-4.48,-0.45,0.0012,Yes,No,,
EnthermalPlus,Q452 5mm / Argon 11.06mm / Clear 5mm / Vacuum 0.25mm / SB60 5mm,25.41,5mm Clear,2106,Quad LoE 452 S2,Clear Float Glass,414,,Clear  5mm,5283,SolarbanÂ® 60 S5,Ar90,0.288,0.0507,19.72,0.1838,0.4071,0.1068,39.15,-4.11,-1.18,45.79,-5.19,1.02,0.0047,Yes,No,,
EnthermalPlus,Q452 5mm / Argon 11.06mm / Clear 5mm / Vacuum 0.25mm / SB70 5mm,25.41,5mm Clear,2106,Quad LoE 452 S2,Clear Float Glass,414,,SolarbanÂ® 70 glass  5mm,5434,SolarbanÂ® 70 S5,Ar90,0.239,0.0421,23.76,0.1707,0.3734,0.1133,40.28,-4.77,-2.67,48.38,-6.31,-1.35,0.0018,Yes,No,,
EnthermalPlus,Q452 5mm / Argon 10.45mm / Clear 5mm / Vacuum 0.25mm / LUMI 5mm,25.4,5mm Clear,2106,Quad LoE 452 S2,SGG PLANICLEAR 5mm,21012,,SGG ECLAZ II 5mm,20755,ECLAZ II S5,Ar90,0.321,0.0565,17.69,0.1907,0.4748,0.1058,39.02,-3.16,-2.74,48.56,-5.09,0.66,0.0094,Yes,No,,
EnthermalPlus,SB60 5mm / Argon 11.08mm / Clear 5mm / Vacuum 0.25mm / C180 5mm,25.43,Clear  5mm,5283,SolarbanÂ® 60 S2,Float Glass - 5mm,2003,,5mm Clear,2193,LoE 180 S5,Ar90,0.3763,0.0663,15.09,0.3393,0.6259,0.1473,45.33,-2.1,-4.36,49.49,-2.88,-3.49,0.0834,Yes,No,,
