Repository: Ranojoyd80/enthermal-configurator

File: Data_Pipeline/1_Source_CSVs/IG_Config_EnthermalPlus_Outboard_Dataset_12-04-26.csv (part 8 of 14)
Product Type,Comment,Total Thickness (mm),Outer Lite (Name_Thickness mm),Outer Lite NFRC ID,Outer Lite Low-E,Middle Lite (Name_Thickness mm),Middle Lite NFRC ID,Middle Lite Low-E,Inner Lite (Name_Thickness mm),Inner Lite NFRC ID,Inner Lite Low-E,Gas Fill,U-value NFRC (W/mÂ²K),U-value NFRC (BTU/hrftF),R-value NFRC,SHGC,Tvis (Visible Transmittance),Exterior Visible Reflectance,Exterior Reflected Color L*,Exterior Reflected Color a*,Exterior Reflected Color b*,Interior Reflected Color L*,Interior Reflected Color a*,Interior Reflected Color b*,T-UV,NFRC,CEN,g-factor,U-value CEN (W/m²K)
EnthermalPlus,SB60 Solarblue 6mm / Vacuum 0.25mm / Clear 6mm / Argon 8.01mm / C272 6mm,25.46,SolarblueÂ®  6mm,5364,SolarbanÂ® 60 S2,Clear Float Glass,415,,6 mm Clear,2014,LoEÂ² 272 S5,Ar90,0.302,0.0532,18.8,0.2252,0.3462,0.0781,33.74,-2.51,-5.88,41.24,-2.75,-1.09,0.031,Yes,No,,
EnthermalPlus,SB60 Solarblue 6mm / Vacuum 0.25mm / Clear 6mm / Argon 8.01mm / C366 6mm,25.46,SolarblueÂ®  6mm,5364,SolarbanÂ® 60 S2,Clear Float Glass,415,,6mm Clear,2157,LoEÂ³ 366 S5,Ar90,0.3,0.0528,18.93,0.2105,0.3131,0.0792,33.97,-1.66,-6.65,41.53,-2.72,-2.47,0.009,Yes,No,,
EnthermalPlus,SB60 Solarblue 6mm / Vacuum 0.25mm / Clear 6mm / Argon 8.05mm / SB60 6mm,25.5,SolarblueÂ®  6mm,5364,SolarbanÂ® 60 S2,Clear Float Glass,415,,Clear  6mm,5284,SolarbanÂ® 60 S5,Ar90,0.3012,0.053,18.86,0.225,0.3516,0.0788,33.86,-2.67,-5.52,41.56,-3.17,-1.37,0.035,Yes,No,,
EnthermalPlus,SB60 Solarblue 6mm / Vacuum 0.25mm / Clear 6mm / Argon 8.05mm / SB70 6mm,25.5,SolarblueÂ®  6mm,5364,SolarbanÂ® 60 S2,Clear Float Glass,415,,SolarbanÂ® 70 glass  6mm,5439,SolarbanÂ® 70 S5,Ar90,0.2996,0.0528,18.95,0.2022,0.3219,0.0841,35.02,-2.18,-8.48,45.1,-4.79,-3.51,0.0129,Yes,No,,
EnthermalPlus,SB60 Solarblue 6mm / Vacuum 0.25mm / Clear 6mm / Argon 7.71mm / LUMI 6mm,25.46,SolarblueÂ®  6mm,5364,SolarbanÂ® 60 S2,Clear Float Glass,415,,SGG ECLAZ II 6mm,20756,ECLAZ II S5,Ar90,0.3037,0.0535,18.7,0.2329,0.4029,0.078,33.76,-1.67,-7.48,43.42,-3.05,-2.19,0.0673,Yes,No,,
EnthermalPlus,SB60 Solarblue 6mm / Vacuum 0.25mm / Clear 6mm / Argon 7.71mm / SKN183 6mm,25.46,SolarblueÂ®  6mm,5364,SolarbanÂ® 60 S2,Clear Float Glass,415,,SGG COOL-LITE SKN 183 II 6mm,20896,COOL-LITE SKN 183 II S5,Ar90,0.3014,0.0531,18.84,0.221,0.3647,0.0817,34.55,-2.59,-7.79,43.92,-3.11,-6.89,0.0477,Yes,No,,
EnthermalPlus,SB60 Optiblue 6mm / Vacuum 0.25mm / Clear 6mm / Argon 8.01mm / C180 6mm,25.46,OptiblueÂ® (SolarbanÂ® z50)  6mm,5424,SolarbanÂ® 60 S2,Clear Float Glass,415,,6mm Clear,2194,LoE 180 S5,Ar90,0.3042,0.0536,18.67,0.2752,0.4351,0.0973,37.5,-0.88,-7.54,48.38,-3.15,-4.04,0.0608,Yes,No,,
EnthermalPlus,SB60 Optiblue 6mm / Vacuum 0.25mm / Clear 6mm / Argon 8.01mm / C270 6mm,25.46,OptiblueÂ® (SolarbanÂ® z50)  6mm,5424,SolarbanÂ® 60 S2,Clear Float Glass,415,,6mm Clear,2029,LoEÂ² 270 S5,Ar90,0.3014,0.0531,18.84,0.2635,0.3833,0.0933,36.71,-3.7,-3.91,43.61,-4.67,-0.82,0.033,Yes,No,,
EnthermalPlus,SB60 Optiblue 6mm / Vacuum 0.25mm / Clear 6mm / Argon 8.01mm / C272 6mm,25.46,OptiblueÂ® (SolarbanÂ® z50)  6mm,5424,SolarbanÂ® 60 S2,Clear Float Glass,415,,6 mm Clear,2014,LoEÂ² 272 S5,Ar90,0.302,0.0532,18.8,0.2698,0.395,0.0882,35.71,-1.44,-4.65,41.49,-2.64,-0.89,0.0402,Yes,No,,
EnthermalPlus,SB60 Optiblue 6mm / Vacuum 0.25mm / Clear 6mm / Argon 8.01mm / C366 6mm,25.46,OptiblueÂ® (SolarbanÂ® z50)  6mm,5424,SolarbanÂ® 60 S2,Clear Float Glass,415,,6mm Clear,2157,LoEÂ³ 366 S5,Ar90,0.3,0.0528,18.93,0.2494,0.3568,0.0897,35.99,-0.46,-5.43,41.73,-2.66,-2.3,0.0117,Yes,No,,
EnthermalPlus,SB60 Optiblue 6mm / Vacuum 0.25mm / Clear 6mm / Argon 8.05mm / SB60 6mm,25.5,OptiblueÂ® (SolarbanÂ® z50)  6mm,5424,SolarbanÂ® 60 S2,Clear Float Glass,415,,Clear  6mm,5284,SolarbanÂ® 60 S5,Ar90,0.3012,0.053,18.86,0.2693,0.401,0.089,35.85,-1.63,-4.24,41.81,-3.06,-1.17,0.046,Yes,No,,
EnthermalPlus,SB60 Optiblue 6mm / Vacuum 0.25mm / Clear 6mm / Argon 8.05mm / SB70 6mm,25.5,OptiblueÂ® (SolarbanÂ® z50)  6mm,5424,SolarbanÂ® 60 S2,Clear Float Glass,415,,SolarbanÂ® 70 glass  6mm,5439,SolarbanÂ® 70 S5,Ar90,0.2996,0.0528,18.95,0.2392,0.367,0.0957,37.17,-1.07,-7.35,45.29,-4.72,-3.34,0.0169,Yes,No,,
EnthermalPlus,SB60 Optiblue 6mm / Vacuum 0.25mm / Clear 6mm / Argon 7.71mm / LUMI 6mm,25.46,OptiblueÂ® (SolarbanÂ® z50)  6mm,5424,SolarbanÂ® 60 S2,Clear Float Glass,415,,SGG ECLAZ II 6mm,20756,ECLAZ II S5,Ar90,0.3037,0.0535,18.7,0.2812,0.4597,0.088,35.71,-0.54,-6.4,43.74,-2.89,-1.95,0.0899,Yes,No,,
EnthermalPlus,SB60 Optiblue 6mm / Vacuum 0.25mm / Clear 6mm / Argon 7.71mm / SKN183 6mm,25.46,OptiblueÂ® (SolarbanÂ® z50)  6mm,5424,SolarbanÂ® 60 S2,Clear Float Glass,415,,SGG COOL-LITE SKN 183 II 6mm,20896,COOL-LITE SKN 183 II S5,Ar90,0.3014,0.0531,18.84,0.2646,0.416,0.0927,36.61,-1.63,-6.66,44.18,-3.0,-6.67,0.0633,Yes,No,,
EnthermalPlus,C180 4mm / Vacuum 0.25mm / Clear 4mm / Air 13.45mm / C180 4mm,25.4,4mm Clear,2192,LoE 180 S2,Float Glass - 4mm,2002,,4mm Clear,2192,LoE 180 S5,Air,0.3872,0.0682,14.66,0.5669,0.6906,0.202,52.26,-1.84,-7.04,52.26,-1.84,-7.04,0.1252,Yes,No,,
EnthermalPlus,C180 4mm / Vacuum 0.25mm / Clear 4mm / Air 13.45mm / C270 4mm,25.4,4mm Clear,2192,LoE 180 S2,Float Glass - 4mm,2002,,4mm Clear,2027,LoEÂ² 270 S5,Air,0.3812,0.0671,14.89,0.4533,0.6065,0.1919,51.04,-5.7,-2.9,47.03,-3.52,-3.7,0.063,Yes,No,,
EnthermalPlus,C180 4mm / Vacuum 0.25mm / Clear 4mm / Air 13.45mm / C272 4mm,25.4,4mm Clear,2192,LoE 180 S2,Float Glass - 4mm,2002,,4 mm Clear,2012,LoEÂ² 272 S5,Air,0.3826,0.0674,14.84,0.4777,0.6258,0.1801,49.63,-2.45,-4.05,45.36,-1.4,-4.24,0.0765,Yes,No,,
EnthermalPlus,C180 4mm / Vacuum 0.25mm / Clear 4mm / Air 13.45mm / C366 4mm,25.4,4mm Clear,2192,LoE 180 S2,Float Glass - 4mm,2002,,4mm Clear,2155,LoEÂ³ 366 S5,Air,0.3782,0.0666,15.01,0.4069,0.5637,0.1835,50.01,-1.04,-4.89,44.91,-2.09,-4.61,0.0231,Yes,No,,
EnthermalPlus,C180 4mm / Vacuum 0.25mm / Clear 4mm / Air 13.44mm / SB60 4mm,25.39,4mm Clear,2192,LoE 180 S2,Float Glass - 4mm,2002,,Clear  4mm,5282,SolarbanÂ® 60 S5,Air,0.3811,0.0671,14.9,0.4698,0.6337,0.1818,49.8,-2.68,-3.5,45.63,-1.87,-4.38,0.0902,Yes,No,,
EnthermalPlus,C180 4mm / Vacuum 0.25mm / Clear 4mm / Air 13.44mm / SB70 4mm,25.39,4mm Clear,2192,LoE 180 S2,Float Glass - 4mm,2002,,SolarbanÂ® 70 glass  4mm,5433,SolarbanÂ® 70 S5,Air,0.3778,0.0665,15.03,0.3873,0.5802,0.1974,51.69,-2.27,-6.91,48.28,-3.86,-5.17,0.0334,Yes,No,,
EnthermalPlus,C180 4mm / Vacuum 0.25mm / Clear 4mm / Air 13.35mm / LUMI 4mm,25.4,4mm Clear,2192,LoE 180 S2,Float Glass - 4mm,2002,,SGG ECLAZ II 4mm,20754,ECLAZ II S5,Air,0.3838,0.0676,14.8,0.565,0.7236,0.1792,49.58,-1.34,-6.26,48.22,-1.43,-6.02,0.1847,Yes,No,,
EnthermalPlus,C270 4mm / Vacuum 0.25mm / Clear 4mm / Air 13.45mm / C180 4mm,25.4,4mm Clear,2027,LoEÂ² 270 S2,Float Glass - 4mm,2002,,4mm Clear,2192,LoE 180 S5,Air,0.2999,0.0528,18.93,0.326,0.6065,0.1596,47.03,-3.52,-3.7,51.04,-5.7,-2.9,0.063,Yes,No,,
EnthermalPlus,C270 4mm / Vacuum 0.25mm / Clear 4mm / Air 13.45mm / C270 4mm,25.4,4mm Clear,2027,LoEÂ² 270 S2,Float Glass - 4mm,2002,,4mm Clear,2027,LoEÂ² 270 S5,Air,0.2963,0.0522,19.16,0.3135,0.533,0.1518,45.92,-7.02,0.15,45.92,-7.02,0.15,0.0344,Yes,No,,
EnthermalPlus,C270 4mm / Vacuum 0.25mm / Clear 4mm / Air 13.45mm / C272 4mm,25.4,4mm Clear,2027,LoEÂ² 270 S2,Float Glass - 4mm,2002,,4 mm Clear,2012,LoEÂ² 272 S5,Air,0.2971,0.0523,19.11,0.321,0.55,0.1426,44.63,-4.08,-0.83,44.11,-5.39,0.24,0.0422,Yes,No,,
EnthermalPlus,C270 4mm / Vacuum 0.25mm / Clear 4mm / Air 13.45mm / C366 4mm,25.4,4mm Clear,2027,LoEÂ² 270 S2,Float Glass - 4mm,2002,,4mm Clear,2155,LoEÂ³ 366 S5,Air,0.2945,0.0519,19.28,0.2969,0.4957,0.1451,44.97,-2.9,-1.63,43.89,-5.08,-1.39,0.0122,Yes,No,,
EnthermalPlus,C270 4mm / Vacuum 0.25mm / Clear 4mm / Air 13.44mm / SB60 4mm,25.39,4mm Clear,2027,LoEÂ² 270 S2,Float Glass - 4mm,2002,,Clear  4mm,5282,SolarbanÂ® 60 S5,Air,0.2963,0.0522,19.17,0.3205,0.5569,0.1439,44.79,-4.25,-0.32,44.36,-5.86,0.06,0.0471,Yes,No,,
EnthermalPlus,C270 4mm / Vacuum 0.25mm / Clear 4mm / Air 13.44mm / SB70 4mm,25.39,4mm Clear,2027,LoEÂ² 270 S2,Float Glass - 4mm,2002,,SolarbanÂ® 70 glass  4mm,5433,SolarbanÂ® 70 S5,Air,0.2942,0.0518,19.3,0.2844,0.5101,0.1559,46.49,-4.15,-3.52,47.31,-6.81,-2.33,0.0171,Yes,No,,
EnthermalPlus,C270 4mm / Vacuum 0.25mm / Clear 4mm / Air 13.35mm / LUMI 4mm,25.4,4mm Clear,2027,LoEÂ² 270 S2,Float Glass - 4mm,2002,,SGG ECLAZ II 4mm,20754,ECLAZ II S5,Air,0.2979,0.0525,19.06,0.3338,0.6357,0.1419,44.59,-3.03,-2.88,46.69,-6.34,-0.54,0.0907,Yes,No,,
EnthermalPlus,C272 4mm / Vacuum 0.25mm / Clear 4mm / Air 13.45mm / C180 4mm,25.4,4 mm Clear,2012,LoEÂ² 272 S2,Float Glass - 4mm,2002,,4mm Clear,2192,LoE 180 S5,Air,0.3196,0.0563,17.77,0.3709,0.6258,0.1477,45.36,-1.4,-4.24,49.63,-2.45,-4.05,0.0765,Yes,No,,
EnthermalPlus,C272 4mm / Vacuum 0.25mm / Clear 4mm / Air 13.45mm / C270 4mm,25.4,4 mm Clear,2012,LoEÂ² 272 S2,Float Glass - 4mm,2002,,4mm Clear,2027,LoEÂ² 270 S5,Air,0.3155,0.0556,18.0,0.347,0.55,0.1393,44.11,-5.39,0.24,44.63,-4.08,-0.83,0.0422,Yes,No,,
EnthermalPlus,C272 4mm / Vacuum 0.25mm / Clear 4mm / Air 13.45mm / C272 4mm,25.4,4 mm Clear,2012,LoEÂ² 272 S2,Float Glass - 4mm,2002,,4 mm Clear,2012,LoEÂ² 272 S5,Air,0.3165,0.0557,17.94,0.3574,0.5678,0.1296,42.66,-2.06,-0.9,42.66,-2.06,-0.9,0.0528,Yes,No,,
EnthermalPlus,C272 4mm / Vacuum 0.25mm / Clear 4mm / Air 13.45mm / C366 4mm,25.4,4 mm Clear,2012,LoEÂ² 272 S2,Float Glass - 4mm,2002,,4mm Clear,2155,LoEÂ³ 366 S5,Air,0.3135,0.0552,18.11,0.324,0.5115,0.1323,43.05,-0.67,-1.86,42.67,-2.27,-2.29,0.0151,Yes,No,,
EnthermalPlus,C272 4mm / Vacuum 0.25mm / Clear 4mm / Air 13.44mm / SB60 4mm,25.39,4 mm Clear,2012,LoEÂ² 272 S2,Float Glass - 4mm,2002,,Clear  4mm,5282,SolarbanÂ® 60 S5,Air,0.3155,0.0556,18.0,0.3561,0.5749,0.131,42.85,-2.29,-0.31,42.88,-2.43,-1.11,0.0573,Yes,No,,
EnthermalPlus,C272 4mm / Vacuum 0.25mm / Clear 4mm / Air 13.44mm / SB70 4mm,25.39,4 mm Clear,2012,LoEÂ² 272 S2,Float Glass - 4mm,2002,,SolarbanÂ® 70 glass  4mm,5433,SolarbanÂ® 70 S5,Air,0.3131,0.0551,18.13,0.3094,0.5262,0.1437,44.77,-1.97,-4.15,46.18,-4.2,-3.26,0.0217,Yes,No,,
EnthermalPlus,C272 4mm / Vacuum 0.25mm / Clear 4mm / Air 13.35mm / LUMI 4mm,25.4,4 mm Clear,2012,LoEÂ² 272 S2,Float Glass - 4mm,2002,,SGG ECLAZ II 4mm,20754,ECLAZ II S5,Air,0.3173,0.0559,17.9,0.3787,0.6564,0.1288,42.62,-0.87,-3.27,44.9,-2.22,-1.93,0.1088,Yes,No,,
EnthermalPlus,C340 4mm / Vacuum 0.25mm / Clear 4mm / Air 13.45mm / C180 4mm,25.4,4mm Clear,2165,LoEÂ³ 340 S2,Float Glass - 4mm,2002,,4mm Clear,2192,LoE 180 S5,Air,0.2799,0.0493,20.29,0.1472,0.3392,0.1451,45.2,-6.17,-13.73,53.01,-2.86,-2.76,0.0099,Yes,No,,
EnthermalPlus,C340 4mm / Vacuum 0.25mm / Clear 4mm / Air 13.45mm / C270 4mm,25.4,4mm Clear,2165,LoEÂ³ 340 S2,Float Glass - 4mm,2002,,4mm Clear,2027,LoEÂ² 270 S5,Air,0.2767,0.0487,20.52,0.147,0.2983,0.1427,44.82,-7.38,-12.31,47.69,-4.69,0.39,0.0051,Yes,No,,
EnthermalPlus,C340 4mm / Vacuum 0.25mm / Clear 4mm / Air 13.45mm / C272 4mm,25.4,4mm Clear,2165,LoEÂ³ 340 S2,Float Glass - 4mm,2002,,4 mm Clear,2012,LoEÂ² 272 S5,Air,0.2775,0.0489,20.47,0.1495,0.3074,0.1395,44.35,-6.33,-12.56,46.12,-2.54,0.1,0.0064,Yes,No,,
EnthermalPlus,C340 4mm / Vacuum 0.25mm / Clear 4mm / Air 13.45mm / C366 4mm,25.4,4mm Clear,2165,LoEÂ³ 340 S2,Float Glass - 4mm,2002,,4mm Clear,2155,LoEÂ³ 366 S5,Air,0.2752,0.0485,20.64,0.1448,0.2779,0.1402,44.45,-5.98,-12.82,45.5,-3.65,-0.51,0.0019,Yes,No,,
EnthermalPlus,C340 4mm / Vacuum 0.25mm / Clear 4mm / Air 13.44mm / SB60 4mm,25.39,4mm Clear,2165,LoEÂ³ 340 S2,Float Glass - 4mm,2002,,Clear  4mm,5282,SolarbanÂ® 60 S5,Air,0.2767,0.0487,20.52,0.1496,0.3115,0.1399,44.4,-6.36,-12.42,46.39,-3.11,0.14,0.0072,Yes,No,,
EnthermalPlus,C340 4mm / Vacuum 0.25mm / Clear 4mm / Air 13.44mm / SB70 4mm,25.39,4mm Clear,2165,LoEÂ³ 340 S2,Float Glass - 4mm,2002,,SolarbanÂ® 70 glass  4mm,5433,SolarbanÂ® 70 S5,Air,0.2749,0.0484,20.65,0.1405,0.2859,0.1439,45.0,-6.51,-13.4,48.85,-5.15,-1.69,0.0028,Yes,No,,
EnthermalPlus,C340 4mm / Vacuum 0.25mm / Clear 4mm / Air 13.35mm / LUMI 4mm,25.4,4mm Clear,2165,LoEÂ³ 340 S2,Float Glass - 4mm,2002,,SGG ECLAZ II 4mm,20754,ECLAZ II S5,Air,0.2781,0.049,20.42,0.1514,0.3553,0.1394,44.36,-5.9,-13.28,49.14,-2.68,-0.63,0.0143,Yes,No,,
EnthermalPlus,C366 4mm / Vacuum 0.25mm / Clear 4mm / Air 13.45mm / C180 4mm,25.4,4mm Clear,2155,LoEÂ³ 366 S2,Float Glass - 4mm,2002,,4mm Clear,2192,LoE 180 S5,Air,0.2546,0.0448,22.3,0.2396,0.5637,0.1444,44.91,-2.09,-4.61,50.01,-1.04,-4.89,0.0231,Yes,No,,
EnthermalPlus,C366 4mm / Vacuum 0.25mm / Clear 4mm / Air 13.45mm / C270 4mm,25.4,4mm Clear,2155,LoEÂ³ 366 S2,Float Glass - 4mm,2002,,4mm Clear,2027,LoEÂ² 270 S5,Air,0.252,0.0444,22.53,0.2405,0.4957,0.1376,43.89,-5.08,-1.39,44.97,-2.9,-1.63,0.0122,Yes,No,,
EnthermalPlus,C366 4mm / Vacuum 0.25mm / Clear 4mm / Air 13.45mm / C272 4mm,25.4,4mm Clear,2155,LoEÂ³ 366 S2,Float Glass - 4mm,2002,,4 mm Clear,2012,LoEÂ² 272 S5,Air,0.2526,0.0445,22.48,0.2442,0.5115,0.1296,42.67,-2.27,-2.29,43.05,-0.67,-1.86,0.0151,Yes,No,,
EnthermalPlus,C366 4mm / Vacuum 0.25mm / Clear 4mm / Air 13.45mm / C366 4mm,25.4,4mm Clear,2155,LoEÂ³ 366 S2,Float Glass - 4mm,2002,,4mm Clear,2155,LoEÂ³ 366 S5,Air,0.2507,0.0442,22.65,0.2364,0.4615,0.1316,42.97,-1.4,-2.9,42.97,-1.4,-2.9,0.0044,Yes,No,,
EnthermalPlus,C366 4mm / Vacuum 0.25mm / Clear 4mm / Air 13.44mm / SB60 4mm,25.39,4mm Clear,2155,LoEÂ³ 366 S2,Float Glass - 4mm,2002,,Clear  4mm,5282,SolarbanÂ® 60 S5,Air,0.252,0.0444,22.54,0.2444,0.518,0.1308,42.83,-2.4,-1.85,43.27,-1.05,-2.04,0.0169,Yes,No,,
EnthermalPlus,C366 4mm / Vacuum 0.25mm / Clear 4mm / Air 13.44mm / SB70 4mm,25.39,4mm Clear,2155,LoEÂ³ 366 S2,Float Glass - 4mm,2002,,SolarbanÂ® 70 glass  4mm,5433,SolarbanÂ® 70 S5,Air,0.2505,0.0441,22.67,0.2288,0.4747,0.141,44.38,-2.93,-4.31,46.45,-3.37,-3.81,0.0065,Yes,No,,
EnthermalPlus,C366 4mm / Vacuum 0.25mm / Clear 4mm / Air 13.35mm / LUMI 4mm,25.4,4mm Clear,2155,LoEÂ³ 366 S2,Float Glass - 4mm,2002,,SGG ECLAZ II 4mm,20754,ECLAZ II S5,Air,0.2531,0.0446,22.43,0.2468,0.5912,0.129,42.64,-1.29,-4.1,45.39,-0.39,-3.11,0.0334,Yes,No,,
EnthermalPlus,Q452 4mm / Vacuum 0.25mm / Clear 4mm / Air 13.45mm / C180 4mm,25.4,4mm Clear,2105,Quad LoE 452 S2,Float Glass - 4mm,2002,,4mm Clear,2192,LoE 180 S5,Air,0.2485,0.0438,22.85,0.1868,0.4563,0.1174,40.98,-3.91,-3.11,52.69,-4.74,-1.9,0.0066,Yes,No,,
EnthermalPlus,Q452 4mm / Vacuum 0.25mm / Clear 4mm / Air 13.45mm / C270 4mm,25.4,4mm Clear,2105,Quad LoE 452 S2,Float Glass - 4mm,2002,,4mm Clear,2027,LoEÂ² 270 S5,Air,0.246,0.0433,23.08,0.1878,0.401,0.113,40.23,-5.96,-0.82,47.43,-6.09,1.05,0.0037,Yes,No,,
EnthermalPlus,Q452 4mm / Vacuum 0.25mm / Clear 4mm / Air 13.45mm / C272 4mm,25.4,4mm Clear,2105,Quad LoE 452 S2,Float Glass - 4mm,2002,,4 mm Clear,2012,LoEÂ² 272 S5,Air,0.2466,0.0434,23.03,0.1906,0.4135,0.1076,39.3,-3.81,-1.45,45.81,-4.36,1.18,0.0046,Yes,No,,
EnthermalPlus,Q452 4mm / Vacuum 0.25mm / Clear 4mm / Air 13.45mm / C366 4mm,25.4,4mm Clear,2105,Quad LoE 452 S2,Float Glass - 4mm,2002,,4mm Clear,2155,LoEÂ³ 366 S5,Air,0.2448,0.0431,23.2,0.1853,0.3733,0.1089,39.51,-3.19,-1.86,45.29,-4.39,-0.42,0.0013,Yes,No,,
EnthermalPlus,Q452 4mm / Vacuum 0.25mm / Clear 4mm / Air 13.44mm / SB60 4mm,25.39,4mm Clear,2105,Quad LoE 452 S2,Float Glass - 4mm,2002,,Clear  4mm,5282,SolarbanÂ® 60 S5,Air,0.246,0.0433,23.08,0.1908,0.4189,0.1084,39.42,-3.89,-1.15,46.08,-4.85,1.04,0.005,Yes,No,,
EnthermalPlus,Q452 4mm / Vacuum 0.25mm / Clear 4mm / Air 13.44mm / SB70 4mm,25.39,4mm Clear,2105,Quad LoE 452 S2,Float Glass - 4mm,2002,,SolarbanÂ® 70 glass  4mm,5433,SolarbanÂ® 70 S5,Air,0.2446,0.0431,23.22,0.1798,0.3842,0.1152,40.59,-4.53,-2.74,48.65,-6.0,-1.33,0.0019,Yes,No,,
EnthermalPlus,Q452 4mm / Vacuum 0.25mm / Clear 4mm / Air 13.35mm / LUMI 4mm,25.4,4mm Clear,2105,Quad LoE 452 S2,Float Glass - 4mm,2002,,SGG ECLAZ II 4mm,20754,ECLAZ II S5,Air,0.2471,0.0435,22.98,0.1924,0.4779,0.1072,39.28,-3.12,-2.76,48.75,-5.07,0.57,0.0094,Yes,No,,
EnthermalPlus,SB60 4mm / Vacuum 0.25mm / Clear 4mm / Air 13.36mm / C180 4mm,25.41,Clear  4mm,5282,SolarbanÂ® 60 S2,Clear Float Glass,413,,4mm Clear,2192,LoE 180 S5,Air,0.2991,0.0527,18.98,0.3554,0.626,0.1494,45.61,-2.15,-4.24,49.85,-2.87,-3.48,0.089,Yes,No,,
EnthermalPlus,SB60 4mm / Vacuum 0.25mm / Clear 4mm / Air 13.36mm / C270 4mm,25.41,Clear  4mm,5282,SolarbanÂ® 60 S2,Clear Float Glass,413,,4mm Clear,2027,LoEÂ² 270 S5,Air,0.2956,0.0521,19.21,0.3391,0.5501,0.1411,44.38,-6.01,0.07,44.84,-4.41,-0.31,0.0465,Yes,No,,
EnthermalPlus,SB60 4mm / Vacuum 0.25mm / Clear 4mm / Air 13.36mm / C272 4mm,25.41,Clear  4mm,5282,SolarbanÂ® 60 S2,Clear Float Glass,413,,4 mm Clear,2012,LoEÂ² 272 S5,Air,0.2964,0.0522,19.16,0.3477,0.5679,0.1313,42.93,-2.67,-1.08,42.9,-2.48,-0.29,0.0566,Yes,No,,
EnthermalPlus,SB60 4mm / Vacuum 0.25mm / Clear 4mm / Air 13.36mm / C366 4mm,25.41,Clear  4mm,5282,SolarbanÂ® 60 S2,Clear Float Glass,413,,4mm Clear,2155,LoEÂ³ 366 S5,Air,0.2938,0.0517,19.33,0.3199,0.5117,0.134,43.31,-1.32,-1.98,42.87,-2.55,-1.83,0.0167,Yes,No,,
EnthermalPlus,SB60 4mm / Vacuum 0.25mm / Clear 4mm / Air 13.34mm / SB60 4mm,25.39,Clear  4mm,5282,SolarbanÂ® 60 S2,Clear Float Glass,413,,Clear  4mm,5282,SolarbanÂ® 60 S5,Air,0.2955,0.052,19.21,0.347,0.575,0.1327,43.11,-2.88,-0.5,43.11,-2.85,-0.5,0.0652,Yes,No,,
EnthermalPlus,SB60 4mm / Vacuum 0.25mm / Clear 4mm / Air 13.34mm / SB70 4mm,25.39,Clear  4mm,5282,SolarbanÂ® 60 S2,Clear Float Glass,413,,SolarbanÂ® 70 glass  4mm,5433,SolarbanÂ® 70 S5,Air,0.2935,0.0517,19.35,0.3062,0.5264,0.1455,45.02,-2.74,-4.1,46.37,-4.45,-2.82,0.0237,Yes,No,,
EnthermalPlus,SB60 4mm / Vacuum 0.25mm / Clear 4mm / Air 13.25mm / LUMI 4mm,25.41,Clear  4mm,5282,SolarbanÂ® 60 S2,Clear Float Glass,413,,SGG ECLAZ II 4mm,20754,ECLAZ II S5,Air,0.2971,0.0523,19.11,0.3634,0.6565,0.1306,42.88,-1.5,-3.38,45.18,-2.76,-1.19,0.1298,Yes,No,,
EnthermalPlus,SB70 4mm / Vacuum 0.25mm / Clear 4mm / Air 13.36mm / C180 4mm,25.41,SolarbanÂ® 70 glass  4mm,5433,SolarbanÂ® 70 S2,Clear Float Glass,413,,4mm Clear,2192,LoE 180 S5,Air,0.2484,0.0437,22.86,0.2381,0.5732,0.1694,48.27,-4.06,-5.07,51.69,-2.5,-6.78,0.0329,Yes,No,,
EnthermalPlus,SB70 4mm / Vacuum 0.25mm / Clear 4mm / Air 13.36mm / C270 4mm,25.41,SolarbanÂ® 70 glass  4mm,5433,SolarbanÂ® 70 S2,Clear Float Glass,413,,4mm Clear,2027,LoEÂ² 270 S5,Air,0.246,0.0433,23.09,0.2402,0.5039,0.1623,47.32,-6.91,-2.32,46.49,-4.35,-3.4,0.0169,Yes,No,,
EnthermalPlus,SB70 4mm / Vacuum 0.25mm / Clear 4mm / Air 13.36mm / C272 4mm,25.41,SolarbanÂ® 70 glass  4mm,5433,SolarbanÂ® 70 S2,Clear Float Glass,413,,4 mm Clear,2012,LoEÂ² 272 S5,Air,0.2465,0.0434,23.04,0.2434,0.5198,0.1541,46.22,-4.37,-3.24,44.77,-2.2,-4.01,0.0214,Yes,No,,
EnthermalPlus,SB70 4mm / Vacuum 0.25mm / Clear 4mm / Air 13.36mm / C366 4mm,25.41,SolarbanÂ® 70 glass  4mm,5433,SolarbanÂ® 70 S2,Clear Float Glass,413,,4mm Clear,2155,LoEÂ³ 366 S5,Air,0.2447,0.0431,23.2,0.2375,0.469,0.1562,46.49,-3.55,-3.77,44.39,-3.09,-4.21,0.0064,Yes,No,,
EnthermalPlus,SB70 4mm / Vacuum 0.25mm / Clear 4mm / Air 13.34mm / SB60 4mm,25.39,SolarbanÂ® 70 glass  4mm,5433,SolarbanÂ® 70 S2,Clear Float Glass,413,,Clear  4mm,5282,SolarbanÂ® 60 S5,Air,0.2459,0.0433,23.09,0.2436,0.5264,0.1553,46.37,-4.47,-2.82,45.02,-2.71,-4.1,0.0237,Yes,No,,
EnthermalPlus,SB70 4mm / Vacuum 0.25mm / Clear 4mm / Air 13.34mm / SB70 4mm,25.39,SolarbanÂ® 70 glass  4mm,5433,SolarbanÂ® 70 S2,Clear Float Glass,413,,SolarbanÂ® 70 glass  4mm,5433,SolarbanÂ® 70 S5,Air,0.2445,0.0431,23.22,0.2307,0.4828,0.1658,47.78,-4.89,-4.97,47.78,-4.87,-4.97,0.0098,Yes,No,,
EnthermalPlus,SB70 4mm / Vacuum 0.25mm / Clear 4mm / Air 13.25mm / LUMI 4mm,25.41,SolarbanÂ® 70 glass  4mm,5433,SolarbanÂ® 70 S2,Clear Float Glass,413,,SGG ECLAZ II 4mm,20754,ECLAZ II S5,Air,0.247,0.0435,22.99,0.2451,0.6007,0.1535,46.19,-3.46,-4.79,47.51,-2.22,-5.69,0.0473,Yes,No,,
EnthermalPlus,LUMI 4mm / Vacuum 0.25mm / Clear 4mm / Air 13.25mm / C180 4mm,25.4,SGG ECLAZ II 4mm,20754,ECLAZ II S2,SGG PLANICLEAR 4mm,21011,,4mm Clear,2192,LoE 180 S5,Air,0.3309,0.0583,17.16,0.5758,0.7271,0.1681,48.23,-1.19,-6.02,49.56,-1.23,-6.26,0.1938,Yes,Yes,0.577654,0.346026
EnthermalPlus,LUMI 4mm / Vacuum 0.25mm / Clear 4mm / Air 13.25mm / C270 4mm,25.4,SGG ECLAZ II 4mm,20754,ECLAZ II S2,SGG PLANICLEAR 4mm,21011,,4mm Clear,2027,LoEÂ² 270 S5,Air,0.3266,0.0575,17.38,0.4563,0.6388,0.1568,46.68,-6.16,-0.5,44.57,-2.93,-2.88,0.0944,Yes,Yes,0.457695,0.341470
EnthermalPlus,LUMI 4mm / Vacuum 0.25mm / Clear 4mm / Air 13.25mm / C272 4mm,25.4,SGG ECLAZ II 4mm,20754,ECLAZ II S2,SGG PLANICLEAR 4mm,21011,,4 mm Clear,2012,LoEÂ² 272 S5,Air,0.3276,0.0577,17.33,0.4834,0.6596,0.1438,44.88,-2.01,-1.9,42.59,-0.76,-3.27,0.1132,Yes,Yes,0.484849,0.342486
EnthermalPlus,LUMI 4mm / Vacuum 0.25mm / Clear 4mm / Air 13.25mm / C366 4mm,25.4,SGG ECLAZ II 4mm,20754,ECLAZ II S2,SGG PLANICLEAR 4mm,21011,,4mm Clear,2155,LoEÂ³ 366 S5,Air,0.3245,0.0571,17.5,0.403,0.594,0.1475,45.37,-0.15,-3.09,42.62,-1.21,-4.1,0.0349,Yes,Yes,0.404165,0.339153
EnthermalPlus,LUMI 4mm / Vacuum 0.25mm / Clear 4mm / Air 13.24mm / SB60 4mm,25.39,SGG ECLAZ II 4mm,20754,ECLAZ II S2,SGG PLANICLEAR 4mm,21011,,Clear  4mm,5282,SolarbanÂ® 60 S5,Air,0.3266,0.0575,17.39,0.4748,0.6679,0.1456,45.1,-2.33,-1.17,42.8,-1.12,-3.48,0.1376,Yes,Yes,0.476292,0.341454
EnthermalPlus,LUMI 4mm / Vacuum 0.25mm / Clear 4mm / Air 13.24mm / SB70 4mm,25.39,SGG ECLAZ II 4mm,20754,ECLAZ II S2,SGG PLANICLEAR 4mm,21011,,SolarbanÂ® 70 glass  4mm,5433,SolarbanÂ® 70 S5,Air,0.3242,0.0571,17.52,0.38,0.611,0.163,47.51,-1.67,-5.87,46.13,-3.2,-4.87,0.0504,Yes,Yes,0.381746,0.338871
EnthermalPlus,LUMI 4mm / Vacuum 0.25mm / Clear 4mm / Air 13.15mm / LUMI 4mm,25.4,SGG ECLAZ II 4mm,20754,ECLAZ II S2,SGG PLANICLEAR 4mm,21011,,SGG ECLAZ II 4mm,20754,ECLAZ II S5,Air,0.3285,0.0579,17.29,0.576,0.7627,0.1427,44.82,-0.58,-4.86,44.81,-0.65,-4.86,0.2932,Yes,Yes,0.578271,0.343400
EnthermalPlus,ZEN 4mm / Vacuum 0.25mm / Clear 4mm / Air 13.25mm / C180 4mm,25.4,SGG ECLAZ ONE II 4mm,20762,ECLAZ ONE II S2,SGG PLANICLEAR 4mm,21011,,4mm Clear,2192,LoE 180 S5,Air,0.2644,0.0466,21.47,0.4819,0.6899,0.2246,54.8,-1.15,-7.99,53.2,-1.4,-7.81,0.1801,Yes,Yes,0.483407,0.271834
EnthermalPlus,ZEN 4mm / Vacuum 0.25mm / Clear 4mm / Air 13.25mm / C270 4mm,25.4,SGG ECLAZ ONE II 4mm,20762,ECLAZ ONE II S2,SGG PLANICLEAR 4mm,21011,,4mm Clear,2027,LoEÂ² 270 S5,Air,0.2617,0.0461,21.7,0.4153,0.6057,0.2145,53.66,-4.66,-4.42,47.86,-3.19,-4.5,0.0889,Yes,Yes,0.416030,0.269033
EnthermalPlus,ZEN 4mm / Vacuum 0.25mm / Clear 4mm / Air 13.25mm / C272 4mm,25.4,SGG ECLAZ ONE II 4mm,20762,ECLAZ ONE II S2,SGG PLANICLEAR 4mm,21011,,4 mm Clear,2012,LoEÂ² 272 S5,Air,0.2623,0.0462,21.65,0.4344,0.625,0.2028,52.38,-1.67,-5.54,46.29,-1.02,-5.07,0.106,Yes,Yes,0.435235,0.269660
EnthermalPlus,ZEN 4mm / Vacuum 0.25mm / Clear 4mm / Air 13.25mm / C366 4mm,25.4,SGG ECLAZ ONE II 4mm,20762,ECLAZ ONE II S2,SGG PLANICLEAR 4mm,21011,,4mm Clear,2155,LoEÂ³ 366 S5,Air,0.2603,0.0458,21.81,0.374,0.563,0.2062,52.73,-0.41,-6.26,45.67,-1.94,-5.4,0.0325,Yes,Yes,0.374506,0.267601
EnthermalPlus,ZEN 4mm / Vacuum 0.25mm / Clear 4mm / Air 13.24mm / SB60 4mm,25.39,SGG ECLAZ ONE II 4mm,20762,ECLAZ ONE II S2,SGG PLANICLEAR 4mm,21011,,Clear  4mm,5282,SolarbanÂ® 60 S5,Air,0.2617,0.0461,21.7,0.4292,0.6328,0.2045,52.54,-1.89,-5.03,46.57,-1.52,-5.23,0.1286,Yes,Yes,0.429994,0.269023
EnthermalPlus,ZEN 4mm / Vacuum 0.25mm / Clear 4mm / Air 13.24mm / SB70 4mm,25.39,SGG ECLAZ ONE II 4mm,20762,ECLAZ ONE II S2,SGG PLANICLEAR 4mm,21011,,SolarbanÂ® 70 glass  4mm,5433,SolarbanÂ® 70 S5,Air,0.2601,0.0458,21.83,0.354,0.5797,0.22,54.27,-1.57,-7.96,49.0,-3.68,-5.79,0.0461,Yes,Yes,0.354899,0.267426
EnthermalPlus,ZEN 4mm / Vacuum 0.25mm / Clear 4mm / Air 13.15mm / LUMI 4mm,25.4,SGG ECLAZ ONE II 4mm,20762,ECLAZ ONE II S2,SGG PLANICLEAR 4mm,21011,,SGG ECLAZ II 4mm,20754,ECLAZ II S5,Air,0.2629,0.0463,21.6,0.4871,0.7226,0.2019,52.33,-0.67,-7.47,49.38,-0.91,-7.0,0.2717,Yes,Yes,0.488745,0.270222
EnthermalPlus,XTREME 4mm / Vacuum 0.25mm / Clear 4mm / Air 13.25mm / C180 4mm,25.4,SGG COOL-LITE XTREME 61-29 II 4mm,20979,COOL-LITE XTREME 61-29 II S2,SGG PLANICLEAR 4mm,21011,,4mm Clear,2192,LoE 180 S5,Air,0.263,0.0463,21.59,0.2214,0.539,0.1408,44.56,-2.45,-7.95,52.58,-5.5,-3.6,0.1095,Yes,Yes,0.229654,0.270251
EnthermalPlus,XTREME 4mm / Vacuum 0.25mm / Clear 4mm / Air 13.25mm / C270 4mm,25.4,SGG COOL-LITE XTREME 61-29 II 4mm,20979,COOL-LITE XTREME 61-29 II S2,SGG PLANICLEAR 4mm,21011,,4mm Clear,2027,LoEÂ² 270 S5,Air,0.2603,0.0458,21.81,0.2254,0.4739,0.1344,43.58,-5.71,-4.52,47.28,-7.16,-0.63,0.0554,Yes,Yes,0.233079,0.267483
EnthermalPlus,XTREME 4mm / Vacuum 0.25mm / Clear 4mm / Air 13.25mm / C272 4mm,25.4,SGG COOL-LITE XTREME 61-29 II 4mm,20979,COOL-LITE XTREME 61-29 II S2,SGG PLANICLEAR 4mm,21011,,4 mm Clear,2012,LoEÂ² 272 S5,Air,0.2609,0.046,21.76,0.2278,0.4887,0.1271,42.45,-3.04,-5.37,45.65,-5.36,-0.67,0.0676,Yes,Yes,0.235492,0.268103
EnthermalPlus,XTREME 4mm / Vacuum 0.25mm / Clear 4mm / Air 13.25mm / C366 4mm,25.4,SGG COOL-LITE XTREME 61-29 II 4mm,20979,COOL-LITE XTREME 61-29 II S2,SGG PLANICLEAR 4mm,21011,,4mm Clear,2155,LoEÂ³ 366 S5,Air,0.259,0.0456,21.93,0.2228,0.441,0.1288,42.71,-2.13,-6.15,45.12,-5.74,-2.04,0.0203,Yes,Yes,0.230200,0.266068
EnthermalPlus,XTREME 4mm / Vacuum 0.25mm / Clear 4mm / Air 13.24mm / SB60 4mm,25.39,SGG COOL-LITE XTREME 61-29 II 4mm,20979,COOL-LITE XTREME 61-29 II S2,SGG PLANICLEAR 4mm,21011,,Clear  4mm,5282,SolarbanÂ® 60 S5,Air,0.2603,0.0458,21.82,0.2281,0.4949,0.1282,42.59,-3.15,-4.92,45.93,-5.91,-0.83,0.0791,Yes,Yes,0.235830,0.267473
EnthermalPlus,XTREME 4mm / Vacuum 0.25mm / Clear 4mm / Air 13.24mm / SB70 4mm,25.39,SGG COOL-LITE XTREME 61-29 II 4mm,20979,COOL-LITE XTREME 61-29 II S2,SGG PLANICLEAR 4mm,21011,,SolarbanÂ® 70 glass  4mm,5433,SolarbanÂ® 70 S5,Air,0.2588,0.0456,21.94,0.2153,0.4541,0.1374,44.03,-3.28,-7.89,48.45,-7.41,-2.83,0.0296,Yes,Yes,0.222955,0.265895
EnthermalPlus,XTREME 4mm / Vacuum 0.25mm / Clear 4mm / Air 13.15mm / LUMI 4mm,25.4,SGG COOL-LITE XTREME 61-29 II 4mm,20979,COOL-LITE XTREME 61-29 II S2,SGG PLANICLEAR 4mm,21011,,SGG ECLAZ II 4mm,20754,ECLAZ II S5,Air,0.2615,0.046,21.72,0.2286,0.5647,0.1267,42.44,-2.0,-7.13,48.62,-5.99,-1.62,0.1615,Yes,Yes,0.236806,0.268658
EnthermalPlus,SB60 Solargray 4mm / Vacuum 0.25mm / Clear 4mm / Air 13.36mm / C180 4mm,25.41,SolargrayÂ®  4mm,5287,SolarbanÂ® 60 S2,Clear Float Glass,413,,4mm Clear,2192,LoE 180 S5,Air,0.2991,0.0527,18.98,0.2371,0.3877,0.0841,34.85,-0.24,-3.77,48.47,-2.52,-3.99,0.0511,Yes,No,,
EnthermalPlus,SB60 Solargray 4mm / Vacuum 0.25mm / Clear 4mm / Air 13.36mm / C270 4mm,25.41,SolargrayÂ®  4mm,5287,SolarbanÂ® 60 S2,Clear Float Glass,413,,4mm Clear,2027,LoEÂ² 270 S5,Air,0.2956,0.0521,19.21,0.2254,0.3408,0.0809,34.16,-2.43,-1.09,43.59,-4.08,-0.7,0.0275,Yes,No,,
EnthermalPlus,SB60 Solargray 4mm / Vacuum 0.25mm / Clear 4mm / Air 13.36mm / C272 4mm,25.41,SolargrayÂ®  4mm,5287,SolarbanÂ® 60 S2,Clear Float Glass,413,,4 mm Clear,2012,LoEÂ² 272 S5,Air,0.2964,0.0522,19.16,0.2313,0.352,0.0772,33.37,-0.65,-1.75,41.48,-2.1,-0.73,0.0339,Yes,No,,
EnthermalPlus,SB60 Solargray 4mm / Vacuum 0.25mm / Clear 4mm / Air 13.36mm / C366 4mm,25.41,SolargrayÂ®  4mm,5287,SolarbanÂ® 60 S2,Clear Float Glass,413,,4mm Clear,2155,LoEÂ³ 366 S5,Air,0.2938,0.0517,19.33,0.2116,0.3171,0.0783,33.6,0.11,-2.29,41.72,-2.04,-2.27,0.0098,Yes,No,,
EnthermalPlus,SB60 Solargray 4mm / Vacuum 0.25mm / Clear 4mm / Air 13.34mm / SB60 4mm,25.39,SolargrayÂ®  4mm,5287,SolarbanÂ® 60 S2,Clear Float Glass,413,,Clear  4mm,5282,SolarbanÂ® 60 S5,Air,0.2955,0.052,19.21,0.2308,0.3564,0.0778,33.47,-0.8,-1.4,41.66,-2.42,-0.96,0.038,Yes,No,,
EnthermalPlus,SB60 Solargray 4mm / Vacuum 0.25mm / Clear 4mm / Air 13.34mm / SB70 4mm,25.39,SolargrayÂ®  4mm,5287,SolarbanÂ® 60 S2,Clear Float Glass,413,,SolarbanÂ® 70 glass  4mm,5433,SolarbanÂ® 70 S5,Air,0.2935,0.0517,19.35,0.2024,0.3261,0.0828,34.54,-0.44,-3.71,45.28,-4.08,-3.33,0.014,Yes,No,,
EnthermalPlus,SB60 Solargray 4mm / Vacuum 0.25mm / Clear 4mm / Air 13.25mm / LUMI 4mm,25.41,SolargrayÂ®  4mm,5287,SolarbanÂ® 60 S2,Clear Float Glass,413,,SGG ECLAZ II 4mm,20754,ECLAZ II S5,Air,0.2971,0.0523,19.11,0.2421,0.4068,0.0769,33.34,0.01,-3.1,43.41,-2.32,-1.73,0.0731,Yes,No,,
EnthermalPlus,C180 5mm / Vacuum 0.25mm / Clear 4mm / Air 12.65mm / C180 4mm,25.4,5mm Clear,2193,LoE 180 S2,Float Glass - 4mm,2002,,4mm Clear,2192,LoE 180 S5,Air,0.3906,0.0688,14.54,0.5586,0.6878,0.2005,52.08,-1.99,-6.98,52.22,-1.85,-7.06,0.1214,Yes,No,,
EnthermalPlus,C180 5mm / Vacuum 0.25mm / Clear 4mm / Air 12.65mm / C270 4mm,25.4,5mm Clear,2193,LoE 180 S2,Float Glass - 4mm,2002,,4mm Clear,2027,LoEÂ² 270 S5,Air,0.3851,0.0678,14.74,0.4485,0.604,0.1904,50.86,-5.84,-2.86,46.99,-3.52,-3.71,0.0612,Yes,No,,
EnthermalPlus,C180 5mm / Vacuum 0.25mm / Clear 4mm / Air 12.65mm / C272 4mm,25.4,5mm Clear,2193,LoE 180 S2,Float Glass - 4mm,2002,,4 mm Clear,2012,LoEÂ² 272 S5,Air,0.3864,0.068,14.7,0.4724,0.6233,0.1787,49.45,-2.59,-4.01,45.32,-1.42,-4.26,0.0743,Yes,No,,
EnthermalPlus,C180 5mm / Vacuum 0.25mm / Clear 4mm / Air 12.65mm / C366 4mm,25.4,5mm Clear,2193,LoE 180 S2,Float Glass - 4mm,2002,,4mm Clear,2155,LoEÂ³ 366 S5,Air,0.3823,0.0673,14.85,0.4033,0.5615,0.182,49.83,-1.19,-4.84,44.87,-2.1,-4.63,0.0224,Yes,No,,
EnthermalPlus,C180 5mm / Vacuum 0.25mm / Clear 4mm / Air 12.64mm / SB60 4mm,25.39,5mm Clear,2193,LoE 180 S2,Float Glass - 4mm,2002,,Clear  4mm,5282,SolarbanÂ® 60 S5,Air,0.385,0.0678,14.75,0.4648,0.6312,0.1804,49.63,-2.82,-3.45,45.58,-1.88,-4.4,0.0875,Yes,No,,
EnthermalPlus,C180 5mm / Vacuum 0.25mm / Clear 4mm / Air 12.64mm / SB70 4mm,25.39,5mm Clear,2193,LoE 180 S2,Float Glass - 4mm,2002,,SolarbanÂ® 70 glass  4mm,5433,SolarbanÂ® 70 S5,Air,0.3819,0.0673,14.87,0.3841,0.5779,0.1959,51.51,-2.43,-6.85,48.25,-3.86,-5.18,0.0324,Yes,No,,
EnthermalPlus,C180 5mm / Vacuum 0.25mm / Clear 4mm / Air 12.55mm / LUMI 4mm,25.4,5mm Clear,2193,LoE 180 S2,Float Glass - 4mm,2002,,SGG ECLAZ II 4mm,20754,ECLAZ II S5,Air,0.3875,0.0682,14.65,0.557,0.7207,0.1778,49.41,-1.49,-6.21,48.17,-1.45,-6.04,0.1789,Yes,No,,
EnthermalPlus,C270 5mm / Vacuum 0.25mm / Clear 4mm / Air 12.65mm / C180 4mm,25.4,5mm Clear,2028,LoEÂ² 270 S2,Float Glass - 4mm,2002,,4mm Clear,2192,LoE 180 S5,Air,0.302,0.0532,18.8,0.3233,0.6033,0.1578,46.79,-3.63,-3.67,50.98,-5.7,-2.93,0.0616,Yes,No,,
EnthermalPlus,C270 5mm / Vacuum 0.25mm / Clear 4mm / Air 12.65mm / C270 4mm,25.4,5mm Clear,2028,LoEÂ² 270 S2,Float Glass - 4mm,2002,,4mm Clear,2027,LoEÂ² 270 S5,Air,0.2987,0.0526,19.01,0.3111,0.5302,0.15,45.68,-7.12,0.15,45.87,-7.03,0.13,0.0337,Yes,No,,
EnthermalPlus,C270 5mm / Vacuum 0.25mm / Clear 4mm / Air 12.65mm / C272 4mm,25.4,5mm Clear,2028,LoEÂ² 270 S2,Float Glass - 4mm,2002,,4 mm Clear,2012,LoEÂ² 272 S5,Air,0.2994,0.0527,18.96,0.3185,0.5471,0.1409,44.39,-4.18,-0.83,44.05,-5.4,0.22,0.0414,Yes,No,,
EnthermalPlus,C270 5mm / Vacuum 0.25mm / Clear 4mm / Air 12.65mm / C366 4mm,25.4,5mm Clear,2028,LoEÂ² 270 S2,Float Glass - 4mm,2002,,4mm Clear,2155,LoEÂ³ 366 S5,Air,0.297,0.0523,19.12,0.2949,0.4931,0.1434,44.73,-3.01,-1.62,43.84,-5.07,-1.41,0.0119,Yes,No,,
EnthermalPlus,C270 5mm / Vacuum 0.25mm / Clear 4mm / Air 12.64mm / SB60 4mm,25.39,5mm Clear,2028,LoEÂ² 270 S2,Float Glass - 4mm,2002,,Clear  4mm,5282,SolarbanÂ® 60 S5,Air,0.2986,0.0526,19.01,0.3181,0.554,0.1423,44.56,-4.35,-0.32,44.3,-5.86,0.03,0.0461,Yes,No,,
EnthermalPlus,C270 5mm / Vacuum 0.25mm / Clear 4mm / Air 12.64mm / SB70 4mm,25.39,5mm Clear,2028,LoEÂ² 270 S2,Float Glass - 4mm,2002,,SolarbanÂ® 70 glass  4mm,5433,SolarbanÂ® 70 S5,Air,0.2968,0.0523,19.13,0.2826,0.5075,0.1541,46.25,-4.27,-3.49,47.26,-6.81,-2.36,0.0168,Yes,No,,
EnthermalPlus,C270 5mm / Vacuum 0.25mm / Clear 4mm / Air 12.55mm / LUMI 4mm,25.4,5mm Clear,2028,LoEÂ² 270 S2,Float Glass - 4mm,2002,,SGG ECLAZ II 4mm,20754,ECLAZ II S5,Air,0.3001,0.0529,18.92,0.3311,0.6325,0.1403,44.36,-3.14,-2.87,46.62,-6.35,-0.57,0.0886,Yes,No,,
EnthermalPlus,C272 5mm / Vacuum 0.25mm / Clear 4mm / Air 12.65mm / C180 4mm,25.4,5 mm Clear,2013,LoEÂ² 272 S2,Float Glass - 4mm,2002,,4mm Clear,2192,LoE 180 S5,Air,0.322,0.0567,17.64,0.3673,0.6233,0.1465,45.2,-1.53,-4.2,49.59,-2.46,-4.06,0.0743,Yes,No,,
EnthermalPlus,C272 5mm / Vacuum 0.25mm / Clear 4mm / Air 12.65mm / C270 4mm,25.4,5 mm Clear,2013,LoEÂ² 272 S2,Float Glass - 4mm,2002,,4mm Clear,2027,LoEÂ² 270 S5,Air,0.3182,0.056,17.84,0.3442,0.5478,0.1382,43.95,-5.5,0.27,44.6,-4.08,-0.84,0.041,Yes,No,,
EnthermalPlus,C272 5mm / Vacuum 0.25mm / Clear 4mm / Air 12.65mm / C272 4mm,25.4,5 mm Clear,2013,LoEÂ² 272 S2,Float Glass - 4mm,2002,,4 mm Clear,2012,LoEÂ² 272 S5,Air,0.319,0.0562,17.8,0.3544,0.5655,0.1286,42.51,-2.17,-0.88,42.63,-2.07,-0.91,0.0513,Yes,No,,
EnthermalPlus,C272 5mm / Vacuum 0.25mm / Clear 4mm / Air 12.65mm / C366 4mm,25.4,5 mm Clear,2013,LoEÂ² 272 S2,Float Glass - 4mm,2002,,4mm Clear,2155,LoEÂ³ 366 S5,Air,0.3163,0.0557,17.95,0.3217,0.5095,0.1312,42.9,-0.79,-1.83,42.64,-2.27,-2.3,0.0147,Yes,No,,
EnthermalPlus,C272 5mm / Vacuum 0.25mm / Clear 4mm / Air 12.64mm / SB60 4mm,25.39,5 mm Clear,2013,LoEÂ² 272 S2,Float Glass - 4mm,2002,,Clear  4mm,5282,SolarbanÂ® 60 S5,Air,0.3181,0.056,17.85,0.3531,0.5726,0.13,42.69,-2.4,-0.28,42.84,-2.44,-1.12,0.0556,Yes,No,,
EnthermalPlus,C272 5mm / Vacuum 0.25mm / Clear 4mm / Air 12.64mm / SB70 4mm,25.39,5 mm Clear,2013,LoEÂ² 272 S2,Float Glass - 4mm,2002,,SolarbanÂ® 70 glass  4mm,5433,SolarbanÂ® 70 S5,Air,0.316,0.0557,17.97,0.3074,0.5241,0.1426,44.6,-2.1,-4.1,46.15,-4.2,-3.28,0.0211,Yes,No,,
EnthermalPlus,C272 5mm / Vacuum 0.25mm / Clear 4mm / Air 12.55mm / LUMI 4mm,25.4,5 mm Clear,2013,LoEÂ² 272 S2,Float Glass - 4mm,2002,,SGG ECLAZ II 4mm,20754,ECLAZ II S5,Air,0.3199,0.0563,17.75,0.3751,0.6538,0.1278,42.46,-0.99,-3.24,44.85,-2.23,-1.94,0.1057,Yes,No,,
EnthermalPlus,C340 5mm / Vacuum 0.25mm / Clear 4mm / Air 12.65mm / C180 4mm,25.4,5mm Clear,2166,LoEÂ³ 340 S2,Float Glass - 4mm,2002,,4mm Clear,2192,LoE 180 S5,Air,0.2816,0.0496,20.16,0.1466,0.3375,0.1435,44.97,-6.31,-13.61,52.99,-2.86,-2.76,0.0097,Yes,No,,
EnthermalPlus,C340 5mm / Vacuum 0.25mm / Clear 4mm / Air 12.65mm / C270 4mm,25.4,5mm Clear,2166,LoEÂ³ 340 S2,Float Glass - 4mm,2002,,4mm Clear,2027,LoEÂ² 270 S5,Air,0.2788,0.0491,20.37,0.1465,0.2968,0.1411,44.59,-7.51,-12.2,47.67,-4.69,0.39,0.005,Yes,No,,
EnthermalPlus,C340 5mm / Vacuum 0.25mm / Clear 4mm / Air 12.65mm / C272 4mm,25.4,5mm Clear,2166,LoEÂ³ 340 S2,Float Glass - 4mm,2002,,4 mm Clear,2012,LoEÂ² 272 S5,Air,0.2794,0.0492,20.32,0.1489,0.3059,0.1379,44.12,-6.47,-12.45,46.1,-2.53,0.1,0.0063,Yes,No,,
EnthermalPlus,C340 5mm / Vacuum 0.25mm / Clear 4mm / Air 12.65mm / C366 4mm,25.4,5mm Clear,2166,LoEÂ³ 340 S2,Float Glass - 4mm,2002,,4mm Clear,2155,LoEÂ³ 366 S5,Air,0.2773,0.0488,20.47,0.1442,0.2765,0.1386,44.22,-6.12,-12.71,45.49,-3.65,-0.51,0.0019,Yes,No,,
EnthermalPlus,C340 5mm / Vacuum 0.25mm / Clear 4mm / Air 12.64mm / SB60 4mm,25.39,5mm Clear,2166,LoEÂ³ 340 S2,Float Glass - 4mm,2002,,Clear  4mm,5282,SolarbanÂ® 60 S5,Air,0.2787,0.0491,20.37,0.149,0.3099,0.1383,44.17,-6.49,-12.31,46.37,-3.1,0.14,0.007,Yes,No,,
EnthermalPlus,C340 5mm / Vacuum 0.25mm / Clear 4mm / Air 12.64mm / SB70 4mm,25.39,5mm Clear,2166,LoEÂ³ 340 S2,Float Glass - 4mm,2002,,SolarbanÂ® 70 glass  4mm,5433,SolarbanÂ® 70 S5,Air,0.2771,0.0488,20.49,0.1401,0.2844,0.1422,44.77,-6.64,-13.29,48.84,-5.15,-1.69,0.0028,Yes,No,,
EnthermalPlus,C340 5mm / Vacuum 0.25mm / Clear 4mm / Air 12.55mm / LUMI 4mm,25.4,5mm Clear,2166,LoEÂ³ 340 S2,Float Glass - 4mm,2002,,SGG ECLAZ II 4mm,20754,ECLAZ II S5,Air,0.28,0.0493,20.28,0.1508,0.3535,0.1378,44.12,-6.04,-13.17,49.12,-2.67,-0.63,0.0139,Yes,No,,
EnthermalPlus,C366 5mm / Vacuum 0.25mm / Clear 4mm / Air 12.65mm / C180 4mm,25.4,5mm Clear,2156,LoEÂ³ 366 S2,Float Glass - 4mm,2002,,4mm Clear,2192,LoE 180 S5,Air,0.256,0.0451,22.18,0.2382,0.5608,0.1427,44.67,-2.21,-4.59,49.96,-1.03,-4.92,0.0226,Yes,No,,
EnthermalPlus,C366 5mm / Vacuum 0.25mm / Clear 4mm / Air 12.65mm / C270 4mm,25.4,5mm Clear,2156,LoEÂ³ 366 S2,Float Glass - 4mm,2002,,4mm Clear,2027,LoEÂ² 270 S5,Air,0.2537,0.0447,22.38,0.2392,0.4931,0.136,43.65,-5.17,-1.38,44.92,-2.89,-1.65,0.0119,Yes,No,,
EnthermalPlus,C366 5mm / Vacuum 0.25mm / Clear 4mm / Air 12.65mm / C272 4mm,25.4,5mm Clear,2156,LoEÂ³ 366 S2,Float Glass - 4mm,2002,,4 mm Clear,2012,LoEÂ² 272 S5,Air,0.2542,0.0448,22.33,0.2429,0.5089,0.128,42.44,-2.38,-2.29,43.0,-0.66,-1.9,0.0148,Yes,No,,
EnthermalPlus,C366 5mm / Vacuum 0.25mm / Clear 4mm / Air 12.65mm / C366 4mm,25.4,5mm Clear,2156,LoEÂ³ 366 S2,Float Glass - 4mm,2002,,4mm Clear,2155,LoEÂ³ 366 S5,Air,0.2525,0.0445,22.49,0.2351,0.4591,0.13,42.74,-1.5,-2.89,42.93,-1.38,-2.93,0.0043,Yes,No,,
EnthermalPlus,C366 5mm / Vacuum 0.25mm / Clear 4mm / Air 12.64mm / SB60 4mm,25.39,5mm Clear,2156,LoEÂ³ 366 S2,Float Glass - 4mm,2002,,Clear  4mm,5282,SolarbanÂ® 60 S5,Air,0.2537,0.0447,22.39,0.2431,0.5154,0.1292,42.6,-2.5,-1.85,43.22,-1.04,-2.08,0.0166,Yes,No,,
EnthermalPlus,C366 5mm / Vacuum 0.25mm / Clear 4mm / Air 12.64mm / SB70 4mm,25.39,5mm Clear,2156,LoEÂ³ 366 S2,Float Glass - 4mm,2002,,SolarbanÂ® 70 glass  4mm,5433,SolarbanÂ® 70 S5,Air,0.2523,0.0444,22.5,0.2276,0.4723,0.1394,44.15,-3.04,-4.28,46.41,-3.36,-3.84,0.0063,Yes,No,,
EnthermalPlus,C366 5mm / Vacuum 0.25mm / Clear 4mm / Air 12.55mm / LUMI 4mm,25.4,5mm Clear,2156,LoEÂ³ 366 S2,Float Glass - 4mm,2002,,SGG ECLAZ II 4mm,20754,ECLAZ II S5,Air,0.2547,0.0449,22.29,0.2454,0.5882,0.1275,42.41,-1.39,-4.08,45.32,-0.38,-3.15,0.0326,Yes,No,,
EnthermalPlus,Q452 5mm / Vacuum 0.25mm / Clear 4mm / Air 12.65mm / C180 4mm,25.4,5mm Clear,2106,Quad LoE 452 S2,Float Glass - 4mm,2002,,4mm Clear,2192,LoE 180 S5,Air,0.2498,0.044,22.73,0.1859,0.454,0.116,40.75,-3.98,-3.12,52.66,-4.73,-1.91,0.0065,Yes,No,,
EnthermalPlus,Q452 5mm / Vacuum 0.25mm / Clear 4mm / Air 12.65mm / C270 4mm,25.4,5mm Clear,2106,Quad LoE 452 S2,Float Glass - 4mm,2002,,4mm Clear,2027,LoEÂ² 270 S5,Air,0.2476,0.0436,22.93,0.1869,0.399,0.1117,40.0,-6.02,-0.85,47.4,-6.08,1.03,0.0036,Yes,No,,
EnthermalPlus,Q452 5mm / Vacuum 0.25mm / Clear 4mm / Air 12.65mm / C272 4mm,25.4,5mm Clear,2106,Quad LoE 452 S2,Float Glass - 4mm,2002,,4 mm Clear,2012,LoEÂ² 272 S5,Air,0.2481,0.0437,22.88,0.1897,0.4115,0.1063,39.08,-3.88,-1.48,45.78,-4.35,1.17,0.0045,Yes,No,,
EnthermalPlus,Q452 5mm / Vacuum 0.25mm / Clear 4mm / Air 12.65mm / C366 4mm,25.4,5mm Clear,2106,Quad LoE 452 S2,Float Glass - 4mm,2002,,4mm Clear,2155,LoEÂ³ 366 S5,Air,0.2465,0.0434,23.04,0.1845,0.3714,0.1076,39.29,-3.27,-1.89,45.27,-4.38,-0.43,0.0013,Yes,No,,
EnthermalPlus,Q452 5mm / Vacuum 0.25mm / Clear 4mm / Air 12.64mm / SB60 4mm,25.39,5mm Clear,2106,Quad LoE 452 S2,Float Glass - 4mm,2002,,Clear  4mm,5282,SolarbanÂ® 60 S5,Air,0.2476,0.0436,22.94,0.1899,0.4168,0.1071,39.19,-3.96,-1.18,46.05,-4.84,1.03,0.0049,Yes,No,,
EnthermalPlus,Q452 5mm / Vacuum 0.25mm / Clear 4mm / Air 12.64mm / SB70 4mm,25.39,5mm Clear,2106,Quad LoE 452 S2,Float Glass - 4mm,2002,,SolarbanÂ® 70 glass  4mm,5433,SolarbanÂ® 70 S5,Air,0.2463,0.0434,23.05,0.179,0.3822,0.1138,40.36,-4.61,-2.76,48.63,-5.99,-1.35,0.0018,Yes,No,,
EnthermalPlus,Q452 5mm / Vacuum 0.25mm / Clear 4mm / Air 12.55mm / LUMI 4mm,25.4,5mm Clear,2106,Quad LoE 452 S2,Float Glass - 4mm,2002,,SGG ECLAZ II 4mm,20754,ECLAZ II S5,Air,0.2486,0.0438,22.84,0.1914,0.4755,0.1059,39.05,-3.19,-2.79,48.71,-5.06,0.55,0.0092,Yes,No,,
EnthermalPlus,SB60 5mm / Vacuum 0.25mm / Clear 4mm / Air 12.59mm / C180 4mm,25.44,Clear  5mm,5283,SolarbanÂ® 60 S2,Clear Float Glass,413,,4mm Clear,2192,LoE 180 S5,Air,0.3011,0.053,18.86,0.3515,0.623,0.1485,45.48,-2.31,-4.21,49.83,-2.89,-3.48,0.0876,Yes,No,,
EnthermalPlus,SB60 5mm / Vacuum 0.25mm / Clear 4mm / Air 12.59mm / C270 4mm,25.44,Clear  5mm,5283,SolarbanÂ® 60 S2,Clear Float Glass,413,,4mm Clear,2027,LoEÂ² 270 S5,Air,0.2978,0.0524,19.07,0.3359,0.5476,0.1402,44.26,-6.15,0.08,44.82,-4.43,-0.31,0.0458,Yes,No,,
EnthermalPlus,SB60 5mm / Vacuum 0.25mm / Clear 4mm / Air 12.59mm / C272 4mm,25.44,Clear  5mm,5283,SolarbanÂ® 60 S2,Clear Float Glass,413,,4 mm Clear,2012,LoEÂ² 272 S5,Air,0.2986,0.0526,19.02,0.3443,0.5652,0.1305,42.81,-2.81,-1.06,42.88,-2.5,-0.29,0.0558,Yes,No,,
EnthermalPlus,SB60 5mm / Vacuum 0.25mm / Clear 4mm / Air 12.59mm / C366 4mm,25.44,Clear  5mm,5283,SolarbanÂ® 60 S2,Clear Float Glass,413,,4mm Clear,2155,LoEÂ³ 366 S5,Air,0.2962,0.0522,19.17,0.3173,0.5094,0.1332,43.19,-1.48,-1.97,42.86,-2.56,-1.84,0.0165,Yes,No,,
EnthermalPlus,SB60 5mm / Vacuum 0.25mm / Clear 4mm / Air 12.58mm / SB60 4mm,25.43,Clear  5mm,5283,SolarbanÂ® 60 S2,Clear Float Glass,413,,Clear  4mm,5282,SolarbanÂ® 60 S5,Air,0.2978,0.0524,19.07,0.3437,0.5724,0.1319,43.0,-3.02,-0.49,43.09,-2.87,-0.5,0.0643,Yes,No,,
EnthermalPlus,SB60 5mm / Vacuum 0.25mm / Clear 4mm / Air 12.58mm / SB70 4mm,25.43,Clear  5mm,5283,SolarbanÂ® 60 S2,Clear Float Glass,413,,SolarbanÂ® 70 glass  4mm,5433,SolarbanÂ® 70 S5,Air,0.2959,0.0521,19.19,0.3038,0.524,0.1446,44.89,-2.9,-4.07,46.35,-4.46,-2.83,0.0234,Yes,No,,
