Repository: Ranojoyd80/enthermal-configurator

File: Data_Pipeline/1_Source_CSVs/IG_Config_EnthermalPlus_Inboard_Dataset_12-04-26.csv (part 9 of 34)
Product Type,Comment,Total Thickness (mm),Outer Lite (Name_Thickness mm),Outer Lite NFRC ID,Outer Lite Low-E,Middle Lite (Name_Thickness mm),Middle Lite NFRC ID,Middle Lite Low-E,Inner Lite (Name_Thickness mm),Inner Lite NFRC ID,Inner Lite Low-E,Gas Fill,U-value NFRC (W/mÂ²K),U-value NFRC (BTU/hrftF),R-value NFRC,SHGC,Tvis (Visible Transmittance),Exterior Visible Reflectance,Exterior Reflected Color L*,Exterior Reflected Color a*,Exterior Reflected Color b*,Interior Reflected Color L*,Interior Reflected Color a*,Interior Reflected Color b*,T-UV,NFRC,CEN,g-factor,U-value CEN (W/m²K)
EnthermalPlus,SB60 5mm / Argon 11.08mm / Clear 5mm / Vacuum 0.25mm / C270 5mm,25.43,Clear  5mm,5283,SolarbanÂ® 60 S2,Float Glass - 5mm,2003,,5mm Clear,2028,LoEÂ² 270 S5,Ar90,0.291,0.0512,19.51,0.3138,0.5495,0.1389,44.06,-6.02,0.01,44.44,-4.39,-0.34,0.0441,Yes,No,,
EnthermalPlus,SB60 5mm / Argon 11.08mm / Clear 5mm / Vacuum 0.25mm / C272 5mm,25.43,Clear  5mm,5283,SolarbanÂ® 60 S2,Float Glass - 5mm,2003,,5 mm Clear,2013,LoEÂ² 272 S5,Ar90,0.3102,0.0546,18.3,0.3246,0.5679,0.1291,42.6,-2.61,-1.13,42.56,-2.45,-0.31,0.0532,Yes,No,,
EnthermalPlus,SB60 5mm / Argon 11.08mm / Clear 5mm / Vacuum 0.25mm / C366 5mm,25.43,Clear  5mm,5283,SolarbanÂ® 60 S2,Float Glass - 5mm,2003,,5mm Clear,2156,LoEÂ³ 366 S5,Ar90,0.2466,0.0434,23.03,0.2896,0.5112,0.1317,42.98,-1.23,-2.08,42.49,-2.51,-1.88,0.0158,Yes,No,,
EnthermalPlus,SB60 5mm / Argon 11.09mm / Clear 5mm / Vacuum 0.25mm / SB60 5mm,25.44,Clear  5mm,5283,SolarbanÂ® 60 S2,Clear Float Glass,414,,Clear  5mm,5283,SolarbanÂ® 60 S5,Ar90,0.2898,0.051,19.59,0.3175,0.5659,0.131,42.86,-3.11,-0.49,42.89,-3.06,-0.5,0.0621,Yes,No,,
EnthermalPlus,SB60 5mm / Argon 11.09mm / Clear 5mm / Vacuum 0.25mm / SB70 5mm,25.44,Clear  5mm,5283,SolarbanÂ® 60 S2,Clear Float Glass,414,,SolarbanÂ® 70 glass  5mm,5434,SolarbanÂ® 70 S5,Ar90,0.2403,0.0423,23.63,0.2704,0.5181,0.1435,44.74,-3.01,-4.03,46.15,-4.66,-2.81,0.0226,Yes,No,,
EnthermalPlus,SB60 5mm / Argon 10.48mm / Clear 5mm / Vacuum 0.25mm / LUMI 5mm,25.43,Clear  5mm,5283,SolarbanÂ® 60 S2,SGG PLANICLEAR 5mm,21012,,SGG ECLAZ II 5mm,20755,ECLAZ II S5,Ar90,0.3231,0.0569,17.58,0.3517,0.6606,0.1291,42.65,-1.35,-3.38,44.93,-2.6,-1.11,0.132,Yes,No,,
EnthermalPlus,SB60 Solarbronze 5mm / Argon 11.08mm / Clear 5mm / Vacuum 0.25mm / C180 5mm,25.43,SolarbronzeÂ®  5mm,5273,SolarbanÂ® 60 S2,Float Glass - 5mm,2003,,5mm Clear,2193,LoE 180 S5,Ar90,0.3763,0.0663,15.09,0.2376,0.4097,0.0878,35.47,0.53,-0.54,48.19,-2.36,-3.7,0.0447,Yes,No,,
EnthermalPlus,SB60 Solarbronze 5mm / Argon 11.08mm / Clear 5mm / Vacuum 0.25mm / C270 5mm,25.43,SolarbronzeÂ®  5mm,5273,SolarbanÂ® 60 S2,Float Glass - 5mm,2003,,5mm Clear,2028,LoEÂ² 270 S5,Ar90,0.291,0.0512,19.51,0.2164,0.3597,0.0841,34.69,-1.67,1.73,43.26,-3.92,-0.46,0.0244,Yes,No,,
EnthermalPlus,SB60 Solarbronze 5mm / Argon 11.08mm / Clear 5mm / Vacuum 0.25mm / C272 5mm,25.43,SolarbronzeÂ®  5mm,5273,SolarbanÂ® 60 S2,Float Glass - 5mm,2003,,5 mm Clear,2013,LoEÂ² 272 S5,Ar90,0.3102,0.0546,18.3,0.2246,0.372,0.0801,33.88,0.14,1.0,41.21,-1.9,-0.42,0.0298,Yes,No,,
EnthermalPlus,SB60 Solarbronze 5mm / Argon 11.08mm / Clear 5mm / Vacuum 0.25mm / C366 5mm,25.43,SolarbronzeÂ®  5mm,5273,SolarbanÂ® 60 S2,Float Glass - 5mm,2003,,5mm Clear,2156,LoEÂ³ 366 S5,Ar90,0.2466,0.0434,23.03,0.1972,0.3344,0.0814,34.14,0.89,0.57,41.39,-1.9,-2.06,0.0087,Yes,No,,
EnthermalPlus,SB60 Solarbronze 5mm / Argon 11.09mm / Clear 5mm / Vacuum 0.25mm / SB60 5mm,25.44,SolarbronzeÂ®  5mm,5273,SolarbanÂ® 60 S2,Clear Float Glass,414,,Clear  5mm,5283,SolarbanÂ® 60 S5,Ar90,0.2898,0.051,19.59,0.2192,0.3705,0.081,34.04,-0.17,1.39,41.57,-2.46,-0.65,0.0339,Yes,No,,
EnthermalPlus,SB60 Solarbronze 5mm / Argon 11.09mm / Clear 5mm / Vacuum 0.25mm / SB70 5mm,25.44,SolarbronzeÂ®  5mm,5273,SolarbanÂ® 60 S2,Clear Float Glass,414,,SolarbanÂ® 70 glass  5mm,5434,SolarbanÂ® 70 S5,Ar90,0.2403,0.0423,23.63,0.1838,0.339,0.0862,35.13,-0.02,-0.48,45.16,-4.18,-3.09,0.0125,Yes,No,,
EnthermalPlus,SB60 Solarbronze 5mm / Argon 10.48mm / Clear 5mm / Vacuum 0.25mm / LUMI 5mm,25.43,SolarbronzeÂ®  5mm,5273,SolarbanÂ® 60 S2,SGG PLANICLEAR 5mm,21012,,SGG ECLAZ II 5mm,20755,ECLAZ II S5,Ar90,0.3231,0.0569,17.58,0.2446,0.4327,0.0801,33.91,0.8,-0.21,43.24,-1.96,-1.24,0.0691,Yes,No,,
EnthermalPlus,SB60 Solargray 5mm / Argon 11.08mm / Clear 5mm / Vacuum 0.25mm / C180 5mm,25.43,SolargrayÂ®  5mm,5288,SolarbanÂ® 60 S2,Float Glass - 5mm,2003,,5mm Clear,2193,LoE 180 S5,Ar90,0.3763,0.0663,15.09,0.2122,0.3533,0.0766,33.27,-0.03,-3.64,47.95,-2.47,-4.06,0.0434,Yes,No,,
EnthermalPlus,SB60 Solargray 5mm / Argon 11.08mm / Clear 5mm / Vacuum 0.25mm / C270 5mm,25.43,SolargrayÂ®  5mm,5288,SolarbanÂ® 60 S2,Float Glass - 5mm,2003,,5mm Clear,2028,LoEÂ² 270 S5,Ar90,0.291,0.0512,19.51,0.1932,0.3103,0.0738,32.65,-1.99,-1.19,43.04,-4.01,-0.79,0.0237,Yes,No,,
EnthermalPlus,SB60 Solargray 5mm / Argon 11.08mm / Clear 5mm / Vacuum 0.25mm / C272 5mm,25.43,SolargrayÂ®  5mm,5288,SolarbanÂ® 60 S2,Float Glass - 5mm,2003,,5 mm Clear,2013,LoEÂ² 272 S5,Ar90,0.3102,0.0546,18.3,0.2005,0.3208,0.0708,31.95,-0.42,-1.76,40.96,-2.01,-0.79,0.029,Yes,No,,
EnthermalPlus,SB60 Solargray 5mm / Argon 11.08mm / Clear 5mm / Vacuum 0.25mm / C366 5mm,25.43,SolargrayÂ®  5mm,5288,SolarbanÂ® 60 S2,Float Glass - 5mm,2003,,5mm Clear,2156,LoEÂ³ 366 S5,Ar90,0.2466,0.0434,23.03,0.1756,0.2887,0.0717,32.16,0.27,-2.27,41.19,-1.95,-2.36,0.0084,Yes,No,,
EnthermalPlus,SB60 Solargray 5mm / Argon 11.09mm / Clear 5mm / Vacuum 0.25mm / SB60 5mm,25.44,SolargrayÂ®  5mm,5288,SolarbanÂ® 60 S2,Clear Float Glass,414,,Clear  5mm,5283,SolarbanÂ® 60 S5,Ar90,0.2898,0.051,19.59,0.1957,0.3196,0.0714,32.08,-0.69,-1.43,41.32,-2.56,-1.01,0.0329,Yes,No,,
EnthermalPlus,SB60 Solargray 5mm / Argon 11.09mm / Clear 5mm / Vacuum 0.25mm / SB70 5mm,25.44,SolargrayÂ®  5mm,5288,SolarbanÂ® 60 S2,Clear Float Glass,414,,SolarbanÂ® 70 glass  5mm,5434,SolarbanÂ® 70 S5,Ar90,0.2403,0.0423,23.63,0.1635,0.2925,0.0755,33.01,-0.35,-3.47,44.98,-4.24,-3.36,0.0121,Yes,No,,
EnthermalPlus,SB60 Solargray 5mm / Argon 10.48mm / Clear 5mm / Vacuum 0.25mm / LUMI 5mm,25.43,SolargrayÂ®  5mm,5288,SolarbanÂ® 60 S2,SGG PLANICLEAR 5mm,21012,,SGG ECLAZ II 5mm,20755,ECLAZ II S5,Ar90,0.3231,0.0569,17.58,0.2179,0.3731,0.0707,31.97,0.21,-2.94,42.92,-2.12,-1.71,0.0669,Yes,No,,
EnthermalPlus,SB60 Optiblue 5mm / Argon 11.08mm / Clear 5mm / Vacuum 0.25mm / C180 5mm,25.43,OptiblueÂ® (SolarbanÂ® z50)  5mm,5423,SolarbanÂ® 60 S2,Float Glass - 5mm,2003,,5mm Clear,2193,LoE 180 S5,Ar90,0.3763,0.0663,15.09,0.2814,0.478,0.1043,38.75,-0.67,-7.41,48.57,-2.67,-4.15,0.0671,Yes,No,,
EnthermalPlus,SB60 Optiblue 5mm / Argon 11.08mm / Clear 5mm / Vacuum 0.25mm / C270 5mm,25.43,OptiblueÂ® (SolarbanÂ® z50)  5mm,5423,SolarbanÂ® 60 S2,Float Glass - 5mm,2003,,5mm Clear,2028,LoEÂ² 270 S5,Ar90,0.291,0.0512,19.51,0.2568,0.4197,0.0994,37.82,-3.8,-3.48,43.6,-4.2,-0.91,0.0361,Yes,No,,
EnthermalPlus,SB60 Optiblue 5mm / Argon 11.08mm / Clear 5mm / Vacuum 0.25mm / C272 5mm,25.43,OptiblueÂ® (SolarbanÂ® z50)  5mm,5423,SolarbanÂ® 60 S2,Float Glass - 5mm,2003,,5 mm Clear,2013,LoEÂ² 272 S5,Ar90,0.3102,0.0546,18.3,0.2665,0.4338,0.0936,36.73,-1.29,-4.3,41.6,-2.22,-0.95,0.0439,Yes,No,,
EnthermalPlus,SB60 Optiblue 5mm / Argon 11.08mm / Clear 5mm / Vacuum 0.25mm / C366 5mm,25.43,OptiblueÂ® (SolarbanÂ® z50)  5mm,5423,SolarbanÂ® 60 S2,Float Glass - 5mm,2003,,5mm Clear,2156,LoEÂ³ 366 S5,Ar90,0.2466,0.0434,23.03,0.2341,0.3906,0.0952,37.02,-0.17,-5.16,41.72,-2.2,-2.43,0.0129,Yes,No,,
EnthermalPlus,SB60 Optiblue 5mm / Argon 11.09mm / Clear 5mm / Vacuum 0.25mm / SB60 5mm,25.44,OptiblueÂ® (SolarbanÂ® z50)  5mm,5423,SolarbanÂ® 60 S2,Clear Float Glass,414,,Clear  5mm,5283,SolarbanÂ® 60 S5,Ar90,0.2898,0.051,19.59,0.2602,0.4323,0.0948,36.92,-1.69,-3.81,41.96,-2.79,-1.14,0.0505,Yes,No,,
EnthermalPlus,SB60 Optiblue 5mm / Argon 11.09mm / Clear 5mm / Vacuum 0.25mm / SB70 5mm,25.44,OptiblueÂ® (SolarbanÂ® z50)  5mm,5423,SolarbanÂ® 60 S2,Clear Float Glass,414,,SolarbanÂ® 70 glass  5mm,5434,SolarbanÂ® 70 S5,Ar90,0.2403,0.0423,23.63,0.2178,0.3957,0.1023,38.35,-1.14,-7.06,45.45,-4.44,-3.36,0.0185,Yes,No,,
EnthermalPlus,SB60 Optiblue 5mm / Argon 10.48mm / Clear 5mm / Vacuum 0.25mm / LUMI 5mm,25.43,OptiblueÂ® (SolarbanÂ® z50)  5mm,5423,SolarbanÂ® 60 S2,SGG PLANICLEAR 5mm,21012,,SGG ECLAZ II 5mm,20755,ECLAZ II S5,Ar90,0.3231,0.0569,17.58,0.291,0.5046,0.0936,36.77,-0.25,-6.19,43.74,-2.35,-1.91,0.1046,Yes,No,,
EnthermalPlus,SB60 Starphire 5mm / Argon 11.08mm / Clear 5mm / Vacuum 0.25mm / C180 5mm,25.43,StarphireÂ®  5mm,5348,SolarbanÂ® 60 S2,Float Glass - 5mm,2003,,5mm Clear,2193,LoE 180 S5,Ar90,0.3763,0.0663,15.09,0.3589,0.6403,0.152,45.96,-1.19,-4.55,49.59,-2.75,-3.46,0.0911,Yes,No,,
EnthermalPlus,SB60 Starphire 5mm / Argon 11.08mm / Clear 5mm / Vacuum 0.25mm / C270 5mm,25.43,StarphireÂ®  5mm,5348,SolarbanÂ® 60 S2,Float Glass - 5mm,2003,,5mm Clear,2028,LoEÂ² 270 S5,Ar90,0.291,0.0512,19.51,0.3288,0.562,0.1431,44.65,-5.24,-0.06,44.53,-4.28,-0.32,0.0478,Yes,No,,
EnthermalPlus,SB60 Starphire 5mm / Argon 11.08mm / Clear 5mm / Vacuum 0.25mm / C272 5mm,25.43,StarphireÂ®  5mm,5348,SolarbanÂ® 60 S2,Float Glass - 5mm,2003,,5 mm Clear,2013,LoEÂ² 272 S5,Ar90,0.3102,0.0546,18.3,0.3408,0.5809,0.133,43.18,-1.78,-1.21,42.66,-2.32,-0.28,0.0575,Yes,No,,
EnthermalPlus,SB60 Starphire 5mm / Argon 11.08mm / Clear 5mm / Vacuum 0.25mm / C366 5mm,25.43,StarphireÂ®  5mm,5348,SolarbanÂ® 60 S2,Float Glass - 5mm,2003,,5mm Clear,2156,LoEÂ³ 366 S5,Ar90,0.2466,0.0434,23.03,0.3012,0.5227,0.1358,43.57,-0.35,-2.18,42.57,-2.43,-1.85,0.0172,Yes,No,,
EnthermalPlus,SB60 Starphire 5mm / Argon 11.09mm / Clear 5mm / Vacuum 0.25mm / SB60 5mm,25.44,StarphireÂ®  5mm,5348,SolarbanÂ® 60 S2,Clear Float Glass,414,,Clear  5mm,5283,SolarbanÂ® 60 S5,Ar90,0.2898,0.051,19.59,0.3329,0.5788,0.135,43.44,-2.31,-0.57,42.99,-2.94,-0.48,0.0675,Yes,No,,
EnthermalPlus,SB60 Starphire 5mm / Argon 11.09mm / Clear 5mm / Vacuum 0.25mm / SB70 5mm,25.44,StarphireÂ®  5mm,5348,SolarbanÂ® 60 S2,Clear Float Glass,414,,SolarbanÂ® 70 glass  5mm,5434,SolarbanÂ® 70 S5,Ar90,0.2403,0.0423,23.63,0.2806,0.5298,0.148,45.36,-2.09,-4.23,46.23,-4.58,-2.78,0.0245,Yes,No,,
EnthermalPlus,SB60 Starphire 5mm / Argon 10.48mm / Clear 5mm / Vacuum 0.25mm / LUMI 5mm,25.43,StarphireÂ®  5mm,5348,SolarbanÂ® 60 S2,SGG PLANICLEAR 5mm,21012,,SGG ECLAZ II 5mm,20755,ECLAZ II S5,Ar90,0.3231,0.0569,17.58,0.3727,0.6758,0.133,43.23,-0.5,-3.54,45.06,-2.42,-1.08,0.1458,Yes,No,,
EnthermalPlus,SB70 5mm / Argon 11.08mm / Clear 5mm / Vacuum 0.25mm / C180 5mm,25.43,SolarbanÂ® 70 glass  5mm,5434,SolarbanÂ® 70 S2,Float Glass - 5mm,2003,,5mm Clear,2193,LoE 180 S5,Ar90,0.373,0.0657,15.22,0.2342,0.5731,0.1673,48.01,-4.08,-5.15,51.37,-2.51,-6.85,0.0307,Yes,No,,
EnthermalPlus,SB70 5mm / Argon 11.08mm / Clear 5mm / Vacuum 0.25mm / C270 5mm,25.43,SolarbanÂ® 70 glass  5mm,5434,SolarbanÂ® 70 S2,Float Glass - 5mm,2003,,5mm Clear,2028,LoEÂ² 270 S5,Ar90,0.289,0.0509,19.65,0.2333,0.5033,0.1601,47.03,-6.98,-2.36,46.12,-4.33,-3.49,0.016,Yes,No,,
EnthermalPlus,SB70 5mm / Argon 11.08mm / Clear 5mm / Vacuum 0.25mm / C272 5mm,25.43,SolarbanÂ® 70 glass  5mm,5434,SolarbanÂ® 70 S2,Float Glass - 5mm,2003,,5 mm Clear,2013,LoEÂ² 272 S5,Ar90,0.308,0.0542,18.44,0.2372,0.5198,0.1519,45.93,-4.39,-3.27,44.47,-2.17,-4.1,0.0201,Yes,No,,
EnthermalPlus,SB70 5mm / Argon 11.08mm / Clear 5mm / Vacuum 0.25mm / C366 5mm,25.43,SolarbanÂ® 70 glass  5mm,5434,SolarbanÂ® 70 S2,Float Glass - 5mm,2003,,5mm Clear,2156,LoEÂ³ 366 S5,Ar90,0.2451,0.0432,23.16,0.2288,0.4684,0.1539,46.19,-3.55,-3.83,44.04,-3.06,-4.29,0.006,Yes,No,,
EnthermalPlus,SB70 5mm / Argon 11.09mm / Clear 5mm / Vacuum 0.25mm / SB60 5mm,25.44,SolarbanÂ® 70 glass  5mm,5434,SolarbanÂ® 70 S2,Clear Float Glass,414,,Clear  5mm,5283,SolarbanÂ® 60 S5,Ar90,0.2878,0.0507,19.73,0.2335,0.5181,0.1535,46.13,-4.7,-2.81,44.78,-2.96,-4.03,0.0226,Yes,No,,
EnthermalPlus,SB70 5mm / Argon 11.09mm / Clear 5mm / Vacuum 0.25mm / SB70 5mm,25.44,SolarbanÂ® 70 glass  5mm,5434,SolarbanÂ® 70 S2,Clear Float Glass,414,,SolarbanÂ® 70 glass  5mm,5434,SolarbanÂ® 70 S5,Ar90,0.2389,0.0421,23.77,0.2178,0.4751,0.1638,47.52,-5.14,-4.91,47.55,-5.1,-4.91,0.0093,Yes,No,,
EnthermalPlus,SB70 5mm / Argon 10.48mm / Clear 5mm / Vacuum 0.25mm / LUMI 5mm,25.43,SolarbanÂ® 70 glass  5mm,5434,SolarbanÂ® 70 S2,SGG PLANICLEAR 5mm,21012,,SGG ECLAZ II 5mm,20755,ECLAZ II S5,Ar90,0.3208,0.0565,17.7,0.2419,0.6044,0.1519,45.97,-3.43,-4.78,47.33,-1.96,-5.77,0.0484,Yes,No,,
EnthermalPlus,SB70 Solargray 5mm / Argon 11.08mm / Clear 5mm / Vacuum 0.25mm / C180 5mm,25.43,SolargrayÂ®  5mm,5372,SolarbanÂ® 70 S2,Float Glass - 5mm,2003,,5mm Clear,2193,LoE 180 S5,Ar90,0.373,0.0657,15.22,0.1463,0.3234,0.083,34.63,-0.62,-4.41,50.16,-2.07,-7.48,0.0162,Yes,No,,
EnthermalPlus,SB70 Solargray 5mm / Argon 11.08mm / Clear 5mm / Vacuum 0.25mm / C270 5mm,25.43,SolargrayÂ®  5mm,5372,SolarbanÂ® 70 S2,Float Glass - 5mm,2003,,5mm Clear,2028,LoEÂ² 270 S5,Ar90,0.289,0.0509,19.65,0.1428,0.2841,0.0807,34.13,-2.09,-2.8,45.02,-3.93,-4.01,0.0087,Yes,No,,
EnthermalPlus,SB70 Solargray 5mm / Argon 11.08mm / Clear 5mm / Vacuum 0.25mm / C272 5mm,25.43,SolargrayÂ®  5mm,5372,SolarbanÂ® 70 S2,Float Glass - 5mm,2003,,5 mm Clear,2013,LoEÂ² 272 S5,Ar90,0.308,0.0542,18.44,0.1457,0.2935,0.0781,33.59,-0.84,-3.27,43.22,-1.71,-4.7,0.011,Yes,No,,
EnthermalPlus,SB70 Solargray 5mm / Argon 11.08mm / Clear 5mm / Vacuum 0.25mm / C366 5mm,25.43,SolargrayÂ®  5mm,5372,SolarbanÂ® 70 S2,Float Glass - 5mm,2003,,5mm Clear,2156,LoEÂ³ 366 S5,Ar90,0.2451,0.0432,23.16,0.1382,0.2645,0.0788,33.74,-0.43,-3.57,43.01,-2.57,-4.81,0.0032,Yes,No,,
EnthermalPlus,SB70 Solargray 5mm / Argon 11.09mm / Clear 5mm / Vacuum 0.25mm / SB60 5mm,25.44,SolargrayÂ®  5mm,5372,SolarbanÂ® 70 S2,Clear Float Glass,414,,Clear  5mm,5283,SolarbanÂ® 60 S5,Ar90,0.2878,0.0507,19.73,0.1429,0.2925,0.0786,33.69,-1.01,-3.02,43.55,-2.46,-4.64,0.0121,Yes,No,,
EnthermalPlus,SB70 Solargray 5mm / Argon 11.09mm / Clear 5mm / Vacuum 0.25mm / SB70 5mm,25.44,SolargrayÂ®  5mm,5372,SolarbanÂ® 70 S2,Clear Float Glass,414,,SolarbanÂ® 70 glass  5mm,5434,SolarbanÂ® 70 S5,Ar90,0.2389,0.0421,23.77,0.1314,0.2682,0.082,34.4,-1.08,-4.29,46.61,-4.72,-5.45,0.005,Yes,No,,
EnthermalPlus,SB70 Solargray 5mm / Argon 10.48mm / Clear 5mm / Vacuum 0.25mm / LUMI 5mm,25.43,SolargrayÂ®  5mm,5372,SolarbanÂ® 70 S2,SGG PLANICLEAR 5mm,21012,,SGG ECLAZ II 5mm,20755,ECLAZ II S5,Ar90,0.3208,0.0565,17.7,0.1491,0.3412,0.0781,33.61,-0.34,-4.08,45.79,-1.42,-6.53,0.025,Yes,No,,
EnthermalPlus,SB70 Optiblue 5mm / Argon 11.08mm / Clear 5mm / Vacuum 0.25mm / C180 5mm,25.43,OptiblueÂ® (SolarbanÂ® z75)  5mm,5427,SolarbanÂ® 70 S2,Float Glass - 5mm,2003,,5mm Clear,2193,LoE 180 S5,Ar90,0.373,0.0657,15.22,0.1894,0.4376,0.1163,40.81,-1.77,-8.53,50.65,-2.28,-7.46,0.025,Yes,No,,
EnthermalPlus,SB70 Optiblue 5mm / Argon 11.08mm / Clear 5mm / Vacuum 0.25mm / C270 5mm,25.43,OptiblueÂ® (SolarbanÂ® z75)  5mm,5427,SolarbanÂ® 70 S2,Float Glass - 5mm,2003,,5mm Clear,2028,LoEÂ² 270 S5,Ar90,0.289,0.0509,19.65,0.1874,0.3844,0.1122,40.08,-4.06,-5.98,45.46,-4.12,-4.02,0.0132,Yes,No,,
EnthermalPlus,SB70 Optiblue 5mm / Argon 11.08mm / Clear 5mm / Vacuum 0.25mm / C272 5mm,25.43,OptiblueÂ® (SolarbanÂ® z75)  5mm,5427,SolarbanÂ® 70 S2,Float Glass - 5mm,2003,,5 mm Clear,2013,LoEÂ² 272 S5,Ar90,0.308,0.0542,18.44,0.1908,0.397,0.1073,39.24,-2.12,-6.65,43.72,-1.93,-4.7,0.0166,Yes,No,,
EnthermalPlus,SB70 Optiblue 5mm / Argon 11.08mm / Clear 5mm / Vacuum 0.25mm / C366 5mm,25.43,OptiblueÂ® (SolarbanÂ® z75)  5mm,5427,SolarbanÂ® 70 S2,Float Glass - 5mm,2003,,5mm Clear,2156,LoEÂ³ 366 S5,Ar90,0.2451,0.0432,23.16,0.1827,0.3579,0.1085,39.45,-1.45,-7.16,43.42,-2.8,-4.79,0.0049,Yes,No,,
EnthermalPlus,SB70 Optiblue 5mm / Argon 11.09mm / Clear 5mm / Vacuum 0.25mm / SB60 5mm,25.44,OptiblueÂ® (SolarbanÂ® z75)  5mm,5427,SolarbanÂ® 70 S2,Clear Float Glass,414,,Clear  5mm,5283,SolarbanÂ® 60 S5,Ar90,0.2878,0.0507,19.73,0.1876,0.3957,0.1083,39.39,-2.37,-6.29,44.04,-2.7,-4.63,0.0185,Yes,No,,
EnthermalPlus,SB70 Optiblue 5mm / Argon 11.09mm / Clear 5mm / Vacuum 0.25mm / SB70 5mm,25.44,OptiblueÂ® (SolarbanÂ® z75)  5mm,5427,SolarbanÂ® 70 S2,Clear Float Glass,414,,SolarbanÂ® 70 glass  5mm,5434,SolarbanÂ® 70 S5,Ar90,0.2389,0.0421,23.77,0.1737,0.3629,0.1144,40.47,-2.42,-8.26,46.99,-4.9,-5.4,0.0076,Yes,No,,
EnthermalPlus,SB70 Optiblue 5mm / Argon 10.48mm / Clear 5mm / Vacuum 0.25mm / LUMI 5mm,25.43,OptiblueÂ® (SolarbanÂ® z75)  5mm,5427,SolarbanÂ® 70 S2,SGG PLANICLEAR 5mm,21012,,SGG ECLAZ II 5mm,20755,ECLAZ II S5,Ar90,0.3208,0.0565,17.7,0.1949,0.4616,0.1073,39.28,-1.32,-7.92,46.41,-1.68,-6.52,0.0388,Yes,No,,
EnthermalPlus,LUMI 5mm / Argon 10.75mm / Clear 5mm / Vacuum 0.25mm / C180 5mm,25.4,SGG ECLAZ II 5mm,20755,ECLAZ II S2,Float Glass - 5mm,2003,,5mm Clear,2193,LoE 180 S5,Ar90,0.3802,0.067,14.93,0.5315,0.7158,0.1655,47.91,-1.67,-5.97,49.29,-1.56,-6.16,0.1704,Yes,Yes,0.535789,0.398375
EnthermalPlus,LUMI 5mm / Argon 10.75mm / Clear 5mm / Vacuum 0.25mm / C270 5mm,25.4,SGG ECLAZ II 5mm,20755,ECLAZ II S2,Float Glass - 5mm,2003,,5mm Clear,2028,LoEÂ² 270 S5,Ar90,0.2934,0.0517,19.35,0.4168,0.6282,0.1544,46.37,-6.53,-0.55,44.25,-3.2,-2.82,0.0849,Yes,Yes,0.420543,0.304371
EnthermalPlus,LUMI 5mm / Argon 10.75mm / Clear 5mm / Vacuum 0.25mm / C272 5mm,25.4,SGG ECLAZ II 5mm,20755,ECLAZ II S2,Float Glass - 5mm,2003,,5 mm Clear,2013,LoEÂ² 272 S5,Ar90,0.313,0.0551,18.14,0.4429,0.6494,0.1418,44.6,-2.42,-1.92,42.34,-1.06,-3.18,0.1013,Yes,Yes,0.446887,0.325681
EnthermalPlus,LUMI 5mm / Argon 10.75mm / Clear 5mm / Vacuum 0.25mm / C366 5mm,25.4,SGG ECLAZ II 5mm,20755,ECLAZ II S2,Float Glass - 5mm,2003,,5mm Clear,2156,LoEÂ³ 366 S5,Ar90,0.2484,0.0437,22.86,0.3641,0.5843,0.1453,45.07,-0.59,-3.12,42.32,-1.43,-4.04,0.0311,Yes,Yes,0.367455,0.255102
EnthermalPlus,LUMI 5mm / Argon 10.76mm / Clear 5mm / Vacuum 0.25mm / SB60 5mm,25.41,SGG ECLAZ II 5mm,20755,ECLAZ II S2,Clear Float Glass,414,,Clear  5mm,5283,SolarbanÂ® 60 S5,Ar90,0.2923,0.0515,19.43,0.428,0.647,0.1442,44.91,-3.07,-1.15,42.68,-1.72,-3.27,0.1234,Yes,Yes,0.432097,0.303198
EnthermalPlus,LUMI 5mm / Argon 10.76mm / Clear 5mm / Vacuum 0.25mm / SB70 5mm,25.41,SGG ECLAZ II 5mm,20755,ECLAZ II S2,Clear Float Glass,414,,SolarbanÂ® 70 glass  5mm,5434,SolarbanÂ® 70 S5,Ar90,0.242,0.0426,23.46,0.3374,0.5921,0.1607,47.22,-2.57,-5.58,45.99,-3.68,-4.69,0.045,Yes,Yes,0.341449,0.248115
EnthermalPlus,LUMI 5mm / Argon 10.15mm / Clear 5mm / Vacuum 0.25mm / LUMI 5mm,25.4,SGG ECLAZ II 5mm,20755,ECLAZ II S2,SGG PLANICLEAR 5mm,21012,,SGG ECLAZ II 5mm,20755,ECLAZ II S5,Ar90,0.3259,0.0574,17.42,0.5445,0.7556,0.1417,44.67,-0.89,-4.72,44.68,-0.88,-4.69,0.2791,Yes,Yes,0.548291,0.339687
EnthermalPlus,ZEN 5mm / Argon 10.75mm / Clear 5mm / Vacuum 0.25mm / C180 5mm,25.4,SGG ECLAZ ONE II 5mm,20763,ECLAZ ONE II S2,Float Glass - 5mm,2003,,5mm Clear,2193,LoE 180 S5,Ar90,0.3761,0.0662,15.1,0.4474,0.6789,0.2217,54.5,-1.5,-8.06,52.86,-1.84,-7.75,0.1587,Yes,Yes,0.451253,0.393348
EnthermalPlus,ZEN 5mm / Argon 10.75mm / Clear 5mm / Vacuum 0.25mm / C270 5mm,25.4,SGG ECLAZ ONE II 5mm,20763,ECLAZ ONE II S2,Float Glass - 5mm,2003,,5mm Clear,2028,LoEÂ² 270 S5,Ar90,0.2909,0.0512,19.52,0.3768,0.5955,0.2117,53.38,-4.91,-4.57,47.48,-3.55,-4.46,0.08,Yes,Yes,0.379813,0.301411
EnthermalPlus,ZEN 5mm / Argon 10.75mm / Clear 5mm / Vacuum 0.25mm / C272 5mm,25.4,SGG ECLAZ ONE II 5mm,20763,ECLAZ ONE II S2,Float Glass - 5mm,2003,,5 mm Clear,2013,LoEÂ² 272 S5,Ar90,0.3102,0.0546,18.31,0.3961,0.6151,0.2004,52.12,-1.96,-5.66,45.98,-1.42,-5.01,0.0949,Yes,Yes,0.399201,0.322298
EnthermalPlus,ZEN 5mm / Argon 10.75mm / Clear 5mm / Vacuum 0.25mm / C366 5mm,25.4,SGG ECLAZ ONE II 5mm,20763,ECLAZ ONE II S2,Float Glass - 5mm,2003,,5mm Clear,2156,LoEÂ³ 366 S5,Ar90,0.2466,0.0434,23.03,0.3353,0.5535,0.2036,52.45,-0.72,-6.39,45.31,-2.24,-5.37,0.029,Yes,Yes,0.337941,0.253001
EnthermalPlus,ZEN 5mm / Argon 10.76mm / Clear 5mm / Vacuum 0.25mm / SB60 5mm,25.41,SGG ECLAZ ONE II 5mm,20763,ECLAZ ONE II S2,Clear Float Glass,414,,Clear  5mm,5283,SolarbanÂ® 60 S5,Ar90,0.2898,0.051,19.59,0.384,0.6129,0.2026,52.34,-2.41,-5.13,46.26,-2.26,-4.98,0.1155,Yes,Yes,0.387279,0.300255
EnthermalPlus,ZEN 5mm / Argon 10.76mm / Clear 5mm / Vacuum 0.25mm / SB70 5mm,25.41,SGG ECLAZ ONE II 5mm,20763,ECLAZ ONE II S2,Clear Float Glass,414,,SolarbanÂ® 70 glass  5mm,5434,SolarbanÂ® 70 S5,Ar90,0.2403,0.0423,23.63,0.3115,0.5615,0.2173,53.99,-2.21,-7.87,48.72,-4.27,-5.59,0.0413,Yes,Yes,0.314678,0.246121
EnthermalPlus,ZEN 5mm / Argon 10.15mm / Clear 5mm / Vacuum 0.25mm / LUMI 5mm,25.4,SGG ECLAZ ONE II 5mm,20763,ECLAZ ONE II S2,SGG PLANICLEAR 5mm,21012,,SGG ECLAZ II 5mm,20755,ECLAZ II S5,Ar90,0.3232,0.0569,17.57,0.4621,0.7156,0.2003,52.16,-0.89,-7.47,49.19,-1.18,-6.89,0.2587,Yes,Yes,0.465457,0.336374
EnthermalPlus,C180 6mm / Argon 10.05mm / C180 5mm / Vacuum 0.25mm / Clear 5mm,25.4,6mm Clear,2194,LoE 180 S2,5mm Clear,2193,LoE 180 S4,Float Glass - 5mm,2003,,Ar90,0.3878,0.0683,14.64,0.4836,0.6765,0.2017,52.23,-2.83,-6.57,51.01,-1.39,-7.36,0.1103,Yes,No,,
EnthermalPlus,C180 6mm / Argon 10.05mm / C270 5mm / Vacuum 0.25mm / Clear 5mm,25.4,6mm Clear,2194,LoE 180 S2,5mm Clear,2028,LoEÂ² 270 S4,Float Glass - 5mm,2003,,Ar90,0.2981,0.0525,19.05,0.3185,0.5926,0.1781,49.42,-3.46,-5.19,47.96,-7.56,0.02,0.0564,Yes,No,,
EnthermalPlus,C180 6mm / Argon 10.05mm / C272 5mm / Vacuum 0.25mm / Clear 5mm,25.4,6mm Clear,2194,LoE 180 S2,5 mm Clear,2013,LoEÂ² 272 S4,Float Glass - 5mm,2003,,Ar90,0.3182,0.056,17.84,0.3536,0.6123,0.1678,48.1,-2.18,-5.47,46.29,-2.61,-1.83,0.0678,Yes,No,,
EnthermalPlus,C180 6mm / Argon 10.05mm / C366 5mm / Vacuum 0.25mm / Clear 5mm,25.4,6mm Clear,2194,LoE 180 S2,5mm Clear,2156,LoEÂ³ 366 S4,Float Glass - 5mm,2003,,Ar90,0.2518,0.0443,22.55,0.2464,0.551,0.1706,48.46,-2.23,-5.99,45.86,-1.11,-2.62,0.0208,Yes,No,,
EnthermalPlus,C180 6mm / Argon 10.06mm / SB60 5mm / Vacuum 0.25mm / Clear 5mm,25.41,6mm Clear,2194,LoE 180 S2,Clear  5mm,5283,SolarbanÂ® 60 S4,Clear Float Glass,414,,Ar90,0.297,0.0523,19.12,0.3419,0.6102,0.1694,48.31,-2.44,-5.58,46.65,-3.67,-0.73,0.0802,Yes,No,,
EnthermalPlus,C180 6mm / Argon 10.06mm / SB70 5mm / Vacuum 0.25mm / Clear 5mm,25.41,6mm Clear,2194,LoE 180 S2,SolarbanÂ® 70 glass  5mm,5434,SolarbanÂ® 70 S4,Clear Float Glass,414,,Ar90,0.2453,0.0432,23.15,0.2431,0.559,0.1889,50.72,-3.96,-6.09,48.47,-2.85,-5.81,0.0288,Yes,No,,
EnthermalPlus,C180 6mm / Argon 9.45mm / LUMI 5mm / Vacuum 0.25mm / Clear 5mm,25.4,6mm Clear,2194,LoE 180 S2,SGG ECLAZ II 5mm,20755,ECLAZ II S4,SGG PLANICLEAR 5mm,21012,,Ar90,0.3315,0.0584,17.13,0.4876,0.7129,0.1731,48.87,-2.12,-6.14,48.2,-0.77,-5.92,0.1757,Yes,No,,
EnthermalPlus,C270 6mm / Argon 10.05mm / C180 5mm / Vacuum 0.25mm / Clear 5mm,25.4,6mm Clear,2029,LoEÂ² 270 S2,5mm Clear,2193,LoE 180 S4,Float Glass - 5mm,2003,,Ar90,0.3826,0.0674,14.84,0.2965,0.5951,0.1601,47.1,-4.43,-3.32,49.8,-5.29,-3.19,0.0567,Yes,No,,
EnthermalPlus,C270 6mm / Argon 10.05mm / C270 5mm / Vacuum 0.25mm / Clear 5mm,25.4,6mm Clear,2029,LoEÂ² 270 S2,5mm Clear,2028,LoEÂ² 270 S4,Float Glass - 5mm,2003,,Ar90,0.295,0.0519,19.25,0.2405,0.5218,0.1417,44.55,-5.04,-1.95,46.94,-11.12,4.08,0.0313,Yes,No,,
EnthermalPlus,C270 6mm / Argon 10.05mm / C272 5mm / Vacuum 0.25mm / Clear 5mm,25.4,6mm Clear,2029,LoEÂ² 270 S2,5 mm Clear,2013,LoEÂ² 272 S4,Float Glass - 5mm,2003,,Ar90,0.3147,0.0554,18.04,0.2572,0.5392,0.1337,43.36,-3.83,-2.11,45.14,-6.46,2.74,0.0382,Yes,No,,
EnthermalPlus,C270 6mm / Argon 10.05mm / C366 5mm / Vacuum 0.25mm / Clear 5mm,25.4,6mm Clear,2029,LoEÂ² 270 S2,5mm Clear,2156,LoEÂ³ 366 S4,Float Glass - 5mm,2003,,Ar90,0.2496,0.0439,22.75,0.2011,0.4855,0.1358,43.67,-3.99,-2.56,44.92,-3.87,0.62,0.0111,Yes,No,,
EnthermalPlus,C270 6mm / Argon 10.06mm / SB60 5mm / Vacuum 0.25mm / Clear 5mm,25.41,6mm Clear,2029,LoEÂ² 270 S2,Clear  5mm,5283,SolarbanÂ® 60 S4,Clear Float Glass,414,,Ar90,0.2939,0.0518,19.32,0.2532,0.5373,0.135,43.54,-4.02,-2.23,45.53,-7.38,3.76,0.043,Yes,No,,
EnthermalPlus,C270 6mm / Argon 10.06mm / SB70 5mm / Vacuum 0.25mm / Clear 5mm,25.41,6mm Clear,2029,LoEÂ² 270 S2,SolarbanÂ® 70 glass  5mm,5434,SolarbanÂ® 70 S4,Clear Float Glass,414,,Ar90,0.2431,0.0428,23.35,0.1996,0.4925,0.15,45.71,-5.7,-2.77,47.59,-5.53,-3.21,0.0155,Yes,No,,
EnthermalPlus,C270 6mm / Argon 9.45mm / LUMI 5mm / Vacuum 0.25mm / Clear 5mm,25.4,6mm Clear,2029,LoEÂ² 270 S2,SGG ECLAZ II 5mm,20755,ECLAZ II S4,SGG PLANICLEAR 5mm,21012,,Ar90,0.3281,0.0578,17.31,0.3082,0.6275,0.1378,44.04,-3.75,-2.83,46.72,-5.6,-0.47,0.0878,Yes,No,,
EnthermalPlus,C272 6mm / Argon 10.05mm / C180 5mm / Vacuum 0.25mm / Clear 5mm,25.4,6 mm Clear,2014,LoEÂ² 272 S2,5mm Clear,2193,LoE 180 S4,Float Glass - 5mm,2003,,Ar90,0.3838,0.0676,14.8,0.3322,0.613,0.148,45.41,-2.32,-3.82,48.33,-1.92,-4.38,0.0682,Yes,No,,
EnthermalPlus,C272 6mm / Argon 10.05mm / C270 5mm / Vacuum 0.25mm / Clear 5mm,25.4,6 mm Clear,2014,LoEÂ² 272 S2,5mm Clear,2028,LoEÂ² 270 S4,Float Glass - 5mm,2003,,Ar90,0.2956,0.0521,19.21,0.26,0.5377,0.1285,42.55,-2.99,-2.23,45.69,-8.38,3.24,0.0381,Yes,No,,
EnthermalPlus,C272 6mm / Argon 10.05mm / C272 5mm / Vacuum 0.25mm / Clear 5mm,25.4,6 mm Clear,2014,LoEÂ² 272 S2,5 mm Clear,2013,LoEÂ² 272 S4,Float Glass - 5mm,2003,,Ar90,0.3155,0.0556,18.0,0.2806,0.5558,0.12,41.2,-1.62,-2.45,43.74,-3.29,1.71,0.0472,Yes,No,,
EnthermalPlus,C272 6mm / Argon 10.05mm / C366 5mm / Vacuum 0.25mm / Clear 5mm,25.4,6 mm Clear,2014,LoEÂ² 272 S2,5mm Clear,2156,LoEÂ³ 366 S4,Float Glass - 5mm,2003,,Ar90,0.2501,0.044,22.71,0.2128,0.5003,0.1223,41.56,-1.72,-3.07,43.75,-1.16,-0.2,0.0137,Yes,No,,
EnthermalPlus,C272 6mm / Argon 10.06mm / SB60 5mm / Vacuum 0.25mm / Clear 5mm,25.41,6 mm Clear,2014,LoEÂ² 272 S2,Clear  5mm,5283,SolarbanÂ® 60 S4,Clear Float Glass,414,,Ar90,0.2945,0.0519,19.28,0.275,0.5538,0.1214,41.41,-1.88,-2.56,44.14,-4.23,2.77,0.0518,Yes,No,,
EnthermalPlus,C272 6mm / Argon 10.06mm / SB70 5mm / Vacuum 0.25mm / Clear 5mm,25.41,6 mm Clear,2014,LoEÂ² 272 S2,SolarbanÂ® 70 glass  5mm,5434,SolarbanÂ® 70 S4,Clear Float Glass,414,,Ar90,0.2436,0.0429,23.31,0.2105,0.5072,0.1374,43.86,-3.58,-3.33,46.5,-3.01,-4.13,0.0192,Yes,No,,
EnthermalPlus,C272 6mm / Argon 9.45mm / LUMI 5mm / Vacuum 0.25mm / Clear 5mm,25.4,6 mm Clear,2014,LoEÂ² 272 S2,SGG ECLAZ II 5mm,20755,ECLAZ II S4,SGG PLANICLEAR 5mm,21012,,Ar90,0.3288,0.0579,17.27,0.3448,0.6468,0.1244,41.97,-1.57,-3.17,44.91,-1.47,-1.86,0.1043,Yes,No,,
EnthermalPlus,C340 6mm / Argon 10.05mm / C180 5mm / Vacuum 0.25mm / Clear 5mm,25.4,6mm Clear,2167,LoEÂ³ 340 S2,5mm Clear,2193,LoE 180 S4,Float Glass - 5mm,2003,,Ar90,0.3815,0.0672,14.89,0.1413,0.3331,0.1439,45.03,-6.76,-13.32,51.85,-2.47,-2.96,0.0088,Yes,No,,
EnthermalPlus,C340 6mm / Argon 10.05mm / C270 5mm / Vacuum 0.25mm / Clear 5mm,25.4,6mm Clear,2167,LoEÂ³ 340 S2,5mm Clear,2028,LoEÂ² 270 S4,Float Glass - 5mm,2003,,Ar90,0.2943,0.0518,19.3,0.1217,0.2921,0.138,44.14,-6.88,-12.6,48.65,-8.62,4.12,0.0047,Yes,No,,
EnthermalPlus,C340 6mm / Argon 10.05mm / C272 5mm / Vacuum 0.25mm / Clear 5mm,25.4,6mm Clear,2167,LoEÂ³ 340 S2,5 mm Clear,2013,LoEÂ² 272 S4,Float Glass - 5mm,2003,,Ar90,0.3139,0.0553,18.09,0.1276,0.3015,0.1353,43.73,-6.39,-12.52,47.08,-3.68,2.46,0.0058,Yes,No,,
EnthermalPlus,C340 6mm / Argon 10.05mm / C366 5mm / Vacuum 0.25mm / Clear 5mm,25.4,6mm Clear,2167,LoEÂ³ 340 S2,5mm Clear,2156,LoEÂ³ 366 S4,Float Glass - 5mm,2003,,Ar90,0.249,0.0439,22.8,0.1083,0.2722,0.136,43.84,-6.55,-12.52,46.48,-2.61,1.4,0.0017,Yes,No,,
EnthermalPlus,C340 6mm / Argon 10.06mm / SB60 5mm / Vacuum 0.25mm / Clear 5mm,25.41,6mm Clear,2167,LoEÂ³ 340 S2,Clear  5mm,5283,SolarbanÂ® 60 S4,Clear Float Glass,414,,Ar90,0.2932,0.0516,19.37,0.1266,0.3007,0.1357,43.8,-6.37,-12.63,47.43,-4.82,3.62,0.0065,Yes,No,,
EnthermalPlus,C340 6mm / Argon 10.06mm / SB70 5mm / Vacuum 0.25mm / Clear 5mm,25.41,6mm Clear,2167,LoEÂ³ 340 S2,SolarbanÂ® 70 glass  5mm,5434,SolarbanÂ® 70 S4,Clear Float Glass,414,,Ar90,0.2427,0.0427,23.4,0.1084,0.2761,0.1407,44.54,-7.32,-12.7,49.08,-4.11,-2.53,0.0024,Yes,No,,
EnthermalPlus,C340 6mm / Argon 9.45mm / LUMI 5mm / Vacuum 0.25mm / Clear 5mm,25.4,6mm Clear,2167,LoEÂ³ 340 S2,SGG ECLAZ II 5mm,20755,ECLAZ II S4,SGG PLANICLEAR 5mm,21012,,Ar90,0.3273,0.0576,17.35,0.1453,0.3507,0.1367,43.98,-6.38,-12.99,49.21,-1.99,-0.51,0.0137,Yes,No,,
EnthermalPlus,C366 6mm / Argon 10.05mm / C180 5mm / Vacuum 0.25mm / Clear 5mm,25.4,6mm Clear,2157,LoEÂ³ 366 S2,5mm Clear,2193,LoE 180 S4,Float Glass - 5mm,2003,,Ar90,0.38,0.0669,14.94,0.2256,0.5532,0.1448,44.97,-2.98,-4.25,48.75,-0.51,-5.22,0.0206,Yes,No,,
EnthermalPlus,C366 6mm / Argon 10.05mm / C270 5mm / Vacuum 0.25mm / Clear 5mm,25.4,6mm Clear,2157,LoEÂ³ 366 S2,5mm Clear,2028,LoEÂ² 270 S4,Float Glass - 5mm,2003,,Ar90,0.2934,0.0517,19.35,0.1956,0.4855,0.1288,42.6,-3.23,-3.21,46.04,-7.19,2.38,0.011,Yes,No,,
EnthermalPlus,C366 6mm / Argon 10.05mm / C272 5mm / Vacuum 0.25mm / Clear 5mm,25.4,6mm Clear,2157,LoEÂ³ 366 S2,5 mm Clear,2013,LoEÂ² 272 S4,Float Glass - 5mm,2003,,Ar90,0.3129,0.0551,18.15,0.2052,0.5017,0.1218,41.49,-1.95,-3.36,44.14,-1.97,0.72,0.0136,Yes,No,,
EnthermalPlus,C366 6mm / Argon 10.05mm / C366 5mm / Vacuum 0.25mm / Clear 5mm,25.4,6mm Clear,2157,LoEÂ³ 366 S2,5mm Clear,2156,LoEÂ³ 366 S4,Float Glass - 5mm,2003,,Ar90,0.2484,0.0437,22.86,0.173,0.4521,0.1236,41.77,-2.33,-3.57,44.05,-0.37,-0.82,0.004,Yes,No,,
EnthermalPlus,C366 6mm / Argon 10.06mm / SB60 5mm / Vacuum 0.25mm / Clear 5mm,25.41,6mm Clear,2157,LoEÂ³ 366 S2,Clear  5mm,5283,SolarbanÂ® 60 S4,Clear Float Glass,414,,Ar90,0.2923,0.0515,19.43,0.204,0.5,0.123,41.68,-2.07,-3.51,44.53,-2.96,1.8,0.0153,Yes,No,,
EnthermalPlus,C366 6mm / Argon 10.06mm / SB70 5mm / Vacuum 0.25mm / Clear 5mm,25.41,6mm Clear,2157,LoEÂ³ 366 S2,SolarbanÂ® 70 glass  5mm,5434,SolarbanÂ® 70 S4,Clear Float Glass,414,,Ar90,0.242,0.0426,23.46,0.1731,0.4584,0.1359,43.66,-4.3,-3.62,46.78,-2.26,-4.62,0.0056,Yes,No,,
EnthermalPlus,C366 6mm / Argon 9.45mm / LUMI 5mm / Vacuum 0.25mm / Clear 5mm,25.4,6mm Clear,2157,LoEÂ³ 366 S2,SGG ECLAZ II 5mm,20755,ECLAZ II S4,SGG PLANICLEAR 5mm,21012,,Ar90,0.3264,0.0575,17.4,0.2344,0.5835,0.1254,42.13,-1.89,-4.11,45.44,0.33,-3.02,0.0321,Yes,No,,
EnthermalPlus,Q452 6mm / Argon 10.05mm / C180 5mm / Vacuum 0.25mm / Clear 5mm,25.4,6mm Clear,2107,Quad LoE 452 S2,5mm Clear,2193,LoE 180 S4,Float Glass - 5mm,2003,,Ar90,0.3797,0.0669,14.95,0.179,0.448,0.1175,40.99,-4.58,-2.89,51.52,-4.33,-2.13,0.006,Yes,No,,
EnthermalPlus,Q452 6mm / Argon 10.05mm / C270 5mm / Vacuum 0.25mm / Clear 5mm,25.4,6mm Clear,2107,Quad LoE 452 S2,5mm Clear,2028,LoEÂ² 270 S4,Float Glass - 5mm,2003,,Ar90,0.2932,0.0516,19.37,0.1559,0.3927,0.107,39.22,-4.55,-2.12,48.39,-10.01,4.81,0.0034,Yes,No,,
EnthermalPlus,Q452 6mm / Argon 10.05mm / C272 5mm / Vacuum 0.25mm / Clear 5mm,25.4,6mm Clear,2107,Quad LoE 452 S2,5 mm Clear,2013,LoEÂ² 272 S4,Float Glass - 5mm,2003,,Ar90,0.3127,0.0551,18.16,0.163,0.4054,0.1024,38.39,-3.53,-2.18,46.77,-5.41,3.55,0.0042,Yes,No,,
EnthermalPlus,Q452 6mm / Argon 10.05mm / C366 5mm / Vacuum 0.25mm / Clear 5mm,25.4,6mm Clear,2107,Quad LoE 452 S2,5mm Clear,2156,LoEÂ³ 366 S4,Float Glass - 5mm,2003,,Ar90,0.2483,0.0437,22.87,0.1392,0.3656,0.1035,38.6,-3.88,-2.23,46.27,-3.27,1.49,0.0012,Yes,No,,
EnthermalPlus,Q452 6mm / Argon 10.06mm / SB60 5mm / Vacuum 0.25mm / Clear 5mm,25.41,6mm Clear,2107,Quad LoE 452 S2,Clear  5mm,5283,SolarbanÂ® 60 S4,Clear Float Glass,414,,Ar90,0.2921,0.0514,19.44,0.1623,0.4042,0.1031,38.53,-3.61,-2.32,47.13,-6.39,4.54,0.0046,Yes,No,,
EnthermalPlus,Q452 6mm / Argon 10.06mm / SB70 5mm / Vacuum 0.25mm / Clear 5mm,25.41,6mm Clear,2107,Quad LoE 452 S2,SolarbanÂ® 70 glass  5mm,5434,SolarbanÂ® 70 S4,Clear Float Glass,414,,Ar90,0.2419,0.0426,23.47,0.1394,0.371,0.1117,40.02,-5.52,-2.23,48.87,-4.85,-2.23,0.0017,Yes,No,,
EnthermalPlus,Q452 6mm / Argon 9.45mm / LUMI 5mm / Vacuum 0.25mm / Clear 5mm,25.4,6mm Clear,2107,Quad LoE 452 S2,SGG ECLAZ II 5mm,20755,ECLAZ II S4,SGG PLANICLEAR 5mm,21012,,Ar90,0.3261,0.0574,17.41,0.1849,0.4717,0.1047,38.87,-3.52,-2.86,48.8,-4.35,0.64,0.0092,Yes,No,,
EnthermalPlus,SB60 6mm / Argon 10.09mm / C180 5mm / Vacuum 0.25mm / Clear 5mm,25.44,Clear  6mm,5284,SolarbanÂ® 60 S2,5mm Clear,2193,LoE 180 S4,Float Glass - 5mm,2003,,Ar90,0.3823,0.0673,14.85,0.3218,0.6223,0.1509,45.82,-2.88,-4.03,48.54,-2.19,-3.81,0.0815,Yes,No,,
EnthermalPlus,SB60 6mm / Argon 10.09mm / C270 5mm / Vacuum 0.25mm / Clear 5mm,25.44,Clear  6mm,5284,SolarbanÂ® 60 S2,5mm Clear,2028,LoEÂ² 270 S4,Float Glass - 5mm,2003,,Ar90,0.2948,0.0519,19.26,0.2579,0.5459,0.1308,42.9,-3.48,-2.48,45.88,-8.55,3.74,0.0431,Yes,No,,
EnthermalPlus,SB60 6mm / Argon 10.09mm / C272 5mm / Vacuum 0.25mm / Clear 5mm,25.44,Clear  6mm,5284,SolarbanÂ® 60 S2,5 mm Clear,2013,LoEÂ² 272 S4,Float Glass - 5mm,2003,,Ar90,0.3145,0.0554,18.05,0.2768,0.5642,0.122,41.52,-2.04,-2.7,43.95,-3.53,2.29,0.052,Yes,No,,
EnthermalPlus,SB60 6mm / Argon 10.09mm / C366 5mm / Vacuum 0.25mm / Clear 5mm,25.44,Clear  6mm,5284,SolarbanÂ® 60 S2,5mm Clear,2156,LoEÂ³ 366 S4,Float Glass - 5mm,2003,,Ar90,0.2494,0.0439,22.77,0.2136,0.5079,0.1243,41.88,-2.19,-3.28,43.93,-1.31,0.23,0.0155,Yes,No,,
EnthermalPlus,SB60 6mm / Argon 10.1mm / SB60 5mm / Vacuum 0.25mm / Clear 5mm,25.45,Clear  6mm,5284,SolarbanÂ® 60 S2,Clear  5mm,5283,SolarbanÂ® 60 S4,Clear Float Glass,414,,Ar90,0.2937,0.0517,19.34,0.2723,0.5622,0.1234,41.73,-2.29,-2.83,44.35,-4.45,3.33,0.0604,Yes,No,,
EnthermalPlus,SB60 6mm / Argon 10.1mm / SB70 5mm / Vacuum 0.25mm / Clear 5mm,25.45,Clear  6mm,5284,SolarbanÂ® 60 S2,SolarbanÂ® 70 glass  5mm,5434,SolarbanÂ® 70 S4,Clear Float Glass,414,,Ar90,0.243,0.0428,23.37,0.2115,0.5149,0.1399,44.24,-4.18,-3.49,46.66,-3.14,-3.72,0.0216,Yes,No,,
EnthermalPlus,SB60 6mm / Argon 9.49mm / LUMI 5mm / Vacuum 0.25mm / Clear 5mm,25.44,Clear  6mm,5284,SolarbanÂ® 60 S2,SGG ECLAZ II 5mm,20755,ECLAZ II S4,SGG PLANICLEAR 5mm,21012,,Ar90,0.3279,0.0577,17.32,0.3347,0.6566,0.1265,42.31,-2.0,-3.48,45.17,-1.81,-1.14,0.1283,Yes,No,,
EnthermalPlus,SB60 Solexia 6mm / Argon 10.09mm / C180 5mm / Vacuum 0.25mm / Clear 5mm,25.44,SolexiaÂ®  6mm,5254,SolarbanÂ® 60 S2,5mm Clear,2193,LoE 180 S4,Float Glass - 5mm,2003,,Ar90,0.3823,0.0673,14.85,0.249,0.542,0.1256,42.18,-6.27,-2.35,48.01,-2.55,-3.9,0.0465,Yes,No,,
EnthermalPlus,SB60 Solexia 6mm / Argon 10.09mm / C270 5mm / Vacuum 0.25mm / Clear 5mm,25.44,SolexiaÂ®  6mm,5254,SolarbanÂ® 60 S2,5mm Clear,2028,LoEÂ² 270 S4,Float Glass - 5mm,2003,,Ar90,0.2948,0.0519,19.26,0.2076,0.4758,0.1103,39.66,-6.44,-1.13,45.43,-8.92,3.76,0.0253,Yes,No,,
EnthermalPlus,SB60 Solexia 6mm / Argon 10.09mm / C272 5mm / Vacuum 0.25mm / Clear 5mm,25.44,SolexiaÂ®  6mm,5254,SolarbanÂ® 60 S2,5 mm Clear,2013,LoEÂ² 272 S4,Float Glass - 5mm,2003,,Ar90,0.3145,0.0554,18.05,0.2203,0.4917,0.1035,38.46,-4.96,-1.32,43.44,-3.89,2.3,0.0309,Yes,No,,
EnthermalPlus,SB60 Solexia 6mm / Argon 10.09mm / C366 5mm / Vacuum 0.25mm / Clear 5mm,25.44,SolexiaÂ®  6mm,5254,SolarbanÂ® 60 S2,5mm Clear,2156,LoEÂ³ 366 S4,Float Glass - 5mm,2003,,Ar90,0.2494,0.0439,22.77,0.178,0.4432,0.1053,38.78,-5.21,-1.72,43.52,-1.47,0.19,0.009,Yes,No,,
EnthermalPlus,SB60 Solexia 6mm / Argon 10.1mm / SB60 5mm / Vacuum 0.25mm / Clear 5mm,25.45,SolexiaÂ®  6mm,5254,SolarbanÂ® 60 S2,Clear  5mm,5283,SolarbanÂ® 60 S4,Clear Float Glass,414,,Ar90,0.2937,0.0517,19.34,0.2177,0.4901,0.1046,38.66,-5.12,-1.43,43.85,-4.79,3.35,0.0351,Yes,No,,
EnthermalPlus,SB60 Solexia 6mm / Argon 10.1mm / SB70 5mm / Vacuum 0.25mm / Clear 5mm,25.45,SolexiaÂ®  6mm,5254,SolarbanÂ® 60 S2,SolarbanÂ® 70 glass  5mm,5434,SolarbanÂ® 70 S4,Clear Float Glass,414,,Ar90,0.243,0.0428,23.37,0.1772,0.4492,0.1174,40.83,-7.39,-1.79,46.28,-3.32,-3.83,0.0126,Yes,No,,
EnthermalPlus,SB60 Solexia 6mm / Argon 9.49mm / LUMI 5mm / Vacuum 0.25mm / Clear 5mm,25.44,SolexiaÂ®  6mm,5254,SolarbanÂ® 60 S2,SGG ECLAZ II 5mm,20755,ECLAZ II S4,SGG PLANICLEAR 5mm,21012,,Ar90,0.3279,0.0577,17.32,0.2576,0.5718,0.1069,39.14,-5.05,-2.08,44.51,-2.28,-1.19,0.0715,Yes,No,,
EnthermalPlus,SB60 Solarbronze 6mm / Argon 10.09mm / C180 5mm / Vacuum 0.25mm / Clear 5mm,25.44,SolarbronzeÂ®  6mm,5274,SolarbanÂ® 60 S2,5mm Clear,2193,LoE 180 S4,Float Glass - 5mm,2003,,Ar90,0.3823,0.0673,14.85,0.2102,0.3726,0.0818,34.25,0.42,0.09,47.05,-1.58,-4.09,0.0386,Yes,No,,
EnthermalPlus,SB60 Solarbronze 6mm / Argon 10.09mm / C270 5mm / Vacuum 0.25mm / Clear 5mm,25.44,SolarbronzeÂ®  6mm,5274,SolarbanÂ® 60 S2,5mm Clear,2028,LoEÂ² 270 S4,Float Glass - 5mm,2003,,Ar90,0.2948,0.0519,19.26,0.1659,0.327,0.0746,32.72,-0.03,0.52,44.63,-8.21,3.76,0.0212,Yes,No,,
EnthermalPlus,SB60 Solarbronze 6mm / Argon 10.09mm / C272 5mm / Vacuum 0.25mm / Clear 5mm,25.44,SolarbronzeÂ®  6mm,5274,SolarbanÂ® 60 S2,5 mm Clear,2013,LoEÂ² 272 S4,Float Glass - 5mm,2003,,Ar90,0.3145,0.0554,18.05,0.179,0.3382,0.0716,32.05,0.5,0.28,42.52,-3.01,2.27,0.0258,Yes,No,,
EnthermalPlus,SB60 Solarbronze 6mm / Argon 10.09mm / C366 5mm / Vacuum 0.25mm / Clear 5mm,25.44,SolarbronzeÂ®  6mm,5274,SolarbanÂ® 60 S2,5mm Clear,2156,LoEÂ³ 366 S4,Float Glass - 5mm,2003,,Ar90,0.2494,0.0439,22.77,0.1353,0.304,0.0724,32.24,0.47,-0.01,42.77,-0.62,0.09,0.0076,Yes,No,,
EnthermalPlus,SB60 Solarbronze 6mm / Argon 10.1mm / SB60 5mm / Vacuum 0.25mm / Clear 5mm,25.45,SolarbronzeÂ®  6mm,5274,SolarbanÂ® 60 S2,Clear  5mm,5283,SolarbanÂ® 60 S4,Clear Float Glass,414,,Ar90,0.2937,0.0517,19.34,0.1752,0.3368,0.0721,32.16,0.34,0.28,42.95,-3.89,3.34,0.0292,Yes,No,,
EnthermalPlus,SB60 Solarbronze 6mm / Argon 10.1mm / SB70 5mm / Vacuum 0.25mm / Clear 5mm,25.45,SolarbronzeÂ®  6mm,5274,SolarbanÂ® 60 S2,SolarbanÂ® 70 glass  5mm,5434,SolarbanÂ® 70 S4,Clear Float Glass,414,,Ar90,0.243,0.0428,23.37,0.1333,0.3082,0.0778,33.41,-0.27,0.06,45.58,-2.56,-4.06,0.0106,Yes,No,,
EnthermalPlus,SB60 Solarbronze 6mm / Argon 9.49mm / LUMI 5mm / Vacuum 0.25mm / Clear 5mm,25.44,SolarbronzeÂ®  6mm,5274,SolarbanÂ® 60 S2,SGG ECLAZ II 5mm,20755,ECLAZ II S4,SGG PLANICLEAR 5mm,21012,,Ar90,0.3279,0.0577,17.32,0.2164,0.3935,0.0731,32.43,0.66,0.06,43.31,-1.07,-1.32,0.0592,Yes,No,,
EnthermalPlus,SB60 Solargray 6mm / Argon 10.09mm / C180 5mm / Vacuum 0.25mm / Clear 5mm,25.44,SolargrayÂ®  6mm,5289,SolarbanÂ® 60 S2,5mm Clear,2193,LoE 180 S4,Float Glass - 5mm,2003,,Ar90,0.3823,0.0673,14.85,0.1837,0.3114,0.0703,31.89,-0.16,-3.24,46.8,-1.68,-4.45,0.0372,Yes,No,,
EnthermalPlus,SB60 Solargray 6mm / Argon 10.09mm / C270 5mm / Vacuum 0.25mm / Clear 5mm,25.44,SolargrayÂ®  6mm,5289,SolarbanÂ® 60 S2,5mm Clear,2028,LoEÂ² 270 S4,Float Glass - 5mm,2003,,Ar90,0.2948,0.0519,19.26,0.1451,0.2734,0.0653,30.7,-0.47,-2.35,44.43,-8.34,3.47,0.0205,Yes,No,,
EnthermalPlus,SB60 Solargray 6mm / Argon 10.09mm / C272 5mm / Vacuum 0.25mm / Clear 5mm,25.44,SolargrayÂ®  6mm,5289,SolarbanÂ® 60 S2,5 mm Clear,2013,LoEÂ² 272 S4,Float Glass - 5mm,2003,,Ar90,0.3145,0.0554,18.05,0.1565,0.2827,0.0631,30.17,0.04,-2.41,42.29,-3.12,1.93,0.025,Yes,No,,
EnthermalPlus,SB60 Solargray 6mm / Argon 10.09mm / C366 5mm / Vacuum 0.25mm / Clear 5mm,25.44,SolargrayÂ®  6mm,5289,SolarbanÂ® 60 S2,5mm Clear,2156,LoEÂ³ 366 S4,Float Glass - 5mm,2003,,Ar90,0.2494,0.0439,22.77,0.1181,0.2544,0.0637,30.32,0.09,-2.74,42.58,-0.66,-0.18,0.0073,Yes,No,,
EnthermalPlus,SB60 Solargray 6mm / Argon 10.1mm / SB60 5mm / Vacuum 0.25mm / Clear 5mm,25.45,SolargrayÂ®  6mm,5289,SolarbanÂ® 60 S2,Clear  5mm,5283,SolarbanÂ® 60 S4,Clear Float Glass,414,,Ar90,0.2937,0.0517,19.34,0.1531,0.2816,0.0635,30.26,-0.08,-2.44,42.72,-3.99,3.01,0.0282,Yes,No,,
EnthermalPlus,SB60 Solargray 6mm / Argon 10.1mm / SB70 5mm / Vacuum 0.25mm / Clear 5mm,25.45,SolargrayÂ®  6mm,5289,SolarbanÂ® 60 S2,SolarbanÂ® 70 glass  5mm,5434,SolarbanÂ® 70 S4,Clear Float Glass,414,,Ar90,0.243,0.0428,23.37,0.1162,0.2578,0.0676,31.26,-0.54,-2.99,45.41,-2.62,-4.33,0.0102,Yes,No,,
EnthermalPlus,SB60 Solargray 6mm / Argon 9.49mm / LUMI 5mm / Vacuum 0.25mm / Clear 5mm,25.44,SolargrayÂ®  6mm,5289,SolarbanÂ® 60 S2,SGG ECLAZ II 5mm,20755,ECLAZ II S4,SGG PLANICLEAR 5mm,21012,,Ar90,0.3279,0.0577,17.32,0.1886,0.3288,0.0642,30.46,0.04,-2.71,43.0,-1.21,-1.77,0.057,Yes,No,,
EnthermalPlus,SB60 Optigray 6mm / Argon 10.09mm / C180 5mm / Vacuum 0.25mm / Clear 5mm,25.44,OptigrayÂ®  6mm,5265,SolarbanÂ® 60 S2,5mm Clear,2193,LoE 180 S4,Float Glass - 5mm,2003,,Ar90,0.3823,0.0673,14.85,0.2326,0.4411,0.0975,37.41,-1.77,-3.09,47.4,-1.9,-4.19,0.0491,Yes,No,,
EnthermalPlus,SB60 Optigray 6mm / Argon 10.09mm / C270 5mm / Vacuum 0.25mm / Clear 5mm,25.44,OptigrayÂ®  6mm,5265,SolarbanÂ® 60 S2,5mm Clear,2028,LoEÂ² 270 S4,Float Glass - 5mm,2003,,Ar90,0.2948,0.0519,19.26,0.1874,0.3871,0.0874,35.47,-2.13,-2.0,44.92,-8.44,3.6,0.0268,Yes,No,,
EnthermalPlus,SB60 Optigray 6mm / Argon 10.09mm / C272 5mm / Vacuum 0.25mm / Clear 5mm,25.44,OptigrayÂ®  6mm,5265,SolarbanÂ® 60 S2,5 mm Clear,2013,LoEÂ² 272 S4,Float Glass - 5mm,2003,,Ar90,0.3145,0.0554,18.05,0.2009,0.4002,0.083,34.57,-1.2,-2.14,42.86,-3.3,2.1,0.0327,Yes,No,,
