Repository: Ranojoyd80/enthermal-configurator

File: Data_Pipeline/1_Source_CSVs/IG_Config_EnthermalPlus_Inboard_Dataset_12-04-26.csv (part 10 of 34)
Product Type,Comment,Total Thickness (mm),Outer Lite (Name_Thickness mm),Outer Lite NFRC ID,Outer Lite Low-E,Middle Lite (Name_Thickness mm),Middle Lite NFRC ID,Middle Lite Low-E,Inner Lite (Name_Thickness mm),Inner Lite NFRC ID,Inner Lite Low-E,Gas Fill,U-value NFRC (W/mÂ²K),U-value NFRC (BTU/hrftF),R-value NFRC,SHGC,Tvis (Visible Transmittance),Exterior Visible Reflectance,Exterior Reflected Color L*,Exterior Reflected Color a*,Exterior Reflected Color b*,Interior Reflected Color L*,Interior Reflected Color a*,Interior Reflected Color b*,T-UV,NFRC,CEN,g-factor,U-value CEN (W/m²K)
EnthermalPlus,SB60 Optigray 6mm / Argon 10.09mm / C366 5mm / Vacuum 0.25mm / Clear 5mm,25.44,OptigrayÂ®  6mm,5265,SolarbanÂ® 60 S2,5mm Clear,2156,LoEÂ³ 366 S4,Float Glass - 5mm,2003,,Ar90,0.2494,0.0439,22.77,0.1555,0.3603,0.0842,34.82,-1.25,-2.57,43.04,-0.91,-0.01,0.0096,Yes,No,,
EnthermalPlus,SB60 Optigray 6mm / Argon 10.1mm / SB60 5mm / Vacuum 0.25mm / Clear 5mm,25.45,OptigrayÂ®  6mm,5265,SolarbanÂ® 60 S2,Clear  5mm,5283,SolarbanÂ® 60 S4,Clear Float Glass,414,,Ar90,0.2937,0.0517,19.34,0.1974,0.3988,0.0837,34.72,-1.37,-2.21,43.28,-4.19,3.16,0.037,Yes,No,,
EnthermalPlus,SB60 Optigray 6mm / Argon 10.1mm / SB70 5mm / Vacuum 0.25mm / Clear 5mm,25.45,OptigrayÂ®  6mm,5265,SolarbanÂ® 60 S2,SolarbanÂ® 70 glass  5mm,5434,SolarbanÂ® 70 S4,Clear Float Glass,414,,Ar90,0.243,0.0428,23.37,0.1538,0.3651,0.092,36.36,-2.54,-2.76,45.84,-2.82,-4.09,0.0134,Yes,No,,
EnthermalPlus,SB60 Optigray 6mm / Argon 9.49mm / LUMI 5mm / Vacuum 0.25mm / Clear 5mm,25.44,OptigrayÂ®  6mm,5265,SolarbanÂ® 60 S2,SGG ECLAZ II 5mm,20755,ECLAZ II S4,SGG PLANICLEAR 5mm,21012,,Ar90,0.3279,0.0577,17.32,0.2403,0.4655,0.0852,35.08,-1.19,-2.64,43.75,-1.48,-1.5,0.0754,Yes,No,,
EnthermalPlus,SB60 Solarblue 6mm / Argon 10.09mm / C180 5mm / Vacuum 0.25mm / Clear 5mm,25.44,SolarblueÂ®  6mm,5364,SolarbanÂ® 60 S2,5mm Clear,2193,LoE 180 S4,Float Glass - 5mm,2003,,Ar90,0.3823,0.0673,14.85,0.2154,0.3933,0.0872,35.68,-2.2,-8.88,47.19,-2.04,-4.8,0.0473,Yes,No,,
EnthermalPlus,SB60 Solarblue 6mm / Argon 10.09mm / C270 5mm / Vacuum 0.25mm / Clear 5mm,25.44,SolarblueÂ®  6mm,5364,SolarbanÂ® 60 S2,5mm Clear,2028,LoEÂ² 270 S4,Float Glass - 5mm,2003,,Ar90,0.2948,0.0519,19.26,0.1737,0.3454,0.079,33.96,-2.48,-6.97,44.75,-8.59,3.06,0.0259,Yes,No,,
EnthermalPlus,SB60 Solarblue 6mm / Argon 10.09mm / C272 5mm / Vacuum 0.25mm / Clear 5mm,25.44,SolarblueÂ®  6mm,5364,SolarbanÂ® 60 S2,5 mm Clear,2013,LoEÂ² 272 S4,Float Glass - 5mm,2003,,Ar90,0.3145,0.0554,18.05,0.1862,0.3569,0.0753,33.14,-1.5,-6.85,42.66,-3.44,1.49,0.0317,Yes,No,,
EnthermalPlus,SB60 Solarblue 6mm / Argon 10.09mm / C366 5mm / Vacuum 0.25mm / Clear 5mm,25.44,SolarblueÂ®  6mm,5364,SolarbanÂ® 60 S2,5mm Clear,2156,LoEÂ³ 366 S4,Float Glass - 5mm,2003,,Ar90,0.2494,0.0439,22.77,0.1443,0.3218,0.0764,33.37,-1.43,-7.36,42.89,-0.98,-0.48,0.0093,Yes,No,,
EnthermalPlus,SB60 Solarblue 6mm / Argon 10.1mm / SB60 5mm / Vacuum 0.25mm / Clear 5mm,25.45,SolarblueÂ®  6mm,5364,SolarbanÂ® 60 S2,Clear  5mm,5283,SolarbanÂ® 60 S4,Clear Float Glass,414,,Ar90,0.2937,0.0517,19.34,0.1828,0.3558,0.0759,33.28,-1.62,-6.98,43.09,-4.31,2.56,0.0358,Yes,No,,
EnthermalPlus,SB60 Solarblue 6mm / Argon 10.1mm / SB70 5mm / Vacuum 0.25mm / Clear 5mm,25.45,SolarblueÂ®  6mm,5364,SolarbanÂ® 60 S2,SolarbanÂ® 70 glass  5mm,5434,SolarbanÂ® 70 S4,Clear Float Glass,414,,Ar90,0.243,0.0428,23.37,0.1426,0.3259,0.083,34.79,-2.65,-8.04,45.69,-2.9,-4.51,0.0129,Yes,No,,
EnthermalPlus,SB60 Solarblue 6mm / Argon 9.49mm / LUMI 5mm / Vacuum 0.25mm / Clear 5mm,25.44,SolarblueÂ®  6mm,5364,SolarbanÂ® 60 S2,SGG ECLAZ II 5mm,20755,ECLAZ II S4,SGG PLANICLEAR 5mm,21012,,Ar90,0.3279,0.0577,17.32,0.2222,0.4151,0.0772,33.61,-1.7,-7.55,43.49,-1.65,-2.28,0.0724,Yes,No,,
EnthermalPlus,SB60 Optiblue 6mm / Argon 10.09mm / C180 5mm / Vacuum 0.25mm / Clear 5mm,25.44,OptiblueÂ® (SolarbanÂ® z50)  6mm,5424,SolarbanÂ® 60 S2,5mm Clear,2193,LoE 180 S4,Float Glass - 5mm,2003,,Ar90,0.3823,0.0673,14.85,0.2569,0.449,0.0997,37.95,-0.96,-7.62,47.46,-1.9,-4.58,0.0628,Yes,No,,
EnthermalPlus,SB60 Optiblue 6mm / Argon 10.09mm / C270 5mm / Vacuum 0.25mm / Clear 5mm,25.44,OptiblueÂ® (SolarbanÂ® z50)  6mm,5424,SolarbanÂ® 60 S2,5mm Clear,2028,LoEÂ² 270 S4,Float Glass - 5mm,2003,,Ar90,0.2948,0.0519,19.26,0.2025,0.394,0.0892,35.94,-1.44,-5.85,44.97,-8.44,3.22,0.0339,Yes,No,,
EnthermalPlus,SB60 Optiblue 6mm / Argon 10.09mm / C272 5mm / Vacuum 0.25mm / Clear 5mm,25.44,OptiblueÂ® (SolarbanÂ® z50)  6mm,5424,SolarbanÂ® 60 S2,5 mm Clear,2013,LoEÂ² 272 S4,Float Glass - 5mm,2003,,Ar90,0.3145,0.0554,18.05,0.2185,0.4073,0.0846,35.0,-0.46,-5.84,42.91,-3.3,1.67,0.0412,Yes,No,,
EnthermalPlus,SB60 Optiblue 6mm / Argon 10.09mm / C366 5mm / Vacuum 0.25mm / Clear 5mm,25.44,OptiblueÂ® (SolarbanÂ® z50)  6mm,5424,SolarbanÂ® 60 S2,5mm Clear,2156,LoEÂ³ 366 S4,Float Glass - 5mm,2003,,Ar90,0.2494,0.0439,22.77,0.1649,0.3668,0.0859,35.26,-0.38,-6.39,43.09,-0.93,-0.32,0.0122,Yes,No,,
EnthermalPlus,SB60 Optiblue 6mm / Argon 10.1mm / SB60 5mm / Vacuum 0.25mm / Clear 5mm,25.45,OptiblueÂ® (SolarbanÂ® z50)  6mm,5424,SolarbanÂ® 60 S2,Clear  5mm,5283,SolarbanÂ® 60 S4,Clear Float Glass,414,,Ar90,0.2937,0.0517,19.34,0.214,0.4059,0.0853,35.15,-0.63,-5.95,43.33,-4.19,2.74,0.0471,Yes,No,,
EnthermalPlus,SB60 Optiblue 6mm / Argon 10.1mm / SB70 5mm / Vacuum 0.25mm / Clear 5mm,25.45,OptiblueÂ® (SolarbanÂ® z50)  6mm,5424,SolarbanÂ® 60 S2,SolarbanÂ® 70 glass  5mm,5434,SolarbanÂ® 70 S4,Clear Float Glass,414,,Ar90,0.243,0.0428,23.37,0.1625,0.3716,0.0942,36.89,-1.59,-6.94,45.88,-2.84,-4.34,0.0169,Yes,No,,
EnthermalPlus,SB60 Optiblue 6mm / Argon 9.49mm / LUMI 5mm / Vacuum 0.25mm / Clear 5mm,25.44,OptiblueÂ® (SolarbanÂ® z50)  6mm,5424,SolarbanÂ® 60 S2,SGG ECLAZ II 5mm,20755,ECLAZ II S4,SGG PLANICLEAR 5mm,21012,,Ar90,0.3279,0.0577,17.32,0.2661,0.4739,0.0869,35.54,-0.55,-6.49,43.82,-1.47,-2.02,0.0973,Yes,No,,
EnthermalPlus,SB60 Starphire 6mm / Argon 10.09mm / C180 5mm / Vacuum 0.25mm / Clear 5mm,25.44,StarphireÂ®  6mm,5349,SolarbanÂ® 60 S2,5mm Clear,2193,LoE 180 S4,Float Glass - 5mm,2003,,Ar90,0.3823,0.0673,14.85,0.3437,0.6397,0.1567,46.6,-1.78,-4.26,48.67,-2.04,-3.77,0.0906,Yes,No,,
EnthermalPlus,SB60 Starphire 6mm / Argon 10.09mm / C270 5mm / Vacuum 0.25mm / Clear 5mm,25.44,StarphireÂ®  6mm,5349,SolarbanÂ® 60 S2,5mm Clear,2028,LoEÂ² 270 S4,Float Glass - 5mm,2003,,Ar90,0.2948,0.0519,19.26,0.2713,0.561,0.1356,43.6,-2.48,-2.65,45.98,-8.41,3.75,0.0475,Yes,No,,
EnthermalPlus,SB60 Starphire 6mm / Argon 10.09mm / C272 5mm / Vacuum 0.25mm / Clear 5mm,25.44,StarphireÂ®  6mm,5349,SolarbanÂ® 60 S2,5 mm Clear,2013,LoEÂ² 272 S4,Float Glass - 5mm,2003,,Ar90,0.3145,0.0554,18.05,0.2924,0.5799,0.1264,42.18,-1.09,-2.89,44.06,-3.38,2.31,0.0571,Yes,No,,
EnthermalPlus,SB60 Starphire 6mm / Argon 10.09mm / C366 5mm / Vacuum 0.25mm / Clear 5mm,25.44,StarphireÂ®  6mm,5349,SolarbanÂ® 60 S2,5mm Clear,2156,LoEÂ³ 366 S4,Float Glass - 5mm,2003,,Ar90,0.2494,0.0439,22.77,0.222,0.5218,0.1288,42.56,-1.2,-3.5,44.02,-1.23,0.25,0.0172,Yes,No,,
EnthermalPlus,SB60 Starphire 6mm / Argon 10.1mm / SB60 5mm / Vacuum 0.25mm / Clear 5mm,25.45,StarphireÂ®  6mm,5349,SolarbanÂ® 60 S2,Clear  5mm,5283,SolarbanÂ® 60 S4,Clear Float Glass,414,,Ar90,0.2937,0.0517,19.34,0.2871,0.5778,0.1278,42.4,-1.36,-3.02,44.46,-4.32,3.35,0.0668,Yes,No,,
EnthermalPlus,SB60 Starphire 6mm / Argon 10.1mm / SB70 5mm / Vacuum 0.25mm / Clear 5mm,25.45,StarphireÂ®  6mm,5349,SolarbanÂ® 60 S2,SolarbanÂ® 70 glass  5mm,5434,SolarbanÂ® 70 S4,Clear Float Glass,414,,Ar90,0.243,0.0428,23.37,0.2193,0.529,0.1452,44.98,-3.09,-3.73,46.75,-3.06,-3.69,0.0238,Yes,No,,
EnthermalPlus,SB60 Starphire 6mm / Argon 9.49mm / LUMI 5mm / Vacuum 0.25mm / Clear 5mm,25.44,StarphireÂ®  6mm,5349,SolarbanÂ® 60 S2,SGG ECLAZ II 5mm,20755,ECLAZ II S4,SGG PLANICLEAR 5mm,21012,,Ar90,0.3279,0.0577,17.32,0.358,0.6749,0.1311,43.0,-1.01,-3.65,45.33,-1.62,-1.1,0.1446,Yes,No,,
EnthermalPlus,SB70 6mm / Argon 10.09mm / C180 5mm / Vacuum 0.25mm / Clear 5mm,25.44,SolarbanÂ® 70 glass  6mm,5439,SolarbanÂ® 70 S2,5mm Clear,2193,LoE 180 S4,Float Glass - 5mm,2003,,Ar90,0.3794,0.0668,14.97,0.2252,0.5699,0.1698,48.34,-4.76,-4.83,50.48,-1.85,-7.22,0.0298,Yes,No,,
EnthermalPlus,SB70 6mm / Argon 10.09mm / C270 5mm / Vacuum 0.25mm / Clear 5mm,25.44,SolarbanÂ® 70 glass  6mm,5439,SolarbanÂ® 70 S2,5mm Clear,2028,LoEÂ² 270 S4,Float Glass - 5mm,2003,,Ar90,0.293,0.0516,19.38,0.1967,0.4999,0.1528,46.09,-5.2,-4.1,47.49,-8.25,0.27,0.0156,Yes,No,,
EnthermalPlus,SB70 6mm / Argon 10.09mm / C272 5mm / Vacuum 0.25mm / Clear 5mm,25.44,SolarbanÂ® 70 glass  6mm,5439,SolarbanÂ® 70 S2,5 mm Clear,2013,LoEÂ² 272 S4,Float Glass - 5mm,2003,,Ar90,0.3125,0.055,18.17,0.2058,0.5163,0.1455,45.06,-4.05,-4.34,45.77,-3.19,-1.69,0.0195,Yes,No,,
EnthermalPlus,SB70 6mm / Argon 10.09mm / C366 5mm / Vacuum 0.25mm / Clear 5mm,25.44,SolarbanÂ® 70 glass  6mm,5439,SolarbanÂ® 70 S2,5mm Clear,2156,LoEÂ³ 366 S4,Float Glass - 5mm,2003,,Ar90,0.2481,0.0437,22.88,0.1754,0.4653,0.1473,45.32,-4.37,-4.61,45.41,-1.88,-2.29,0.006,Yes,No,,
EnthermalPlus,SB70 6mm / Argon 10.1mm / SB60 5mm / Vacuum 0.25mm / Clear 5mm,25.45,SolarbanÂ® 70 glass  6mm,5439,SolarbanÂ® 70 S2,Clear  5mm,5283,SolarbanÂ® 60 S4,Clear Float Glass,414,,Ar90,0.2919,0.0514,19.45,0.2048,0.5146,0.1467,45.23,-4.17,-4.43,46.15,-4.27,-0.52,0.0216,Yes,No,,
EnthermalPlus,SB70 6mm / Argon 10.1mm / SB70 5mm / Vacuum 0.25mm / Clear 5mm,25.45,SolarbanÂ® 70 glass  6mm,5439,SolarbanÂ® 70 S2,SolarbanÂ® 70 glass  5mm,5434,SolarbanÂ® 70 S4,Clear Float Glass,414,,Ar90,0.2418,0.0426,23.48,0.1763,0.4722,0.1603,47.08,-6.13,-4.53,48.04,-3.63,-5.72,0.0083,Yes,No,,
EnthermalPlus,SB70 6mm / Argon 9.49mm / LUMI 5mm / Vacuum 0.25mm / Clear 5mm,25.44,SolarbanÂ® 70 glass  6mm,5439,SolarbanÂ® 70 S2,SGG ECLAZ II 5mm,20755,ECLAZ II S4,SGG PLANICLEAR 5mm,21012,,Ar90,0.3259,0.0574,17.42,0.2339,0.6006,0.1493,45.65,-3.95,-4.89,47.56,-1.25,-5.74,0.0462,Yes,No,,
EnthermalPlus,SB70 Solexia 6mm / Argon 10.09mm / C180 5mm / Vacuum 0.25mm / Clear 5mm,25.44,SolexiaÂ®  6mm,5393,SolarbanÂ® 70 S2,5mm Clear,2193,LoE 180 S4,Float Glass - 5mm,2003,,Ar90,0.3794,0.0668,14.97,0.194,0.497,0.1403,44.39,-8.81,-2.84,50.07,-2.06,-7.36,0.0172,Yes,No,,
EnthermalPlus,SB70 Solexia 6mm / Argon 10.09mm / C270 5mm / Vacuum 0.25mm / Clear 5mm,25.44,SolexiaÂ®  6mm,5393,SolarbanÂ® 70 S2,5mm Clear,2028,LoEÂ² 270 S4,Float Glass - 5mm,2003,,Ar90,0.293,0.0516,19.38,0.1696,0.4362,0.1273,42.44,-8.96,-2.25,47.14,-8.49,0.2,0.0092,Yes,No,,
EnthermalPlus,SB70 Solexia 6mm / Argon 10.09mm / C272 5mm / Vacuum 0.25mm / Clear 5mm,25.44,SolexiaÂ®  6mm,5393,SolarbanÂ® 70 S2,5 mm Clear,2013,LoEÂ² 272 S4,Float Glass - 5mm,2003,,Ar90,0.3125,0.055,18.17,0.1772,0.4504,0.1216,41.54,-7.82,-2.46,45.38,-3.41,-1.78,0.0116,Yes,No,,
EnthermalPlus,SB70 Solexia 6mm / Argon 10.09mm / C366 5mm / Vacuum 0.25mm / Clear 5mm,25.44,SolexiaÂ®  6mm,5393,SolarbanÂ® 70 S2,5mm Clear,2156,LoEÂ³ 366 S4,Float Glass - 5mm,2003,,Ar90,0.2481,0.0437,22.88,0.1522,0.4065,0.1231,41.77,-8.14,-2.63,45.09,-1.99,-2.38,0.0035,Yes,No,,
EnthermalPlus,SB70 Solexia 6mm / Argon 10.1mm / SB60 5mm / Vacuum 0.25mm / Clear 5mm,25.45,SolexiaÂ®  6mm,5393,SolarbanÂ® 70 S2,Clear  5mm,5283,SolarbanÂ® 60 S4,Clear Float Glass,414,,Ar90,0.2919,0.0514,19.45,0.1761,0.4491,0.1226,41.69,-7.89,-2.53,45.76,-4.47,-0.61,0.0126,Yes,No,,
EnthermalPlus,SB70 Solexia 6mm / Argon 10.1mm / SB70 5mm / Vacuum 0.25mm / Clear 5mm,25.45,SolexiaÂ®  6mm,5393,SolarbanÂ® 70 S2,SolarbanÂ® 70 glass  5mm,5434,SolarbanÂ® 70 S4,Clear Float Glass,414,,Ar90,0.2418,0.0426,23.48,0.153,0.4123,0.1332,43.33,-9.93,-2.49,47.73,-3.75,-5.85,0.0049,Yes,No,,
EnthermalPlus,SB70 Solexia 6mm / Argon 9.49mm / LUMI 5mm / Vacuum 0.25mm / Clear 5mm,25.44,SolexiaÂ®  6mm,5393,SolarbanÂ® 70 S2,SGG ECLAZ II 5mm,20755,ECLAZ II S4,SGG PLANICLEAR 5mm,21012,,Ar90,0.3259,0.0574,17.42,0.1997,0.5237,0.1244,42.04,-7.82,-3.01,47.05,-1.52,-5.9,0.0261,Yes,No,,
EnthermalPlus,SB70 Solarbronze 6mm / Argon 10.09mm / C180 5mm / Vacuum 0.25mm / Clear 5mm,25.44,SolarbronzeÂ®  6mm,5377,SolarbanÂ® 70 S2,5mm Clear,2193,LoE 180 S4,Float Glass - 5mm,2003,,Ar90,0.3794,0.0668,14.97,0.1458,0.3411,0.0884,35.56,-0.18,-0.33,49.31,-1.25,-7.63,0.0143,Yes,No,,
EnthermalPlus,SB70 Solarbronze 6mm / Argon 10.09mm / C270 5mm / Vacuum 0.25mm / Clear 5mm,25.44,SolarbronzeÂ®  6mm,5377,SolarbanÂ® 70 S2,5mm Clear,2028,LoEÂ² 270 S4,Float Glass - 5mm,2003,,Ar90,0.293,0.0516,19.38,0.1256,0.2992,0.0823,34.34,-0.51,-0.21,46.5,-7.89,0.08,0.0077,Yes,No,,
EnthermalPlus,SB70 Solarbronze 6mm / Argon 10.09mm / C272 5mm / Vacuum 0.25mm / Clear 5mm,25.44,SolarbronzeÂ®  6mm,5377,SolarbanÂ® 70 S2,5 mm Clear,2013,LoEÂ² 272 S4,Float Glass - 5mm,2003,,Ar90,0.3125,0.055,18.17,0.1319,0.3093,0.0798,33.82,-0.02,-0.42,44.66,-2.67,-1.96,0.0098,Yes,No,,
EnthermalPlus,SB70 Solarbronze 6mm / Argon 10.09mm / C366 5mm / Vacuum 0.25mm / Clear 5mm,25.44,SolarbronzeÂ®  6mm,5377,SolarbanÂ® 70 S2,5mm Clear,2156,LoEÂ³ 366 S4,Float Glass - 5mm,2003,,Ar90,0.2481,0.0437,22.88,0.1107,0.2784,0.0804,33.96,-0.19,-0.56,44.49,-1.3,-2.55,0.0029,Yes,No,,
EnthermalPlus,SB70 Solarbronze 6mm / Argon 10.1mm / SB60 5mm / Vacuum 0.25mm / Clear 5mm,25.45,SolarbronzeÂ®  6mm,5377,SolarbanÂ® 70 S2,Clear  5mm,5283,SolarbanÂ® 60 S4,Clear Float Glass,414,,Ar90,0.2919,0.0514,19.45,0.1305,0.3081,0.0802,33.92,-0.11,-0.42,45.05,-3.72,-0.77,0.0106,Yes,No,,
EnthermalPlus,SB70 Solarbronze 6mm / Argon 10.1mm / SB70 5mm / Vacuum 0.25mm / Clear 5mm,25.45,SolarbronzeÂ®  6mm,5377,SolarbanÂ® 70 S2,SolarbanÂ® 70 glass  5mm,5434,SolarbanÂ® 70 S4,Clear Float Glass,414,,Ar90,0.2418,0.0426,23.48,0.1109,0.2825,0.0849,34.86,-0.96,-0.41,47.17,-3.13,-6.1,0.0041,Yes,No,,
EnthermalPlus,SB70 Solarbronze 6mm / Argon 9.49mm / LUMI 5mm / Vacuum 0.25mm / Clear 5mm,25.44,SolarbronzeÂ®  6mm,5377,SolarbanÂ® 70 S2,SGG ECLAZ II 5mm,20755,ECLAZ II S4,SGG PLANICLEAR 5mm,21012,,Ar90,0.3259,0.0574,17.42,0.1493,0.3597,0.081,34.12,0.13,-0.59,46.13,-0.53,-6.19,0.0217,Yes,No,,
EnthermalPlus,SB70 Solargray 6mm / Argon 10.09mm / C180 5mm / Vacuum 0.25mm / Clear 5mm,25.44,SolargrayÂ®  6mm,5373,SolarbanÂ® 70 S2,5mm Clear,2193,LoE 180 S4,Float Glass - 5mm,2003,,Ar90,0.3794,0.0668,14.97,0.1286,0.2851,0.0752,32.98,-0.55,-3.96,49.12,-1.31,-7.92,0.0138,Yes,No,,
EnthermalPlus,SB70 Solargray 6mm / Argon 10.09mm / C270 5mm / Vacuum 0.25mm / Clear 5mm,25.44,SolargrayÂ®  6mm,5373,SolarbanÂ® 70 S2,5mm Clear,2028,LoEÂ² 270 S4,Float Glass - 5mm,2003,,Ar90,0.293,0.0516,19.38,0.1104,0.2502,0.0709,32.03,-0.74,-3.48,46.34,-7.97,-0.16,0.0074,Yes,No,,
EnthermalPlus,SB70 Solargray 6mm / Argon 10.09mm / C272 5mm / Vacuum 0.25mm / Clear 5mm,25.44,SolargrayÂ®  6mm,5373,SolarbanÂ® 70 S2,5 mm Clear,2013,LoEÂ² 272 S4,Float Glass - 5mm,2003,,Ar90,0.3125,0.055,18.17,0.116,0.2585,0.0691,31.61,-0.3,-3.55,44.48,-2.74,-2.23,0.0094,Yes,No,,
EnthermalPlus,SB70 Solargray 6mm / Argon 10.09mm / C366 5mm / Vacuum 0.25mm / Clear 5mm,25.44,SolargrayÂ®  6mm,5373,SolarbanÂ® 70 S2,5mm Clear,2156,LoEÂ³ 366 S4,Float Glass - 5mm,2003,,Ar90,0.2481,0.0437,22.88,0.097,0.233,0.0696,31.72,-0.38,-3.72,44.34,-1.32,-2.77,0.0028,Yes,No,,
EnthermalPlus,SB70 Solargray 6mm / Argon 10.1mm / SB60 5mm / Vacuum 0.25mm / Clear 5mm,25.45,SolargrayÂ®  6mm,5373,SolarbanÂ® 70 S2,Clear  5mm,5283,SolarbanÂ® 60 S4,Clear Float Glass,414,,Ar90,0.2919,0.0514,19.45,0.1146,0.2576,0.0694,31.68,-0.36,-3.57,44.87,-3.79,-1.04,0.0102,Yes,No,,
EnthermalPlus,SB70 Solargray 6mm / Argon 10.1mm / SB70 5mm / Vacuum 0.25mm / Clear 5mm,25.45,SolargrayÂ®  6mm,5373,SolarbanÂ® 70 S2,SolarbanÂ® 70 glass  5mm,5434,SolarbanÂ® 70 S4,Clear Float Glass,414,,Ar90,0.2418,0.0426,23.48,0.0971,0.2363,0.0728,32.45,-1.03,-3.8,47.03,-3.17,-6.31,0.004,Yes,No,,
EnthermalPlus,SB70 Solargray 6mm / Argon 9.49mm / LUMI 5mm / Vacuum 0.25mm / Clear 5mm,25.44,SolargrayÂ®  6mm,5373,SolarbanÂ® 70 S2,SGG ECLAZ II 5mm,20755,ECLAZ II S4,SGG PLANICLEAR 5mm,21012,,Ar90,0.3259,0.0574,17.42,0.1311,0.3006,0.07,31.84,-0.26,-3.79,45.89,-0.61,-6.55,0.0209,Yes,No,,
EnthermalPlus,SB70 Optigray 6mm / Argon 10.09mm / C180 5mm / Vacuum 0.25mm / Clear 5mm,25.44,OptigrayÂ®  6mm,5390,SolarbanÂ® 70 S2,5mm Clear,2193,LoE 180 S4,Float Glass - 5mm,2003,,Ar90,0.3794,0.0668,14.97,0.168,0.404,0.107,39.12,-2.99,-3.83,49.58,-1.53,-7.65,0.0182,Yes,No,,
EnthermalPlus,SB70 Optigray 6mm / Argon 10.09mm / C270 5mm / Vacuum 0.25mm / Clear 5mm,25.44,OptigrayÂ®  6mm,5390,SolarbanÂ® 70 S2,5mm Clear,2028,LoEÂ² 270 S4,Float Glass - 5mm,2003,,Ar90,0.293,0.0516,19.38,0.1456,0.3545,0.0985,37.6,-3.24,-3.29,46.73,-8.09,0.01,0.0097,Yes,No,,
EnthermalPlus,SB70 Optigray 6mm / Argon 10.09mm / C272 5mm / Vacuum 0.25mm / Clear 5mm,25.44,OptigrayÂ®  6mm,5390,SolarbanÂ® 70 S2,5 mm Clear,2013,LoEÂ² 272 S4,Float Glass - 5mm,2003,,Ar90,0.3125,0.055,18.17,0.1526,0.3662,0.0948,36.91,-2.46,-3.45,44.92,-2.92,-2.02,0.0123,Yes,No,,
EnthermalPlus,SB70 Optigray 6mm / Argon 10.09mm / C366 5mm / Vacuum 0.25mm / Clear 5mm,25.44,OptigrayÂ®  6mm,5390,SolarbanÂ® 70 S2,5mm Clear,2156,LoEÂ³ 366 S4,Float Glass - 5mm,2003,,Ar90,0.2481,0.0437,22.88,0.1293,0.3301,0.0958,37.09,-2.66,-3.65,44.7,-1.53,-2.58,0.0037,Yes,No,,
EnthermalPlus,SB70 Optigray 6mm / Argon 10.1mm / SB60 5mm / Vacuum 0.25mm / Clear 5mm,25.45,OptigrayÂ®  6mm,5390,SolarbanÂ® 70 S2,Clear  5mm,5283,SolarbanÂ® 60 S4,Clear Float Glass,414,,Ar90,0.2919,0.0514,19.45,0.1513,0.365,0.0955,37.03,-2.55,-3.5,45.31,-3.98,-0.83,0.0134,Yes,No,,
EnthermalPlus,SB70 Optigray 6mm / Argon 10.1mm / SB70 5mm / Vacuum 0.25mm / Clear 5mm,25.45,OptigrayÂ®  6mm,5390,SolarbanÂ® 70 S2,SolarbanÂ® 70 glass  5mm,5434,SolarbanÂ® 70 S4,Clear Float Glass,414,,Ar90,0.2418,0.0426,23.48,0.1298,0.3349,0.1023,38.28,-3.84,-3.64,47.38,-3.34,-6.09,0.0052,Yes,No,,
EnthermalPlus,SB70 Optigray 6mm / Argon 9.49mm / LUMI 5mm / Vacuum 0.25mm / Clear 5mm,25.44,OptigrayÂ®  6mm,5390,SolarbanÂ® 70 S2,SGG ECLAZ II 5mm,20755,ECLAZ II S4,SGG PLANICLEAR 5mm,21012,,Ar90,0.3259,0.0574,17.42,0.1726,0.4259,0.0967,37.3,-2.42,-3.82,46.46,-0.87,-6.23,0.0276,Yes,No,,
EnthermalPlus,SB70 Solarblue 6mm / Argon 10.09mm / C180 5mm / Vacuum 0.25mm / Clear 5mm,25.44,SolarblueÂ®  6mm,5396,SolarbanÂ® 70 S2,5mm Clear,2193,LoE 180 S4,Float Glass - 5mm,2003,,Ar90,0.3794,0.0668,14.97,0.1565,0.3603,0.0953,37.28,-3.22,-10.07,49.42,-1.62,-8.11,0.0176,Yes,No,,
EnthermalPlus,SB70 Solarblue 6mm / Argon 10.09mm / C270 5mm / Vacuum 0.25mm / Clear 5mm,25.44,SolarblueÂ®  6mm,5396,SolarbanÂ® 70 S2,5mm Clear,2028,LoEÂ² 270 S4,Float Glass - 5mm,2003,,Ar90,0.293,0.0516,19.38,0.1356,0.3163,0.0884,35.93,-3.36,-8.94,46.6,-8.19,-0.39,0.0094,Yes,No,,
EnthermalPlus,SB70 Solarblue 6mm / Argon 10.09mm / C272 5mm / Vacuum 0.25mm / Clear 5mm,25.44,SolarblueÂ®  6mm,5396,SolarbanÂ® 70 S2,5 mm Clear,2013,LoEÂ² 272 S4,Float Glass - 5mm,2003,,Ar90,0.3125,0.055,18.17,0.1421,0.3266,0.0853,35.3,-2.56,-8.91,44.76,-3.01,-2.47,0.012,Yes,No,,
EnthermalPlus,SB70 Solarblue 6mm / Argon 10.09mm / C366 5mm / Vacuum 0.25mm / Clear 5mm,25.44,SolarblueÂ®  6mm,5396,SolarbanÂ® 70 S2,5mm Clear,2156,LoEÂ³ 366 S4,Float Glass - 5mm,2003,,Ar90,0.2481,0.0437,22.88,0.1204,0.2949,0.0862,35.47,-2.65,-9.16,44.58,-1.58,-2.94,0.0036,Yes,No,,
EnthermalPlus,SB70 Solarblue 6mm / Argon 10.1mm / SB60 5mm / Vacuum 0.25mm / Clear 5mm,25.45,SolarblueÂ®  6mm,5396,SolarbanÂ® 70 S2,Clear  5mm,5283,SolarbanÂ® 60 S4,Clear Float Glass,414,,Ar90,0.2919,0.0514,19.45,0.1408,0.3257,0.0859,35.41,-2.61,-9.01,45.16,-4.06,-1.27,0.0129,Yes,No,,
EnthermalPlus,SB70 Solarblue 6mm / Argon 10.1mm / SB70 5mm / Vacuum 0.25mm / Clear 5mm,25.45,SolarblueÂ®  6mm,5396,SolarbanÂ® 70 S2,SolarbanÂ® 70 glass  5mm,5434,SolarbanÂ® 70 S4,Clear Float Glass,414,,Ar90,0.2418,0.0426,23.48,0.1207,0.2989,0.0916,36.56,-3.77,-9.48,47.26,-3.4,-6.42,0.005,Yes,No,,
EnthermalPlus,SB70 Solarblue 6mm / Argon 9.49mm / LUMI 5mm / Vacuum 0.25mm / Clear 5mm,25.44,SolarblueÂ®  6mm,5396,SolarbanÂ® 70 S2,SGG ECLAZ II 5mm,20755,ECLAZ II S4,SGG PLANICLEAR 5mm,21012,,Ar90,0.3259,0.0574,17.42,0.1605,0.3798,0.0869,35.66,-2.67,-9.43,46.26,-0.98,-6.8,0.0266,Yes,No,,
EnthermalPlus,SB70 Optiblue 6mm / Argon 10.09mm / C180 5mm / Vacuum 0.25mm / Clear 5mm,25.44,OptiblueÂ® (SolarbanÂ® z75)  6mm,5428,SolarbanÂ® 70 S2,5mm Clear,2193,LoE 180 S4,Float Glass - 5mm,2003,,Ar90,0.3794,0.0668,14.97,0.1748,0.4111,0.11,39.78,-1.84,-8.78,49.63,-1.54,-7.92,0.0232,Yes,No,,
EnthermalPlus,SB70 Optiblue 6mm / Argon 10.09mm / C270 5mm / Vacuum 0.25mm / Clear 5mm,25.44,OptiblueÂ® (SolarbanÂ® z75)  6mm,5428,SolarbanÂ® 70 S2,5mm Clear,2028,LoEÂ² 270 S4,Float Glass - 5mm,2003,,Ar90,0.293,0.0516,19.38,0.1515,0.3608,0.1011,38.2,-2.14,-7.79,46.77,-8.1,-0.24,0.0123,Yes,No,,
EnthermalPlus,SB70 Optiblue 6mm / Argon 10.09mm / C272 5mm / Vacuum 0.25mm / Clear 5mm,25.44,OptiblueÂ® (SolarbanÂ® z75)  6mm,5428,SolarbanÂ® 70 S2,5 mm Clear,2013,LoEÂ² 272 S4,Float Glass - 5mm,2003,,Ar90,0.3125,0.055,18.17,0.1588,0.3726,0.0972,37.49,-1.32,-7.85,44.96,-2.93,-2.3,0.0155,Yes,No,,
EnthermalPlus,SB70 Optiblue 6mm / Argon 10.09mm / C366 5mm / Vacuum 0.25mm / Clear 5mm,25.44,OptiblueÂ® (SolarbanÂ® z75)  6mm,5428,SolarbanÂ® 70 S2,5mm Clear,2156,LoEÂ³ 366 S4,Float Glass - 5mm,2003,,Ar90,0.2481,0.0437,22.88,0.1341,0.336,0.0983,37.67,-1.45,-8.12,44.74,-1.56,-2.8,0.0047,Yes,No,,
EnthermalPlus,SB70 Optiblue 6mm / Argon 10.1mm / SB60 5mm / Vacuum 0.25mm / Clear 5mm,25.45,OptiblueÂ® (SolarbanÂ® z75)  6mm,5428,SolarbanÂ® 70 S2,Clear  5mm,5283,SolarbanÂ® 60 S4,Clear Float Glass,414,,Ar90,0.2919,0.0514,19.45,0.1576,0.3714,0.0979,37.61,-1.4,-7.93,45.35,-3.99,-1.11,0.017,Yes,No,,
EnthermalPlus,SB70 Optiblue 6mm / Argon 10.1mm / SB70 5mm / Vacuum 0.25mm / Clear 5mm,25.45,OptiblueÂ® (SolarbanÂ® z75)  6mm,5428,SolarbanÂ® 70 S2,SolarbanÂ® 70 glass  5mm,5434,SolarbanÂ® 70 S4,Clear Float Glass,414,,Ar90,0.2418,0.0426,23.48,0.1345,0.3407,0.1051,38.92,-2.61,-8.34,47.41,-3.37,-6.27,0.0066,Yes,No,,
EnthermalPlus,SB70 Optiblue 6mm / Argon 9.49mm / LUMI 5mm / Vacuum 0.25mm / Clear 5mm,25.44,OptiblueÂ® (SolarbanÂ® z75)  6mm,5428,SolarbanÂ® 70 S2,SGG ECLAZ II 5mm,20755,ECLAZ II S4,SGG PLANICLEAR 5mm,21012,,Ar90,0.3259,0.0574,17.42,0.1804,0.4334,0.0992,37.9,-1.34,-8.32,46.52,-0.89,-6.57,0.0356,Yes,No,,
EnthermalPlus,SB72 Starphire 6mm / Argon 10.09mm / C180 5mm / Vacuum 0.25mm / Clear 5mm,25.44,StarphireÂ®  6mm,5435,SolarbanÂ® 72 S2,5mm Clear,2193,LoE 180 S4,Float Glass - 5mm,2003,,Ar90,0.3794,0.0668,14.97,0.2336,0.5871,0.1736,48.78,-2.72,-5.24,50.51,-1.72,-7.23,0.0359,Yes,No,,
EnthermalPlus,SB72 Starphire 6mm / Argon 10.09mm / C270 5mm / Vacuum 0.25mm / Clear 5mm,25.44,StarphireÂ®  6mm,5435,SolarbanÂ® 72 S2,5mm Clear,2028,LoEÂ² 270 S4,Float Glass - 5mm,2003,,Ar90,0.293,0.0516,19.38,0.2039,0.5148,0.1556,46.42,-3.31,-4.28,47.51,-8.16,0.24,0.0184,Yes,No,,
EnthermalPlus,SB72 Starphire 6mm / Argon 10.09mm / C272 5mm / Vacuum 0.25mm / Clear 5mm,25.44,StarphireÂ®  6mm,5435,SolarbanÂ® 72 S2,5 mm Clear,2013,LoEÂ² 272 S4,Float Glass - 5mm,2003,,Ar90,0.3125,0.055,18.17,0.2135,0.5318,0.1479,45.35,-2.18,-4.47,45.79,-3.08,-1.7,0.023,Yes,No,,
EnthermalPlus,SB72 Starphire 6mm / Argon 10.09mm / C366 5mm / Vacuum 0.25mm / Clear 5mm,25.44,StarphireÂ®  6mm,5435,SolarbanÂ® 72 S2,5mm Clear,2156,LoEÂ³ 366 S4,Float Glass - 5mm,2003,,Ar90,0.2481,0.0437,22.88,0.1814,0.4791,0.1498,45.62,-2.49,-4.8,45.42,-1.83,-2.35,0.0072,Yes,No,,
EnthermalPlus,SB72 Starphire 6mm / Argon 10.1mm / SB60 5mm / Vacuum 0.25mm / Clear 5mm,25.45,StarphireÂ®  6mm,5435,SolarbanÂ® 72 S2,Clear  5mm,5283,SolarbanÂ® 60 S4,Clear Float Glass,414,,Ar90,0.2919,0.0514,19.45,0.2126,0.53,0.1491,45.53,-2.32,-4.58,46.16,-4.17,-0.55,0.0257,Yes,No,,
EnthermalPlus,SB72 Starphire 6mm / Argon 10.1mm / SB70 5mm / Vacuum 0.25mm / Clear 5mm,25.45,StarphireÂ®  6mm,5435,SolarbanÂ® 72 S2,SolarbanÂ® 70 glass  5mm,5434,SolarbanÂ® 70 S4,Clear Float Glass,414,,Ar90,0.2418,0.0426,23.49,0.1824,0.4862,0.1634,47.45,-4.18,-4.87,48.04,-3.59,-5.76,0.0099,Yes,No,,
EnthermalPlus,SB72 Starphire 6mm / Argon 9.49mm / LUMI 5mm / Vacuum 0.25mm / Clear 5mm,25.44,StarphireÂ®  6mm,5435,SolarbanÂ® 72 S2,SGG ECLAZ II 5mm,20755,ECLAZ II S4,SGG PLANICLEAR 5mm,21012,,Ar90,0.3259,0.0574,17.42,0.2435,0.6188,0.1519,45.98,-2.04,-5.07,47.59,-1.08,-5.74,0.0567,Yes,No,,
EnthermalPlus,LUMI 6mm / Argon 9.75mm / C180 5mm / Vacuum 0.25mm / Clear 5mm,25.4,SGG ECLAZ II 6mm,20756,ECLAZ II S2,5mm Clear,2193,LoE 180 S4,Float Glass - 5mm,2003,,Ar90,0.3863,0.068,14.7,0.5014,0.7137,0.1711,48.62,-2.41,-5.57,48.33,-0.79,-6.6,0.1671,Yes,Yes,0.507776,0.405257
EnthermalPlus,LUMI 6mm / Argon 9.75mm / C270 5mm / Vacuum 0.25mm / Clear 5mm,25.4,SGG ECLAZ II 6mm,20756,ECLAZ II S2,5mm Clear,2028,LoEÂ² 270 S4,Float Glass - 5mm,2003,,Ar90,0.2972,0.0523,19.11,0.3382,0.6259,0.1448,45.08,-3.25,-3.59,45.7,-7.36,1.15,0.0833,Yes,Yes,0.346101,0.308426
EnthermalPlus,LUMI 6mm / Argon 9.75mm / C272 5mm / Vacuum 0.25mm / Clear 5mm,25.4,SGG ECLAZ II 6mm,20756,ECLAZ II S2,5 mm Clear,2013,LoEÂ² 272 S4,Float Glass - 5mm,2003,,Ar90,0.3172,0.0559,17.9,0.3749,0.647,0.1333,43.38,-1.6,-3.88,43.74,-2.16,-0.64,0.099,Yes,Yes,0.382786,0.330311
EnthermalPlus,LUMI 6mm / Argon 9.75mm / C366 5mm / Vacuum 0.25mm / Clear 5mm,25.4,SGG ECLAZ II 6mm,20756,ECLAZ II S2,5mm Clear,2156,LoEÂ³ 366 S4,Float Glass - 5mm,2003,,Ar90,0.2512,0.0442,22.6,0.2617,0.5821,0.1364,43.84,-1.63,-4.63,43.76,-0.24,-1.97,0.0308,Yes,Yes,0.269438,0.257978
EnthermalPlus,LUMI 6mm / Argon 9.76mm / SB60 5mm / Vacuum 0.25mm / Clear 5mm,25.41,SGG ECLAZ II 6mm,20756,ECLAZ II S2,Clear  5mm,5283,SolarbanÂ® 60 S4,Clear Float Glass,414,,Ar90,0.2961,0.0521,19.18,0.3632,0.6447,0.135,43.64,-1.95,-4.03,44.14,-3.13,0.46,0.12,Yes,Yes,0.370834,0.307221
EnthermalPlus,LUMI 6mm / Argon 9.76mm / SB70 5mm / Vacuum 0.25mm / Clear 5mm,25.41,SGG ECLAZ II 6mm,20756,ECLAZ II S2,SolarbanÂ® 70 glass  5mm,5434,SolarbanÂ® 70 S4,Clear Float Glass,414,,Ar90,0.2447,0.0431,23.2,0.2578,0.59,0.1569,46.73,-3.8,-4.92,46.5,-2.15,-5.59,0.0425,Yes,Yes,0.265071,0.250839
EnthermalPlus,LUMI 6mm / Argon 9.15mm / LUMI 5mm / Vacuum 0.25mm / Clear 5mm,25.4,SGG ECLAZ II 6mm,20756,ECLAZ II S2,SGG ECLAZ II 5mm,20755,ECLAZ II S4,SGG PLANICLEAR 5mm,21012,,Ar90,0.3307,0.0582,17.17,0.5105,0.7531,0.1392,44.37,-1.56,-4.79,44.91,-0.06,-4.76,0.2722,Yes,Yes,0.516213,0.344794
EnthermalPlus,ZEN 6mm / Argon 9.75mm / C180 5mm / Vacuum 0.25mm / Clear 5mm,25.4,SGG ECLAZ ONE II 6mm,20764,ECLAZ ONE II S2,5mm Clear,2193,LoE 180 S4,Float Glass - 5mm,2003,,Ar90,0.3828,0.0674,14.84,0.4235,0.6772,0.2261,54.97,-2.16,-7.7,52.02,-1.21,-8.06,0.156,Yes,Yes,0.429125,0.400929
EnthermalPlus,ZEN 6mm / Argon 9.75mm / C270 5mm / Vacuum 0.25mm / Clear 5mm,25.4,SGG ECLAZ ONE II 6mm,20764,ECLAZ ONE II S2,5mm Clear,2028,LoEÂ² 270 S4,Float Glass - 5mm,2003,,Ar90,0.2951,0.052,19.24,0.307,0.5931,0.2025,52.39,-2.7,-6.68,48.8,-7.33,-0.83,0.0787,Yes,Yes,0.313590,0.305898
EnthermalPlus,ZEN 6mm / Argon 9.75mm / C272 5mm / Vacuum 0.25mm / Clear 5mm,25.4,SGG ECLAZ ONE II 6mm,20764,ECLAZ ONE II S2,5 mm Clear,2013,LoEÂ² 272 S4,Float Glass - 5mm,2003,,Ar90,0.3148,0.0554,18.04,0.3361,0.6126,0.1922,51.19,-1.5,-7.03,47.23,-2.43,-2.66,0.0933,Yes,Yes,0.342644,0.327419
EnthermalPlus,ZEN 6mm / Argon 9.75mm / C366 5mm / Vacuum 0.25mm / Clear 5mm,25.4,SGG ECLAZ ONE II 6mm,20764,ECLAZ ONE II S2,5mm Clear,2156,LoEÂ³ 366 S4,Float Glass - 5mm,2003,,Ar90,0.2496,0.044,22.75,0.243,0.5514,0.1949,51.51,-1.56,-7.5,46.63,-1.16,-3.39,0.0287,Yes,Yes,0.249488,0.256193
EnthermalPlus,ZEN 6mm / Argon 9.76mm / SB60 5mm / Vacuum 0.25mm / Clear 5mm,25.41,SGG ECLAZ ONE II 6mm,20764,ECLAZ ONE II S2,Clear  5mm,5283,SolarbanÂ® 60 S4,Clear Float Glass,414,,Ar90,0.294,0.0518,19.32,0.327,0.6105,0.1938,51.37,-1.75,-7.09,47.58,-3.54,-1.6,0.1131,Yes,Yes,0.333295,0.304708
EnthermalPlus,ZEN 6mm / Argon 9.76mm / SB70 5mm / Vacuum 0.25mm / Clear 5mm,25.41,SGG ECLAZ ONE II 6mm,20764,ECLAZ ONE II S2,SolarbanÂ® 70 glass  5mm,5434,SolarbanÂ® 70 S4,Clear Float Glass,414,,Ar90,0.2432,0.0428,23.35,0.2399,0.5596,0.2132,53.57,-3.2,-7.45,49.2,-2.89,-6.31,0.0396,Yes,Yes,0.246064,0.249145
EnthermalPlus,ZEN 6mm / Argon 9.15mm / LUMI 5mm / Vacuum 0.25mm / Clear 5mm,25.4,SGG ECLAZ ONE II 6mm,20764,ECLAZ ONE II S2,SGG ECLAZ II 5mm,20755,ECLAZ II S4,SGG PLANICLEAR 5mm,21012,,Ar90,0.3284,0.0578,17.29,0.4365,0.7133,0.1974,51.88,-1.46,-7.53,49.42,-0.53,-6.81,0.253,Yes,Yes,0.441456,0.341991
EnthermalPlus,SKN183 6mm / Argon 9.75mm / C180 5mm / Vacuum 0.25mm / Clear 5mm,25.4,SGG COOL-LITE SKN 183 II 6mm,20896,COOL-LITE SKN 183 II S2,5mm Clear,2193,LoE 180 S4,Float Glass - 5mm,2003,,Ar90,0.382,0.0673,14.87,0.3022,0.646,0.1677,48.19,-2.73,-8.85,49.65,-2.62,-6.63,0.1153,Yes,Yes,0.311846,0.399969
EnthermalPlus,SKN183 6mm / Argon 9.75mm / C270 5mm / Vacuum 0.25mm / Clear 5mm,25.4,SGG COOL-LITE SKN 183 II 6mm,20896,COOL-LITE SKN 183 II S2,5mm Clear,2028,LoEÂ² 270 S4,Float Glass - 5mm,2003,,Ar90,0.2946,0.0519,19.27,0.2513,0.5664,0.1459,45.25,-3.43,-7.74,46.81,-8.79,0.93,0.0584,Yes,Yes,0.260057,0.305336
EnthermalPlus,SKN183 6mm / Argon 9.75mm / C272 5mm / Vacuum 0.25mm / Clear 5mm,25.4,SGG COOL-LITE SKN 183 II 6mm,20896,COOL-LITE SKN 183 II S2,5 mm Clear,2013,LoEÂ² 272 S4,Float Glass - 5mm,2003,,Ar90,0.3143,0.0554,18.07,0.2671,0.5853,0.1365,43.88,-2.01,-8.09,45.0,-3.85,-0.88,0.0704,Yes,Yes,0.276172,0.326775
EnthermalPlus,SKN183 6mm / Argon 9.75mm / C366 5mm / Vacuum 0.25mm / Clear 5mm,25.4,SGG COOL-LITE SKN 183 II 6mm,20896,COOL-LITE SKN 183 II S2,5mm Clear,2156,LoEÂ³ 366 S4,Float Glass - 5mm,2003,,Ar90,0.2493,0.0439,22.78,0.2139,0.527,0.139,44.24,-2.22,-8.55,44.8,-1.85,-1.96,0.0217,Yes,Yes,0.221845,0.255795
EnthermalPlus,SKN183 6mm / Argon 9.76mm / SB60 5mm / Vacuum 0.25mm / Clear 5mm,25.41,SGG COOL-LITE SKN 183 II 6mm,20896,COOL-LITE SKN 183 II S2,Clear  5mm,5283,SolarbanÂ® 60 S4,Clear Float Glass,414,,Ar90,0.2935,0.0517,19.35,0.2645,0.5832,0.1381,44.1,-2.23,-8.18,45.39,-4.83,0.23,0.0833,Yes,Yes,0.272931,0.304150
EnthermalPlus,SKN183 6mm / Argon 9.76mm / SB70 5mm / Vacuum 0.25mm / Clear 5mm,25.41,SGG COOL-LITE SKN 183 II 6mm,20896,COOL-LITE SKN 183 II S2,SolarbanÂ® 70 glass  5mm,5434,SolarbanÂ® 70 S4,Clear Float Glass,414,,Ar90,0.2429,0.0428,23.38,0.213,0.5345,0.1556,46.57,-4.22,-8.5,47.48,-3.62,-5.43,0.03,Yes,Yes,0.220530,0.248768
EnthermalPlus,SKN183 6mm / Argon 9.15mm / LUMI 5mm / Vacuum 0.25mm / Clear 5mm,25.4,SGG COOL-LITE SKN 183 II 6mm,20896,COOL-LITE SKN 183 II S2,SGG ECLAZ II 5mm,20755,ECLAZ II S4,SGG PLANICLEAR 5mm,21012,,Ar90,0.3279,0.0577,17.32,0.3152,0.6811,0.1414,44.69,-1.94,-8.73,46.54,-2.3,-4.92,0.1846,Yes,Yes,0.323522,0.341370
EnthermalPlus,XTREME 6mm / Argon 9.75mm / C180 5mm / Vacuum 0.25mm / Clear 5mm,25.4,SGG COOL-LITE XTREME 61-29 II 6mm,20980,COOL-LITE XTREME 61-29 II S2,5mm Clear,2193,LoE 180 S4,Float Glass - 5mm,2003,,Ar90,0.3824,0.0673,14.85,0.2102,0.5294,0.1421,44.76,-3.34,-7.67,51.42,-5.3,-3.86,0.0955,Yes,Yes,0.224169,0.400434
EnthermalPlus,XTREME 6mm / Argon 9.75mm / C270 5mm / Vacuum 0.25mm / Clear 5mm,25.4,SGG COOL-LITE XTREME 61-29 II 6mm,20980,COOL-LITE XTREME 61-29 II S2,5mm Clear,2028,LoEÂ² 270 S4,Float Glass - 5mm,2003,,Ar90,0.2948,0.0519,19.26,0.1843,0.4642,0.1273,42.53,-3.92,-6.38,48.27,-11.21,3.13,0.0493,Yes,Yes,0.195692,0.305609
EnthermalPlus,XTREME 6mm / Argon 9.75mm / C272 5mm / Vacuum 0.25mm / Clear 5mm,25.4,SGG COOL-LITE XTREME 61-29 II 6mm,20980,COOL-LITE XTREME 61-29 II S2,5 mm Clear,2013,LoEÂ² 272 S4,Float Glass - 5mm,2003,,Ar90,0.3146,0.0554,18.05,0.1924,0.4792,0.121,41.51,-2.7,-6.49,46.64,-6.55,1.72,0.0595,Yes,Yes,0.204531,0.327087
EnthermalPlus,XTREME 6mm / Argon 9.75mm / C366 5mm / Vacuum 0.25mm / Clear 5mm,25.4,SGG COOL-LITE XTREME 61-29 II 6mm,20980,COOL-LITE XTREME 61-29 II S2,5mm Clear,2156,LoEÂ³ 366 S4,Float Glass - 5mm,2003,,Ar90,0.2495,0.0439,22.76,0.1649,0.4322,0.1225,41.76,-2.94,-6.95,46.13,-4.64,-0.07,0.0181,Yes,Yes,0.174621,0.255987
EnthermalPlus,XTREME 6mm / Argon 9.76mm / SB60 5mm / Vacuum 0.25mm / Clear 5mm,25.41,SGG COOL-LITE XTREME 61-29 II 6mm,20980,COOL-LITE XTREME 61-29 II S2,Clear  5mm,5283,SolarbanÂ® 60 S4,Clear Float Glass,414,,Ar90,0.2937,0.0517,19.33,0.1918,0.4777,0.122,41.68,-2.81,-6.58,47.01,-7.59,2.74,0.0698,Yes,Yes,0.202992,0.304421
EnthermalPlus,XTREME 6mm / Argon 9.76mm / SB70 5mm / Vacuum 0.25mm / Clear 5mm,25.41,SGG COOL-LITE XTREME 61-29 II 6mm,20980,COOL-LITE XTREME 61-29 II S2,SolarbanÂ® 70 glass  5mm,5434,SolarbanÂ® 70 S4,Clear Float Glass,414,,Ar90,0.2431,0.0428,23.36,0.1665,0.4386,0.1337,43.5,-4.7,-7.24,48.71,-6.27,-3.59,0.0251,Yes,Yes,0.175852,0.248950
EnthermalPlus,XTREME 6mm / Argon 9.15mm / LUMI 5mm / Vacuum 0.25mm / Clear 5mm,25.4,SGG COOL-LITE XTREME 61-29 II 6mm,20980,COOL-LITE XTREME 61-29 II S2,SGG ECLAZ II 5mm,20755,ECLAZ II S4,SGG PLANICLEAR 5mm,21012,,Ar90,0.3281,0.0578,17.3,0.2188,0.5576,0.1244,42.13,-2.71,-7.1,48.7,-5.42,-1.51,0.1515,Yes,Yes,0.230664,0.341671
EnthermalPlus,C180 6mm / Argon 10.05mm / Clear 5mm / Vacuum 0.25mm / C180 5mm,25.4,6mm Clear,2194,LoE 180 S2,Float Glass - 5mm,2003,,5mm Clear,2193,LoE 180 S5,Ar90,0.3878,0.0683,14.64,0.5067,0.6761,0.1961,51.59,-2.3,-6.85,51.87,-2.07,-7.01,0.1109,Yes,No,,
EnthermalPlus,C180 6mm / Argon 10.05mm / Clear 5mm / Vacuum 0.25mm / C270 5mm,25.4,6mm Clear,2194,LoE 180 S2,Float Glass - 5mm,2003,,5mm Clear,2028,LoEÂ² 270 S5,Ar90,0.2981,0.0525,19.05,0.388,0.5932,0.1863,50.38,-6.06,-2.83,46.6,-3.69,-3.69,0.0567,Yes,No,,
EnthermalPlus,C180 6mm / Argon 10.05mm / Clear 5mm / Vacuum 0.25mm / C272 5mm,25.4,6mm Clear,2194,LoE 180 S2,Float Glass - 5mm,2003,,5 mm Clear,2013,LoEÂ² 272 S5,Ar90,0.3183,0.0561,17.84,0.4135,0.6128,0.175,49.0,-2.85,-3.94,44.98,-1.6,-4.22,0.0684,Yes,No,,
EnthermalPlus,C180 6mm / Argon 10.05mm / Clear 5mm / Vacuum 0.25mm / C366 5mm,25.4,6mm Clear,2194,LoE 180 S2,Float Glass - 5mm,2003,,5mm Clear,2156,LoEÂ³ 366 S5,Ar90,0.2519,0.0444,22.55,0.3392,0.5514,0.1781,49.36,-1.46,-4.79,44.5,-2.23,-4.61,0.0207,Yes,No,,
EnthermalPlus,C180 6mm / Argon 10.06mm / Clear 5mm / Vacuum 0.25mm / SB60 5mm,25.41,6mm Clear,2194,LoE 180 S2,Clear Float Glass,414,,Clear  5mm,5283,SolarbanÂ® 60 S5,Ar90,0.2969,0.0523,19.12,0.3987,0.6106,0.1771,49.23,-3.34,-3.36,45.28,-2.38,-4.19,0.0813,Yes,No,,
EnthermalPlus,C180 6mm / Argon 10.06mm / Clear 5mm / Vacuum 0.25mm / SB70 5mm,25.41,6mm Clear,2194,LoE 180 S2,Clear Float Glass,414,,SolarbanÂ® 70 glass  5mm,5434,SolarbanÂ® 70 S5,Ar90,0.2453,0.0432,23.15,0.3152,0.5592,0.1918,51.04,-3.05,-6.55,47.98,-4.28,-5.03,0.03,Yes,No,,
EnthermalPlus,C180 6mm / Argon 9.45mm / Clear 5mm / Vacuum 0.25mm / LUMI 5mm,25.4,6mm Clear,2194,LoE 180 S2,SGG PLANICLEAR 5mm,21012,,SGG ECLAZ II 5mm,20755,ECLAZ II S5,Ar90,0.3315,0.0584,17.13,0.5162,0.713,0.1749,49.04,-1.67,-6.02,47.95,-1.49,-5.95,0.1774,Yes,No,,
EnthermalPlus,C270 6mm / Argon 10.05mm / Clear 5mm / Vacuum 0.25mm / C180 5mm,25.4,6mm Clear,2029,LoEÂ² 270 S2,Float Glass - 5mm,2003,,5mm Clear,2193,LoE 180 S5,Ar90,0.3827,0.0674,14.84,0.3079,0.5949,0.1558,46.52,-3.95,-3.56,50.69,-5.91,-2.9,0.0568,Yes,No,,
EnthermalPlus,C270 6mm / Argon 10.05mm / Clear 5mm / Vacuum 0.25mm / C270 5mm,25.4,6mm Clear,2029,LoEÂ² 270 S2,Float Glass - 5mm,2003,,5mm Clear,2028,LoEÂ² 270 S5,Ar90,0.295,0.052,19.25,0.2884,0.5222,0.1481,45.42,-7.37,0.19,45.53,-7.18,0.12,0.0314,Yes,No,,
EnthermalPlus,C270 6mm / Argon 10.05mm / Clear 5mm / Vacuum 0.25mm / C272 5mm,25.4,6mm Clear,2029,LoEÂ² 270 S2,Float Glass - 5mm,2003,,5 mm Clear,2013,LoEÂ² 272 S5,Ar90,0.3148,0.0554,18.04,0.2974,0.5395,0.1393,44.16,-4.45,-0.76,43.78,-5.56,0.24,0.0383,Yes,No,,
EnthermalPlus,C270 6mm / Argon 10.05mm / Clear 5mm / Vacuum 0.25mm / C366 5mm,25.4,6mm Clear,2029,LoEÂ² 270 S2,Float Glass - 5mm,2003,,5mm Clear,2156,LoEÂ³ 366 S5,Ar90,0.2496,0.044,22.75,0.2686,0.4858,0.1416,44.48,-3.29,-1.56,43.51,-5.19,-1.42,0.0111,Yes,No,,
EnthermalPlus,C270 6mm / Argon 10.06mm / Clear 5mm / Vacuum 0.25mm / SB60 5mm,25.41,6mm Clear,2029,LoEÂ² 270 S2,Clear Float Glass,414,,Clear  5mm,5283,SolarbanÂ® 60 S5,Ar90,0.2938,0.0517,19.32,0.2909,0.5377,0.141,44.38,-4.85,-0.22,44.11,-6.18,0.06,0.0432,Yes,No,,
EnthermalPlus,C270 6mm / Argon 10.06mm / Clear 5mm / Vacuum 0.25mm / SB70 5mm,25.41,6mm Clear,2029,LoEÂ² 270 S2,Clear Float Glass,414,,SolarbanÂ® 70 glass  5mm,5434,SolarbanÂ® 70 S5,Ar90,0.2431,0.0428,23.36,0.2515,0.4926,0.1523,46.0,-4.84,-3.21,47.07,-7.09,-2.32,0.0157,Yes,No,,
EnthermalPlus,C270 6mm / Argon 9.45mm / Clear 5mm / Vacuum 0.25mm / LUMI 5mm,25.4,6mm Clear,2029,LoEÂ² 270 S2,SGG PLANICLEAR 5mm,21012,,SGG ECLAZ II 5mm,20755,ECLAZ II S5,Ar90,0.3281,0.0578,17.31,0.319,0.6275,0.1392,44.2,-3.36,-2.69,46.46,-6.44,-0.45,0.0881,Yes,No,,
EnthermalPlus,C272 6mm / Argon 10.05mm / Clear 5mm / Vacuum 0.25mm / C180 5mm,25.4,6 mm Clear,2014,LoEÂ² 272 S2,Float Glass - 5mm,2003,,5mm Clear,2193,LoE 180 S5,Ar90,0.3838,0.0676,14.79,0.3456,0.6128,0.1434,44.77,-1.77,-4.1,49.26,-2.65,-4.05,0.0684,Yes,No,,
EnthermalPlus,C272 6mm / Argon 10.05mm / Clear 5mm / Vacuum 0.25mm / C270 5mm,25.4,6 mm Clear,2014,LoEÂ² 272 S2,Float Glass - 5mm,2003,,5mm Clear,2028,LoEÂ² 270 S5,Ar90,0.2957,0.0521,19.2,0.3134,0.538,0.1352,43.53,-5.66,0.27,44.22,-4.22,-0.86,0.0383,Yes,No,,
EnthermalPlus,C272 6mm / Argon 10.05mm / Clear 5mm / Vacuum 0.25mm / C272 5mm,25.4,6 mm Clear,2014,LoEÂ² 272 S2,Float Glass - 5mm,2003,,5 mm Clear,2013,LoEÂ² 272 S5,Ar90,0.3155,0.0556,18.0,0.3254,0.5561,0.126,42.11,-2.36,-0.85,42.31,-2.22,-0.91,0.0474,Yes,No,,
EnthermalPlus,C272 6mm / Argon 10.05mm / Clear 5mm / Vacuum 0.25mm / C366 5mm,25.4,6 mm Clear,2014,LoEÂ² 272 S2,Float Glass - 5mm,2003,,5mm Clear,2156,LoEÂ³ 366 S5,Ar90,0.2501,0.044,22.71,0.2869,0.5005,0.1285,42.48,-0.99,-1.81,42.28,-2.38,-2.33,0.0136,Yes,No,,
EnthermalPlus,C272 6mm / Argon 10.06mm / Clear 5mm / Vacuum 0.25mm / SB60 5mm,25.41,6 mm Clear,2014,LoEÂ² 272 S2,Clear Float Glass,414,,Clear  5mm,5283,SolarbanÂ® 60 S5,Ar90,0.2945,0.0519,19.28,0.3174,0.5541,0.1278,42.36,-2.85,-0.22,42.65,-2.85,-1.09,0.0522,Yes,No,,
EnthermalPlus,C272 6mm / Argon 10.06mm / Clear 5mm / Vacuum 0.25mm / SB70 5mm,25.41,6 mm Clear,2014,LoEÂ² 272 S2,Clear Float Glass,414,,SolarbanÂ® 70 glass  5mm,5434,SolarbanÂ® 70 S5,Ar90,0.2436,0.0429,23.31,0.2675,0.5072,0.1398,44.2,-2.64,-3.82,45.96,-4.56,-3.23,0.0198,Yes,No,,
EnthermalPlus,C272 6mm / Argon 9.45mm / Clear 5mm / Vacuum 0.25mm / LUMI 5mm,25.4,6 mm Clear,2014,LoEÂ² 272 S2,SGG PLANICLEAR 5mm,21012,,SGG ECLAZ II 5mm,20755,ECLAZ II S5,Ar90,0.3288,0.0579,17.27,0.3583,0.6469,0.1259,42.16,-1.11,-3.08,44.63,-2.29,-1.86,0.1052,Yes,No,,
EnthermalPlus,C340 6mm / Argon 10.05mm / Clear 5mm / Vacuum 0.25mm / C180 5mm,25.4,6mm Clear,2167,LoEÂ³ 340 S2,Float Glass - 5mm,2003,,5mm Clear,2193,LoE 180 S5,Ar90,0.3815,0.0672,14.88,0.1458,0.3329,0.1425,44.83,-6.56,-13.34,52.69,-3.11,-2.7,0.0089,Yes,No,,
EnthermalPlus,C340 6mm / Argon 10.05mm / Clear 5mm / Vacuum 0.25mm / C270 5mm,25.4,6mm Clear,2167,LoEÂ³ 340 S2,Float Glass - 5mm,2003,,5mm Clear,2028,LoEÂ² 270 S5,Ar90,0.2943,0.0518,19.29,0.1422,0.2925,0.1401,44.45,-7.73,-11.95,47.32,-4.87,0.41,0.0047,Yes,No,,
EnthermalPlus,C340 6mm / Argon 10.05mm / Clear 5mm / Vacuum 0.25mm / C272 5mm,25.4,6mm Clear,2167,LoEÂ³ 340 S2,Float Glass - 5mm,2003,,5 mm Clear,2013,LoEÂ² 272 S5,Ar90,0.314,0.0553,18.09,0.1455,0.3017,0.1371,43.99,-6.71,-12.19,45.81,-2.75,0.15,0.0058,Yes,No,,
EnthermalPlus,C340 6mm / Argon 10.05mm / Clear 5mm / Vacuum 0.25mm / C366 5mm,25.4,6mm Clear,2167,LoEÂ³ 340 S2,Float Glass - 5mm,2003,,5mm Clear,2156,LoEÂ³ 366 S5,Ar90,0.2491,0.0439,22.8,0.1382,0.2725,0.1377,44.08,-6.36,-12.45,45.15,-3.8,-0.5,0.0017,Yes,No,,
EnthermalPlus,C340 6mm / Argon 10.06mm / Clear 5mm / Vacuum 0.25mm / SB60 5mm,25.41,6mm Clear,2167,LoEÂ³ 340 S2,Clear Float Glass,414,,Clear  5mm,5283,SolarbanÂ® 60 S5,Ar90,0.2931,0.0516,19.37,0.1427,0.301,0.1376,44.07,-6.8,-12.04,46.1,-3.61,0.18,0.0066,Yes,No,,
EnthermalPlus,C340 6mm / Argon 10.06mm / Clear 5mm / Vacuum 0.25mm / SB70 5mm,25.41,6mm Clear,2167,LoEÂ³ 340 S2,Clear Float Glass,414,,SolarbanÂ® 70 glass  5mm,5434,SolarbanÂ® 70 S5,Ar90,0.2426,0.0427,23.4,0.1317,0.2762,0.1413,44.64,-6.97,-12.96,48.59,-5.56,-1.66,0.0026,Yes,No,,
EnthermalPlus,C340 6mm / Argon 9.45mm / Clear 5mm / Vacuum 0.25mm / LUMI 5mm,25.4,6mm Clear,2167,LoEÂ³ 340 S2,SGG PLANICLEAR 5mm,21012,,SGG ECLAZ II 5mm,20755,ECLAZ II S5,Ar90,0.3273,0.0576,17.35,0.1493,0.3508,0.1371,44.02,-6.27,-12.88,48.97,-2.69,-0.53,0.0139,Yes,No,,
EnthermalPlus,C366 6mm / Argon 10.05mm / Clear 5mm / Vacuum 0.25mm / C180 5mm,25.4,6mm Clear,2157,LoEÂ³ 366 S2,Float Glass - 5mm,2003,,5mm Clear,2193,LoE 180 S5,Ar90,0.3801,0.0669,14.94,0.2332,0.553,0.141,44.43,-2.49,-4.47,49.67,-1.26,-4.88,0.0207,Yes,No,,
EnthermalPlus,C366 6mm / Argon 10.05mm / Clear 5mm / Vacuum 0.25mm / C270 5mm,25.4,6mm Clear,2157,LoEÂ³ 366 S2,Float Glass - 5mm,2003,,5mm Clear,2028,LoEÂ² 270 S5,Ar90,0.2934,0.0517,19.35,0.2306,0.4858,0.1344,43.42,-5.39,-1.33,44.58,-3.06,-1.64,0.0111,Yes,No,,
EnthermalPlus,C366 6mm / Argon 10.05mm / Clear 5mm / Vacuum 0.25mm / C272 5mm,25.4,6mm Clear,2157,LoEÂ³ 366 S2,Float Glass - 5mm,2003,,5 mm Clear,2013,LoEÂ² 272 S5,Ar90,0.313,0.0551,18.14,0.2351,0.5019,0.1266,42.23,-2.62,-2.21,42.73,-0.86,-1.86,0.0136,Yes,No,,
