Repository: Ranojoyd80/enthermal-configurator

File: Data_Pipeline/1_Source_CSVs/IG_Config_EnthermalPlus_Outboard_Dataset_12-04-26.csv (part 10 of 14)
Product Type,Comment,Total Thickness (mm),Outer Lite (Name_Thickness mm),Outer Lite NFRC ID,Outer Lite Low-E,Middle Lite (Name_Thickness mm),Middle Lite NFRC ID,Middle Lite Low-E,Inner Lite (Name_Thickness mm),Inner Lite NFRC ID,Inner Lite Low-E,Gas Fill,U-value NFRC (W/mÂ²K),U-value NFRC (BTU/hrftF),R-value NFRC,SHGC,Tvis (Visible Transmittance),Exterior Visible Reflectance,Exterior Reflected Color L*,Exterior Reflected Color a*,Exterior Reflected Color b*,Interior Reflected Color L*,Interior Reflected Color a*,Interior Reflected Color b*,T-UV,NFRC,CEN,g-factor,U-value CEN (W/m²K)
EnthermalPlus,ZEN 6mm / Vacuum 0.25mm / Clear 4mm / Air 11.24mm / SB60 4mm,25.39,SGG ECLAZ ONE II 6mm,20764,ECLAZ ONE II S2,SGG PLANICLEAR 4mm,21011,,Clear  4mm,5282,SolarbanÂ® 60 S5,Air,0.2687,0.0473,21.13,0.4229,0.6288,0.2022,52.29,-2.15,-5.06,46.55,-1.58,-5.18,0.1252,Yes,Yes,0.424520,0.276482
EnthermalPlus,ZEN 6mm / Vacuum 0.25mm / Clear 4mm / Air 11.24mm / SB70 4mm,25.39,SGG ECLAZ ONE II 6mm,20764,ECLAZ ONE II S2,SGG PLANICLEAR 4mm,21011,,SolarbanÂ® 70 glass  4mm,5433,SolarbanÂ® 70 S5,Air,0.2675,0.0471,21.23,0.35,0.5759,0.2174,54.0,-1.86,-7.96,48.98,-3.72,-5.75,0.0449,Yes,Yes,0.351712,0.275235
EnthermalPlus,ZEN 6mm / Vacuum 0.25mm / Clear 4mm / Air 11.15mm / LUMI 4mm,25.4,SGG ECLAZ ONE II 6mm,20764,ECLAZ ONE II S2,SGG PLANICLEAR 4mm,21011,,SGG ECLAZ II 4mm,20754,ECLAZ II S5,Air,0.2697,0.0475,21.05,0.4784,0.7179,0.1996,52.08,-0.94,-7.48,49.35,-1.0,-6.95,0.2624,Yes,Yes,0.480880,0.277488
EnthermalPlus,SKN183 6mm / Vacuum 0.25mm / Clear 4mm / Air 11.25mm / C180 4mm,25.4,SGG COOL-LITE SKN 183 II 6mm,20896,COOL-LITE SKN 183 II S2,SGG PLANICLEAR 4mm,21011,,4mm Clear,2192,LoE 180 S5,Air,0.2559,0.0451,22.19,0.3236,0.6538,0.1639,47.7,-1.93,-9.15,50.82,-3.01,-6.33,0.1295,Yes,Yes,0.329170,0.261978
EnthermalPlus,SKN183 6mm / Vacuum 0.25mm / Clear 4mm / Air 11.25mm / C270 4mm,25.4,SGG COOL-LITE SKN 183 II 6mm,20896,COOL-LITE SKN 183 II S2,SGG PLANICLEAR 4mm,21011,,4mm Clear,2027,LoEÂ² 270 S5,Air,0.254,0.0447,22.36,0.3152,0.5746,0.1547,46.42,-5.96,-5.24,45.72,-4.58,-2.98,0.0644,Yes,Yes,0.320042,0.260024
EnthermalPlus,SKN183 6mm / Vacuum 0.25mm / Clear 4mm / Air 11.25mm / C272 4mm,25.4,SGG COOL-LITE SKN 183 II 6mm,20896,COOL-LITE SKN 183 II S2,SGG PLANICLEAR 4mm,21011,,4 mm Clear,2012,LoEÂ² 272 S5,Air,0.2544,0.0448,22.32,0.3221,0.593,0.1441,44.95,-2.58,-6.46,43.89,-2.6,-3.43,0.0785,Yes,Yes,0.327078,0.260458
EnthermalPlus,SKN183 6mm / Vacuum 0.25mm / Clear 4mm / Air 11.25mm / C366 4mm,25.4,SGG COOL-LITE SKN 183 II 6mm,20896,COOL-LITE SKN 183 II S2,SGG PLANICLEAR 4mm,21011,,4mm Clear,2155,LoEÂ³ 366 S5,Air,0.253,0.0446,22.44,0.3,0.5344,0.147,45.33,-1.27,-7.27,43.7,-2.88,-4.03,0.0238,Yes,Yes,0.304658,0.259036
EnthermalPlus,SKN183 6mm / Vacuum 0.25mm / Clear 4mm / Air 11.24mm / SB60 4mm,25.39,SGG COOL-LITE SKN 183 II 6mm,20896,COOL-LITE SKN 183 II S2,SGG PLANICLEAR 4mm,21011,,Clear  4mm,5282,SolarbanÂ® 60 S5,Air,0.254,0.0447,22.36,0.322,0.6004,0.1457,45.14,-2.78,-5.89,44.13,-3.04,-3.59,0.0927,Yes,Yes,0.326973,0.260023
EnthermalPlus,SKN183 6mm / Vacuum 0.25mm / Clear 4mm / Air 11.24mm / SB70 4mm,25.39,SGG COOL-LITE SKN 183 II 6mm,20896,COOL-LITE SKN 183 II S2,SGG PLANICLEAR 4mm,21011,,SolarbanÂ® 70 glass  4mm,5433,SolarbanÂ® 70 S5,Air,0.2529,0.0445,22.45,0.2867,0.55,0.1594,47.06,-2.7,-9.09,47.14,-4.72,-4.76,0.035,Yes,Yes,0.291649,0.258923
EnthermalPlus,SKN183 6mm / Vacuum 0.25mm / Clear 4mm / Air 11.15mm / LUMI 4mm,25.4,SGG COOL-LITE SKN 183 II 6mm,20896,COOL-LITE SKN 183 II S2,SGG PLANICLEAR 4mm,21011,,SGG ECLAZ II 4mm,20754,ECLAZ II S5,Air,0.2549,0.0449,22.28,0.3323,0.6855,0.1433,44.91,-1.36,-8.63,46.42,-2.91,-5.04,0.192,Yes,Yes,0.337913,0.260910
EnthermalPlus,XTREME 6mm / Vacuum 0.25mm / Clear 4mm / Air 11.25mm / C180 4mm,25.4,SGG COOL-LITE XTREME 61-29 II 6mm,20980,COOL-LITE XTREME 61-29 II S2,SGG PLANICLEAR 4mm,21011,,4mm Clear,2192,LoE 180 S5,Air,0.2632,0.0463,21.58,0.2198,0.5356,0.1396,44.38,-2.71,-7.87,52.58,-5.5,-3.56,0.1067,Yes,Yes,0.228661,0.270077
EnthermalPlus,XTREME 6mm / Vacuum 0.25mm / Clear 4mm / Air 11.25mm / C270 4mm,25.4,SGG COOL-LITE XTREME 61-29 II 6mm,20980,COOL-LITE XTREME 61-29 II S2,SGG PLANICLEAR 4mm,21011,,4mm Clear,2027,LoEÂ² 270 S5,Air,0.2611,0.046,21.74,0.2239,0.4709,0.1333,43.41,-5.95,-4.47,47.28,-7.16,-0.59,0.0541,Yes,Yes,0.232139,0.267998
EnthermalPlus,XTREME 6mm / Vacuum 0.25mm / Clear 4mm / Air 11.25mm / C272 4mm,25.4,SGG COOL-LITE XTREME 61-29 II 6mm,20980,COOL-LITE XTREME 61-29 II S2,SGG PLANICLEAR 4mm,21011,,4 mm Clear,2012,LoEÂ² 272 S5,Air,0.2616,0.0461,21.71,0.2262,0.4856,0.126,42.29,-3.29,-5.32,45.65,-5.36,-0.62,0.0662,Yes,Yes,0.234522,0.268460
EnthermalPlus,XTREME 6mm / Vacuum 0.25mm / Clear 4mm / Air 11.25mm / C366 4mm,25.4,SGG COOL-LITE XTREME 61-29 II 6mm,20980,COOL-LITE XTREME 61-29 II S2,SGG PLANICLEAR 4mm,21011,,4mm Clear,2155,LoEÂ³ 366 S5,Air,0.2601,0.0458,21.83,0.2214,0.4382,0.1277,42.55,-2.39,-6.09,45.11,-5.74,-1.99,0.0198,Yes,Yes,0.229386,0.266947
EnthermalPlus,XTREME 6mm / Vacuum 0.25mm / Clear 4mm / Air 11.24mm / SB60 4mm,25.39,SGG COOL-LITE XTREME 61-29 II 6mm,20980,COOL-LITE XTREME 61-29 II S2,SGG PLANICLEAR 4mm,21011,,Clear  4mm,5282,SolarbanÂ® 60 S5,Air,0.2611,0.046,21.75,0.2265,0.4918,0.1271,42.43,-3.4,-4.87,45.93,-5.91,-0.78,0.0772,Yes,Yes,0.234870,0.267997
EnthermalPlus,XTREME 6mm / Vacuum 0.25mm / Clear 4mm / Air 11.24mm / SB70 4mm,25.39,SGG COOL-LITE XTREME 61-29 II 6mm,20980,COOL-LITE XTREME 61-29 II S2,SGG PLANICLEAR 4mm,21011,,SolarbanÂ® 70 glass  4mm,5433,SolarbanÂ® 70 S5,Air,0.26,0.0458,21.84,0.214,0.4512,0.1362,43.86,-3.54,-7.81,48.45,-7.41,-2.79,0.0289,Yes,Yes,0.222247,0.266827
EnthermalPlus,XTREME 6mm / Vacuum 0.25mm / Clear 4mm / Air 11.15mm / LUMI 4mm,25.4,SGG COOL-LITE XTREME 61-29 II 6mm,20980,COOL-LITE XTREME 61-29 II S2,SGG PLANICLEAR 4mm,21011,,SGG ECLAZ II 4mm,20754,ECLAZ II S5,Air,0.2621,0.0462,21.67,0.227,0.5611,0.1256,42.28,-2.26,-7.07,48.62,-5.99,-1.56,0.1569,Yes,Yes,0.235786,0.268940
EnthermalPlus,SB60 Solexia 6mm / Vacuum 0.25mm / Clear 4mm / Air 11.6mm / C180 4mm,25.45,SolexiaÂ®  6mm,5254,SolarbanÂ® 60 S2,Clear Float Glass,413,,4mm Clear,2192,LoE 180 S5,Air,0.3037,0.0535,18.7,0.2621,0.5394,0.1229,41.74,-5.91,-2.46,49.29,-3.27,-3.58,0.0489,Yes,No,,
EnthermalPlus,SB60 Solexia 6mm / Vacuum 0.25mm / Clear 4mm / Air 11.6mm / C270 4mm,25.45,SolexiaÂ®  6mm,5254,SolarbanÂ® 60 S2,Clear Float Glass,413,,4mm Clear,2027,LoEÂ² 270 S5,Air,0.3008,0.053,18.87,0.257,0.4744,0.1169,40.73,-8.95,1.02,44.34,-4.76,-0.36,0.0264,Yes,No,,
EnthermalPlus,SB60 Solexia 6mm / Vacuum 0.25mm / Clear 4mm / Air 11.6mm / C272 4mm,25.45,SolexiaÂ®  6mm,5254,SolarbanÂ® 60 S2,Clear Float Glass,413,,4 mm Clear,2012,LoEÂ² 272 S5,Air,0.3015,0.0531,18.83,0.2621,0.4896,0.1092,39.44,-5.96,0.01,42.33,-2.88,-0.34,0.0325,Yes,No,,
EnthermalPlus,SB60 Solexia 6mm / Vacuum 0.25mm / Clear 4mm / Air 11.6mm / C366 4mm,25.45,SolexiaÂ®  6mm,5254,SolarbanÂ® 60 S2,Clear Float Glass,413,,4mm Clear,2155,LoEÂ³ 366 S5,Air,0.2994,0.0527,18.97,0.2479,0.4418,0.111,39.74,-4.92,-0.73,42.42,-2.76,-1.91,0.0094,Yes,No,,
EnthermalPlus,SB60 Solexia 6mm / Vacuum 0.25mm / Clear 4mm / Air 11.59mm / SB60 4mm,25.44,SolexiaÂ®  6mm,5254,SolarbanÂ® 60 S2,Clear Float Glass,413,,Clear  4mm,5282,SolarbanÂ® 60 S5,Air,0.3008,0.053,18.88,0.2621,0.4958,0.1103,39.6,-6.09,0.49,42.54,-3.24,-0.56,0.0364,Yes,No,,
EnthermalPlus,SB60 Solexia 6mm / Vacuum 0.25mm / Clear 4mm / Air 11.59mm / SB70 4mm,25.44,SolexiaÂ®  6mm,5254,SolarbanÂ® 60 S2,Clear Float Glass,413,,SolarbanÂ® 70 glass  4mm,5433,SolarbanÂ® 70 S5,Air,0.2992,0.0527,18.98,0.2386,0.4543,0.12,41.24,-6.51,-2.25,45.94,-4.7,-2.94,0.0134,Yes,No,,
EnthermalPlus,SB60 Solexia 6mm / Vacuum 0.25mm / Clear 4mm / Air 11.5mm / LUMI 4mm,25.45,SolexiaÂ®  6mm,5254,SolarbanÂ® 60 S2,Clear Float Glass,413,,SGG ECLAZ II 4mm,20754,ECLAZ II S5,Air,0.3022,0.0532,18.79,0.2691,0.5658,0.1086,39.4,-4.96,-1.88,44.47,-3.29,-1.25,0.0699,Yes,No,,
EnthermalPlus,SB60 Solarbronze 6mm / Vacuum 0.25mm / Clear 4mm / Air 11.6mm / C180 4mm,25.45,SolarbronzeÂ®  6mm,5274,SolarbanÂ® 60 S2,Clear Float Glass,413,,4mm Clear,2192,LoE 180 S5,Air,0.3037,0.0535,18.7,0.2236,0.3709,0.0805,33.99,0.55,-0.03,48.38,-2.36,-3.75,0.0406,Yes,No,,
EnthermalPlus,SB60 Solarbronze 6mm / Vacuum 0.25mm / Clear 4mm / Air 11.6mm / C270 4mm,25.45,SolarbronzeÂ®  6mm,5274,SolarbanÂ® 60 S2,Clear Float Glass,413,,4mm Clear,2027,LoEÂ² 270 S5,Air,0.3008,0.053,18.87,0.2127,0.3259,0.0775,33.33,-1.31,1.85,43.51,-3.94,-0.47,0.022,Yes,No,,
EnthermalPlus,SB60 Solarbronze 6mm / Vacuum 0.25mm / Clear 4mm / Air 11.6mm / C272 4mm,25.45,SolarbronzeÂ®  6mm,5274,SolarbanÂ® 60 S2,Clear Float Glass,413,,4 mm Clear,2012,LoEÂ² 272 S5,Air,0.3015,0.0531,18.83,0.2181,0.3367,0.0743,32.63,0.21,1.2,41.39,-1.94,-0.46,0.0272,Yes,No,,
EnthermalPlus,SB60 Solarbronze 6mm / Vacuum 0.25mm / Clear 4mm / Air 11.6mm / C366 4mm,25.45,SolarbronzeÂ®  6mm,5274,SolarbanÂ® 60 S2,Clear Float Glass,413,,4mm Clear,2155,LoEÂ³ 366 S5,Air,0.2994,0.0527,18.97,0.1999,0.303,0.0754,32.86,0.84,0.86,41.64,-1.91,-2.07,0.0078,Yes,No,,
EnthermalPlus,SB60 Solarbronze 6mm / Vacuum 0.25mm / Clear 4mm / Air 11.59mm / SB60 4mm,25.44,SolarbronzeÂ®  6mm,5274,SolarbanÂ® 60 S2,Clear Float Glass,413,,Clear  4mm,5282,SolarbanÂ® 60 S5,Air,0.3008,0.053,18.88,0.2178,0.3408,0.0748,32.74,0.08,1.51,41.57,-2.25,-0.69,0.0303,Yes,No,,
EnthermalPlus,SB60 Solarbronze 6mm / Vacuum 0.25mm / Clear 4mm / Air 11.59mm / SB70 4mm,25.44,SolarbronzeÂ®  6mm,5274,SolarbanÂ® 60 S2,Clear Float Glass,413,,SolarbanÂ® 70 glass  4mm,5433,SolarbanÂ® 70 S5,Air,0.2992,0.0527,18.98,0.1915,0.3118,0.0792,33.69,0.23,-0.09,45.22,-3.95,-3.16,0.0112,Yes,No,,
EnthermalPlus,SB60 Solarbronze 6mm / Vacuum 0.25mm / Clear 4mm / Air 11.5mm / LUMI 4mm,25.45,SolarbronzeÂ®  6mm,5274,SolarbanÂ® 60 S2,Clear Float Glass,413,,SGG ECLAZ II 4mm,20754,ECLAZ II S5,Air,0.3022,0.0532,18.79,0.2283,0.3891,0.074,32.59,0.73,0.14,43.29,-2.12,-1.38,0.0579,Yes,No,,
EnthermalPlus,SB60 Solargray 6mm / Vacuum 0.25mm / Clear 4mm / Air 11.6mm / C180 4mm,25.45,SolargrayÂ®  6mm,5289,SolarbanÂ® 60 S2,Clear Float Glass,413,,4mm Clear,2192,LoE 180 S5,Air,0.3037,0.0535,18.7,0.1943,0.3099,0.0694,31.69,-0.02,-3.28,48.15,-2.47,-4.1,0.0391,Yes,No,,
EnthermalPlus,SB60 Solargray 6mm / Vacuum 0.25mm / Clear 4mm / Air 11.6mm / C270 4mm,25.45,SolargrayÂ®  6mm,5289,SolarbanÂ® 60 S2,Clear Float Glass,413,,4mm Clear,2027,LoEÂ² 270 S5,Air,0.3008,0.053,18.87,0.1852,0.2725,0.0674,31.18,-1.63,-1.22,43.3,-4.03,-0.78,0.0213,Yes,No,,
EnthermalPlus,SB60 Solargray 6mm / Vacuum 0.25mm / Clear 4mm / Air 11.6mm / C272 4mm,25.45,SolargrayÂ®  6mm,5289,SolarbanÂ® 60 S2,Clear Float Glass,413,,4 mm Clear,2012,LoEÂ² 272 S5,Air,0.3015,0.0531,18.83,0.1898,0.2814,0.065,30.61,-0.36,-1.71,41.15,-2.05,-0.82,0.0263,Yes,No,,
EnthermalPlus,SB60 Solargray 6mm / Vacuum 0.25mm / Clear 4mm / Air 11.6mm / C366 4mm,25.45,SolargrayÂ®  6mm,5289,SolarbanÂ® 60 S2,Clear Float Glass,413,,4mm Clear,2155,LoEÂ³ 366 S5,Air,0.2994,0.0527,18.97,0.174,0.2536,0.0657,30.79,0.19,-2.12,41.45,-1.96,-2.35,0.0076,Yes,No,,
EnthermalPlus,SB60 Solargray 6mm / Vacuum 0.25mm / Clear 4mm / Air 11.59mm / SB60 4mm,25.44,SolargrayÂ®  6mm,5289,SolarbanÂ® 60 S2,Clear Float Glass,413,,Clear  4mm,5282,SolarbanÂ® 60 S5,Air,0.3008,0.053,18.88,0.1896,0.2849,0.0653,30.69,-0.48,-1.45,41.33,-2.36,-1.05,0.0293,Yes,No,,
EnthermalPlus,SB60 Solargray 6mm / Vacuum 0.25mm / Clear 4mm / Air 11.59mm / SB70 4mm,25.44,SolargrayÂ®  6mm,5289,SolarbanÂ® 60 S2,Clear Float Glass,413,,SolarbanÂ® 70 glass  4mm,5433,SolarbanÂ® 70 S5,Air,0.2992,0.0527,18.98,0.1665,0.2607,0.0686,31.47,-0.14,-3.24,45.03,-4.02,-3.43,0.0108,Yes,No,,
EnthermalPlus,SB60 Solargray 6mm / Vacuum 0.25mm / Clear 4mm / Air 11.5mm / LUMI 4mm,25.45,SolargrayÂ®  6mm,5289,SolarbanÂ® 60 S2,Clear Float Glass,413,,SGG ECLAZ II 4mm,20754,ECLAZ II S5,Air,0.3022,0.0532,18.79,0.1984,0.3253,0.0647,30.59,0.13,-2.71,42.99,-2.26,-1.83,0.0558,Yes,No,,
EnthermalPlus,SB60 Optigray 6mm / Vacuum 0.25mm / Clear 4mm / Air 11.6mm / C180 4mm,25.45,OptigrayÂ®  6mm,5265,SolarbanÂ® 60 S2,Clear Float Glass,413,,4mm Clear,2192,LoE 180 S5,Air,0.3037,0.0535,18.69,0.247,0.4389,0.0957,37.07,-1.53,-3.18,48.71,-2.67,-3.85,0.0516,Yes,No,,
EnthermalPlus,SB60 Optigray 6mm / Vacuum 0.25mm / Clear 4mm / Air 11.6mm / C270 4mm,25.45,OptigrayÂ®  6mm,5265,SolarbanÂ® 60 S2,Clear Float Glass,413,,4mm Clear,2027,LoEÂ² 270 S5,Air,0.3009,0.053,18.87,0.2376,0.3859,0.0916,36.26,-4.02,-0.25,43.81,-4.21,-0.58,0.0279,Yes,No,,
EnthermalPlus,SB60 Optigray 6mm / Vacuum 0.25mm / Clear 4mm / Air 11.6mm / C272 4mm,25.45,OptigrayÂ®  6mm,5265,SolarbanÂ® 60 S2,Clear Float Glass,413,,4 mm Clear,2012,LoEÂ² 272 S5,Air,0.3015,0.0531,18.83,0.2432,0.3985,0.0867,35.31,-1.86,-1.04,41.73,-2.25,-0.6,0.0344,Yes,No,,
EnthermalPlus,SB60 Optigray 6mm / Vacuum 0.25mm / Clear 4mm / Air 11.6mm / C366 4mm,25.45,OptigrayÂ®  6mm,5265,SolarbanÂ® 60 S2,Clear Float Glass,413,,4mm Clear,2155,LoEÂ³ 366 S5,Air,0.2994,0.0527,18.96,0.2253,0.3591,0.0881,35.57,-1.01,-1.64,41.92,-2.2,-2.14,0.0099,Yes,No,,
EnthermalPlus,SB60 Optigray 6mm / Vacuum 0.25mm / Clear 4mm / Air 11.59mm / SB60 4mm,25.44,OptigrayÂ®  6mm,5265,SolarbanÂ® 60 S2,Clear Float Glass,413,,Clear  4mm,5282,SolarbanÂ® 60 S5,Air,0.3008,0.053,18.88,0.2429,0.4034,0.0875,35.44,-2.01,-0.64,41.92,-2.58,-0.82,0.0385,Yes,No,,
EnthermalPlus,SB60 Optigray 6mm / Vacuum 0.25mm / Clear 4mm / Air 11.59mm / SB70 4mm,25.44,OptigrayÂ®  6mm,5265,SolarbanÂ® 60 S2,Clear Float Glass,413,,SolarbanÂ® 70 glass  4mm,5433,SolarbanÂ® 70 S5,Air,0.2992,0.0527,18.98,0.216,0.3693,0.0938,36.7,-1.87,-3.11,45.48,-4.21,-3.2,0.0142,Yes,No,,
EnthermalPlus,SB60 Optigray 6mm / Vacuum 0.25mm / Clear 4mm / Air 11.5mm / LUMI 4mm,25.45,OptigrayÂ®  6mm,5265,SolarbanÂ® 60 S2,Clear Float Glass,413,,SGG ECLAZ II 4mm,20754,ECLAZ II S5,Air,0.3022,0.0532,18.79,0.2528,0.4605,0.0863,35.28,-1.09,-2.56,43.72,-2.51,-1.56,0.0737,Yes,No,,
EnthermalPlus,SB60 Solarblue 6mm / Vacuum 0.25mm / Clear 4mm / Air 11.6mm / C180 4mm,25.45,SolarblueÂ®  6mm,5364,SolarbanÂ® 60 S2,Clear Float Glass,413,,4mm Clear,2192,LoE 180 S5,Air,0.3037,0.0535,18.7,0.2279,0.3914,0.0857,35.38,-1.92,-8.87,48.52,-2.8,-4.43,0.0497,Yes,No,,
EnthermalPlus,SB60 Solarblue 6mm / Vacuum 0.25mm / Clear 4mm / Air 11.6mm / C270 4mm,25.45,SolarblueÂ®  6mm,5364,SolarbanÂ® 60 S2,Clear Float Glass,413,,4mm Clear,2027,LoEÂ² 270 S5,Air,0.3008,0.053,18.87,0.2197,0.3443,0.0825,34.68,-4.47,-5.31,43.63,-4.33,-1.12,0.027,Yes,No,,
EnthermalPlus,SB60 Solarblue 6mm / Vacuum 0.25mm / Clear 4mm / Air 11.6mm / C272 4mm,25.45,SolarblueÂ®  6mm,5364,SolarbanÂ® 60 S2,Clear Float Glass,413,,4 mm Clear,2012,LoEÂ² 272 S5,Air,0.3015,0.0531,18.83,0.2248,0.3553,0.0783,33.79,-2.41,-5.92,41.53,-2.38,-1.21,0.0334,Yes,No,,
EnthermalPlus,SB60 Solarblue 6mm / Vacuum 0.25mm / Clear 4mm / Air 11.6mm / C366 4mm,25.45,SolarblueÂ®  6mm,5364,SolarbanÂ® 60 S2,Clear Float Glass,413,,4mm Clear,2155,LoEÂ³ 366 S5,Air,0.2994,0.0527,18.97,0.2084,0.3207,0.0794,34.0,-1.52,-6.71,41.76,-2.27,-2.62,0.0096,Yes,No,,
EnthermalPlus,SB60 Solarblue 6mm / Vacuum 0.25mm / Clear 4mm / Air 11.59mm / SB60 4mm,25.44,SolarblueÂ®  6mm,5364,SolarbanÂ® 60 S2,Clear Float Glass,413,,Clear  4mm,5282,SolarbanÂ® 60 S5,Air,0.3008,0.053,18.88,0.2246,0.3599,0.0789,33.89,-2.55,-5.56,41.72,-2.71,-1.44,0.0371,Yes,No,,
EnthermalPlus,SB60 Solarblue 6mm / Vacuum 0.25mm / Clear 4mm / Air 11.59mm / SB70 4mm,25.44,SolarblueÂ®  6mm,5364,SolarbanÂ® 60 S2,Clear Float Glass,413,,SolarbanÂ® 70 glass  4mm,5433,SolarbanÂ® 70 S5,Air,0.2992,0.0527,18.98,0.1995,0.3295,0.0843,35.06,-2.03,-8.59,45.32,-4.3,-3.64,0.0137,Yes,No,,
EnthermalPlus,SB60 Solarblue 6mm / Vacuum 0.25mm / Clear 4mm / Air 11.5mm / LUMI 4mm,25.45,SolarblueÂ®  6mm,5364,SolarbanÂ® 60 S2,Clear Float Glass,413,,SGG ECLAZ II 4mm,20754,ECLAZ II S5,Air,0.3022,0.0532,18.79,0.2334,0.4107,0.078,33.77,-1.54,-7.57,43.47,-2.68,-2.32,0.0708,Yes,No,,
EnthermalPlus,SB60 Optiblue 6mm / Vacuum 0.25mm / Clear 4mm / Air 11.6mm / C180 4mm,25.45,OptiblueÂ® (SolarbanÂ® z50)  6mm,5424,SolarbanÂ® 60 S2,Clear Float Glass,413,,4mm Clear,2192,LoE 180 S5,Air,0.3037,0.0535,18.7,0.2759,0.4468,0.0978,37.6,-0.69,-7.65,48.77,-2.66,-4.22,0.0661,Yes,No,,
EnthermalPlus,SB60 Optiblue 6mm / Vacuum 0.25mm / Clear 4mm / Air 11.6mm / C270 4mm,25.45,OptiblueÂ® (SolarbanÂ® z50)  6mm,5424,SolarbanÂ® 60 S2,Clear Float Glass,413,,4mm Clear,2027,LoEÂ² 270 S5,Air,0.3008,0.053,18.87,0.2622,0.3928,0.0936,36.76,-3.58,-3.93,43.86,-4.21,-0.94,0.0353,Yes,No,,
EnthermalPlus,SB60 Optiblue 6mm / Vacuum 0.25mm / Clear 4mm / Air 11.6mm / C272 4mm,25.45,OptiblueÂ® (SolarbanÂ® z50)  6mm,5424,SolarbanÂ® 60 S2,Clear Float Glass,413,,4 mm Clear,2012,LoEÂ² 272 S5,Air,0.3015,0.0531,18.83,0.2691,0.4055,0.0885,35.76,-1.3,-4.69,41.79,-2.25,-1.01,0.0434,Yes,No,,
EnthermalPlus,SB60 Optiblue 6mm / Vacuum 0.25mm / Clear 4mm / Air 11.6mm / C366 4mm,25.45,OptiblueÂ® (SolarbanÂ® z50)  6mm,5424,SolarbanÂ® 60 S2,Clear Float Glass,413,,4mm Clear,2155,LoEÂ³ 366 S5,Air,0.2994,0.0527,18.97,0.2461,0.3656,0.0899,36.03,-0.28,-5.48,41.97,-2.21,-2.45,0.0126,Yes,No,,
EnthermalPlus,SB60 Optiblue 6mm / Vacuum 0.25mm / Clear 4mm / Air 11.59mm / SB60 4mm,25.44,OptiblueÂ® (SolarbanÂ® z50)  6mm,5424,SolarbanÂ® 60 S2,Clear Float Glass,413,,Clear  4mm,5282,SolarbanÂ® 60 S5,Air,0.3008,0.053,18.88,0.2685,0.4107,0.0892,35.89,-1.48,-4.26,41.98,-2.59,-1.23,0.049,Yes,No,,
EnthermalPlus,SB60 Optiblue 6mm / Vacuum 0.25mm / Clear 4mm / Air 11.59mm / SB70 4mm,25.44,OptiblueÂ® (SolarbanÂ® z50)  6mm,5424,SolarbanÂ® 60 S2,Clear Float Glass,413,,SolarbanÂ® 70 glass  4mm,5433,SolarbanÂ® 70 S5,Air,0.2992,0.0527,18.98,0.2351,0.3759,0.096,37.23,-0.87,-7.46,45.52,-4.22,-3.46,0.018,Yes,No,,
EnthermalPlus,SB60 Optiblue 6mm / Vacuum 0.25mm / Clear 4mm / Air 11.5mm / LUMI 4mm,25.45,OptiblueÂ® (SolarbanÂ® z50)  6mm,5424,SolarbanÂ® 60 S2,Clear Float Glass,413,,SGG ECLAZ II 4mm,20754,ECLAZ II S5,Air,0.3022,0.0532,18.79,0.282,0.4688,0.0881,35.74,-0.38,-6.48,43.8,-2.51,-2.07,0.095,Yes,No,,
EnthermalPlus,C180 5mm / Vacuum 0.25mm / Clear 5mm / Air 11.85mm / C180 4mm,25.4,5mm Clear,2193,LoE 180 S2,Float Glass - 5mm,2003,,4mm Clear,2192,LoE 180 S5,Air,0.3943,0.0694,14.4,0.5591,0.6852,0.1994,51.96,-2.05,-6.98,52.1,-1.91,-7.05,0.1173,Yes,No,,
EnthermalPlus,C180 5mm / Vacuum 0.25mm / Clear 5mm / Air 11.85mm / C270 4mm,25.4,5mm Clear,2193,LoE 180 S2,Float Glass - 5mm,2003,,4mm Clear,2027,LoEÂ² 270 S5,Air,0.3892,0.0685,14.59,0.4554,0.6018,0.1894,50.75,-5.87,-2.89,46.88,-3.57,-3.71,0.0593,Yes,No,,
EnthermalPlus,C180 5mm / Vacuum 0.25mm / Clear 5mm / Air 11.85mm / C272 4mm,25.4,5mm Clear,2193,LoE 180 S2,Float Glass - 5mm,2003,,4 mm Clear,2012,LoEÂ² 272 S5,Air,0.3903,0.0687,14.55,0.4781,0.621,0.1778,49.34,-2.63,-4.03,45.2,-1.47,-4.25,0.072,Yes,No,,
EnthermalPlus,C180 5mm / Vacuum 0.25mm / Clear 5mm / Air 11.85mm / C366 4mm,25.4,5mm Clear,2193,LoE 180 S2,Float Glass - 5mm,2003,,4mm Clear,2155,LoEÂ³ 366 S5,Air,0.3867,0.0681,14.68,0.4121,0.5594,0.181,49.72,-1.24,-4.87,44.77,-2.12,-4.63,0.0217,Yes,No,,
EnthermalPlus,C180 5mm / Vacuum 0.25mm / Clear 5mm / Air 11.84mm / SB60 4mm,25.39,5mm Clear,2193,LoE 180 S2,Float Glass - 5mm,2003,,Clear  4mm,5282,SolarbanÂ® 60 S5,Air,0.3891,0.0685,14.59,0.471,0.6288,0.1794,49.51,-2.86,-3.48,45.46,-1.93,-4.39,0.0847,Yes,No,,
EnthermalPlus,C180 5mm / Vacuum 0.25mm / Clear 5mm / Air 11.84mm / SB70 4mm,25.39,5mm Clear,2193,LoE 180 S2,Float Glass - 5mm,2003,,SolarbanÂ® 70 glass  4mm,5433,SolarbanÂ® 70 S5,Air,0.3863,0.068,14.7,0.3935,0.5758,0.1948,51.39,-2.5,-6.85,48.15,-3.89,-5.19,0.0312,Yes,No,,
EnthermalPlus,C180 5mm / Vacuum 0.25mm / Clear 5mm / Air 11.75mm / LUMI 4mm,25.4,5mm Clear,2193,LoE 180 S2,Float Glass - 5mm,2003,,SGG ECLAZ II 4mm,20754,ECLAZ II S5,Air,0.3915,0.0689,14.5,0.5581,0.718,0.1768,49.29,-1.53,-6.22,48.02,-1.52,-6.03,0.1727,Yes,No,,
EnthermalPlus,C270 5mm / Vacuum 0.25mm / Clear 5mm / Air 11.85mm / C180 4mm,25.4,5mm Clear,2028,LoEÂ² 270 S2,Float Glass - 5mm,2003,,4mm Clear,2192,LoE 180 S5,Air,0.3041,0.0536,18.67,0.3234,0.6011,0.157,46.68,-3.67,-3.67,50.87,-5.73,-2.96,0.0598,Yes,No,,
EnthermalPlus,C270 5mm / Vacuum 0.25mm / Clear 5mm / Air 11.85mm / C270 4mm,25.4,5mm Clear,2028,LoEÂ² 270 S2,Float Glass - 5mm,2003,,4mm Clear,2027,LoEÂ² 270 S5,Air,0.3011,0.053,18.86,0.3121,0.5283,0.1493,45.58,-7.14,0.13,45.76,-7.05,0.11,0.0327,Yes,No,,
EnthermalPlus,C270 5mm / Vacuum 0.25mm / Clear 5mm / Air 11.85mm / C272 4mm,25.4,5mm Clear,2028,LoEÂ² 270 S2,Float Glass - 5mm,2003,,4 mm Clear,2012,LoEÂ² 272 S5,Air,0.3018,0.0531,18.81,0.3192,0.5451,0.1402,44.29,-4.2,-0.85,43.94,-5.42,0.2,0.0402,Yes,No,,
EnthermalPlus,C270 5mm / Vacuum 0.25mm / Clear 5mm / Air 11.85mm / C366 4mm,25.4,5mm Clear,2028,LoEÂ² 270 S2,Float Glass - 5mm,2003,,4mm Clear,2155,LoEÂ³ 366 S5,Air,0.2996,0.0528,18.95,0.2968,0.4913,0.1427,44.62,-3.04,-1.63,43.74,-5.07,-1.44,0.0116,Yes,No,,
EnthermalPlus,C270 5mm / Vacuum 0.25mm / Clear 5mm / Air 11.84mm / SB60 4mm,25.39,5mm Clear,2028,LoEÂ² 270 S2,Float Glass - 5mm,2003,,Clear  4mm,5282,SolarbanÂ® 60 S5,Air,0.3011,0.053,18.86,0.3188,0.552,0.1415,44.46,-4.37,-0.34,44.18,-5.89,0.0,0.0447,Yes,No,,
EnthermalPlus,C270 5mm / Vacuum 0.25mm / Clear 5mm / Air 11.84mm / SB70 4mm,25.39,5mm Clear,2028,LoEÂ² 270 S2,Float Glass - 5mm,2003,,SolarbanÂ® 70 glass  4mm,5433,SolarbanÂ® 70 S5,Air,0.2994,0.0527,18.97,0.2848,0.5056,0.1533,46.14,-4.32,-3.48,47.17,-6.81,-2.39,0.0162,Yes,No,,
EnthermalPlus,C270 5mm / Vacuum 0.25mm / Clear 5mm / Air 11.75mm / LUMI 4mm,25.4,5mm Clear,2028,LoEÂ² 270 S2,Float Glass - 5mm,2003,,SGG ECLAZ II 4mm,20754,ECLAZ II S5,Air,0.3025,0.0533,18.77,0.3312,0.6301,0.1395,44.25,-3.17,-2.88,46.48,-6.4,-0.6,0.0859,Yes,No,,
EnthermalPlus,C272 5mm / Vacuum 0.25mm / Clear 5mm / Air 11.85mm / C180 4mm,25.4,5 mm Clear,2013,LoEÂ² 272 S2,Float Glass - 5mm,2003,,4mm Clear,2192,LoE 180 S5,Air,0.3244,0.0571,17.5,0.3674,0.621,0.1456,45.08,-1.58,-4.19,49.47,-2.49,-4.09,0.072,Yes,No,,
EnthermalPlus,C272 5mm / Vacuum 0.25mm / Clear 5mm / Air 11.85mm / C270 4mm,25.4,5 mm Clear,2013,LoEÂ² 272 S2,Float Glass - 5mm,2003,,4mm Clear,2027,LoEÂ² 270 S5,Air,0.321,0.0565,17.69,0.3458,0.5457,0.1373,43.83,-5.52,0.25,44.49,-4.11,-0.86,0.0398,Yes,No,,
EnthermalPlus,C272 5mm / Vacuum 0.25mm / Clear 5mm / Air 11.85mm / C272 4mm,25.4,5 mm Clear,2013,LoEÂ² 272 S2,Float Glass - 5mm,2003,,4 mm Clear,2012,LoEÂ² 272 S5,Air,0.3217,0.0567,17.65,0.3555,0.5634,0.1278,42.39,-2.2,-0.9,42.51,-2.1,-0.93,0.0498,Yes,No,,
EnthermalPlus,C272 5mm / Vacuum 0.25mm / Clear 5mm / Air 11.85mm / C366 4mm,25.4,5 mm Clear,2013,LoEÂ² 272 S2,Float Glass - 5mm,2003,,4mm Clear,2155,LoEÂ³ 366 S5,Air,0.3193,0.0562,17.79,0.3245,0.5077,0.1304,42.78,-0.83,-1.85,42.55,-2.28,-2.32,0.0142,Yes,No,,
EnthermalPlus,C272 5mm / Vacuum 0.25mm / Clear 5mm / Air 11.84mm / SB60 4mm,25.39,5 mm Clear,2013,LoEÂ² 272 S2,Float Glass - 5mm,2003,,Clear  4mm,5282,SolarbanÂ® 60 S5,Air,0.3209,0.0565,17.69,0.3544,0.5705,0.1292,42.58,-2.42,-0.3,42.72,-2.47,-1.14,0.054,Yes,No,,
EnthermalPlus,C272 5mm / Vacuum 0.25mm / Clear 5mm / Air 11.84mm / SB70 4mm,25.39,5 mm Clear,2013,LoEÂ² 272 S2,Float Glass - 5mm,2003,,SolarbanÂ® 70 glass  4mm,5433,SolarbanÂ® 70 S5,Air,0.319,0.0562,17.8,0.3106,0.5222,0.1417,44.48,-2.16,-4.09,46.06,-4.22,-3.31,0.0204,Yes,No,,
EnthermalPlus,C272 5mm / Vacuum 0.25mm / Clear 5mm / Air 11.75mm / LUMI 4mm,25.4,5 mm Clear,2013,LoEÂ² 272 S2,Float Glass - 5mm,2003,,SGG ECLAZ II 4mm,20754,ECLAZ II S5,Air,0.3225,0.0568,17.61,0.3752,0.6514,0.127,42.34,-1.02,-3.24,44.7,-2.28,-1.97,0.1023,Yes,No,,
EnthermalPlus,C340 5mm / Vacuum 0.25mm / Clear 5mm / Air 11.85mm / C180 4mm,25.4,5mm Clear,2166,LoEÂ³ 340 S2,Float Glass - 5mm,2003,,4mm Clear,2192,LoE 180 S5,Air,0.2835,0.0499,20.03,0.1467,0.3363,0.1432,44.93,-6.31,-13.6,52.87,-2.93,-2.77,0.0093,Yes,No,,
EnthermalPlus,C340 5mm / Vacuum 0.25mm / Clear 5mm / Air 11.85mm / C270 4mm,25.4,5mm Clear,2166,LoEÂ³ 340 S2,Float Glass - 5mm,2003,,4mm Clear,2027,LoEÂ² 270 S5,Air,0.2809,0.0495,20.21,0.1467,0.2958,0.1408,44.55,-7.5,-12.2,47.56,-4.74,0.38,0.0049,Yes,No,,
EnthermalPlus,C340 5mm / Vacuum 0.25mm / Clear 5mm / Air 11.85mm / C272 4mm,25.4,5mm Clear,2166,LoEÂ³ 340 S2,Float Glass - 5mm,2003,,4 mm Clear,2012,LoEÂ² 272 S5,Air,0.2815,0.0496,20.17,0.1491,0.3048,0.1377,44.09,-6.47,-12.45,45.97,-2.6,0.1,0.0061,Yes,No,,
EnthermalPlus,C340 5mm / Vacuum 0.25mm / Clear 5mm / Air 11.85mm / C366 4mm,25.4,5mm Clear,2166,LoEÂ³ 340 S2,Float Glass - 5mm,2003,,4mm Clear,2155,LoEÂ³ 366 S5,Air,0.2796,0.0492,20.31,0.1446,0.2755,0.1384,44.18,-6.12,-12.7,45.38,-3.67,-0.52,0.0018,Yes,No,,
EnthermalPlus,C340 5mm / Vacuum 0.25mm / Clear 5mm / Air 11.84mm / SB60 4mm,25.39,5mm Clear,2166,LoEÂ³ 340 S2,Float Glass - 5mm,2003,,Clear  4mm,5282,SolarbanÂ® 60 S5,Air,0.2808,0.0495,20.22,0.1492,0.3088,0.1381,44.14,-6.49,-12.31,46.24,-3.17,0.13,0.0068,Yes,No,,
EnthermalPlus,C340 5mm / Vacuum 0.25mm / Clear 5mm / Air 11.84mm / SB70 4mm,25.39,5mm Clear,2166,LoEÂ³ 340 S2,Float Glass - 5mm,2003,,SolarbanÂ® 70 glass  4mm,5433,SolarbanÂ® 70 S5,Air,0.2794,0.0492,20.32,0.1405,0.2834,0.142,44.73,-6.65,-13.28,48.74,-5.18,-1.71,0.0027,Yes,No,,
EnthermalPlus,C340 5mm / Vacuum 0.25mm / Clear 5mm / Air 11.75mm / LUMI 4mm,25.4,5mm Clear,2166,LoEÂ³ 340 S2,Float Glass - 5mm,2003,,SGG ECLAZ II 4mm,20754,ECLAZ II S5,Air,0.2821,0.0497,20.13,0.1509,0.3522,0.1375,44.09,-6.04,-13.17,48.97,-2.76,-0.63,0.0135,Yes,No,,
EnthermalPlus,C366 5mm / Vacuum 0.25mm / Clear 5mm / Air 11.85mm / C180 4mm,25.4,5mm Clear,2156,LoEÂ³ 366 S2,Float Glass - 5mm,2003,,4mm Clear,2192,LoE 180 S5,Air,0.2576,0.0454,22.05,0.2384,0.5588,0.142,44.57,-2.23,-4.59,49.84,-1.07,-4.94,0.0218,Yes,No,,
EnthermalPlus,C366 5mm / Vacuum 0.25mm / Clear 5mm / Air 11.85mm / C270 4mm,25.4,5mm Clear,2156,LoEÂ³ 366 S2,Float Glass - 5mm,2003,,4mm Clear,2027,LoEÂ² 270 S5,Air,0.2554,0.045,22.23,0.2394,0.4913,0.1354,43.56,-5.17,-1.41,44.82,-2.92,-1.67,0.0116,Yes,No,,
EnthermalPlus,C366 5mm / Vacuum 0.25mm / Clear 5mm / Air 11.85mm / C272 4mm,25.4,5mm Clear,2156,LoEÂ³ 366 S2,Float Glass - 5mm,2003,,4 mm Clear,2012,LoEÂ² 272 S5,Air,0.2559,0.0451,22.19,0.2431,0.5071,0.1274,42.35,-2.38,-2.31,42.89,-0.71,-1.91,0.0143,Yes,No,,
EnthermalPlus,C366 5mm / Vacuum 0.25mm / Clear 5mm / Air 11.85mm / C366 4mm,25.4,5mm Clear,2156,LoEÂ³ 366 S2,Float Glass - 5mm,2003,,4mm Clear,2155,LoEÂ³ 366 S5,Air,0.2544,0.0448,22.32,0.2356,0.4575,0.1294,42.64,-1.51,-2.91,42.83,-1.39,-2.95,0.0042,Yes,No,,
EnthermalPlus,C366 5mm / Vacuum 0.25mm / Clear 5mm / Air 11.84mm / SB60 4mm,25.39,5mm Clear,2156,LoEÂ³ 366 S2,Float Glass - 5mm,2003,,Clear  4mm,5282,SolarbanÂ® 60 S5,Air,0.2554,0.045,22.23,0.2433,0.5135,0.1286,42.51,-2.5,-1.87,43.09,-1.08,-2.09,0.016,Yes,No,,
EnthermalPlus,C366 5mm / Vacuum 0.25mm / Clear 5mm / Air 11.84mm / SB70 4mm,25.39,5mm Clear,2156,LoEÂ³ 366 S2,Float Glass - 5mm,2003,,SolarbanÂ® 70 glass  4mm,5433,SolarbanÂ® 70 S5,Air,0.2542,0.0448,22.34,0.2282,0.4706,0.1387,44.05,-3.06,-4.28,46.32,-3.37,-3.87,0.0061,Yes,No,,
EnthermalPlus,C366 5mm / Vacuum 0.25mm / Clear 5mm / Air 11.75mm / LUMI 4mm,25.4,5mm Clear,2156,LoEÂ³ 366 S2,Float Glass - 5mm,2003,,SGG ECLAZ II 4mm,20754,ECLAZ II S5,Air,0.2564,0.0452,22.15,0.2455,0.586,0.1268,42.32,-1.4,-4.1,45.18,-0.44,-3.17,0.0315,Yes,No,,
EnthermalPlus,Q452 5mm / Vacuum 0.25mm / Clear 5mm / Air 11.85mm / C180 4mm,25.4,5mm Clear,2106,Quad LoE 452 S2,Float Glass - 5mm,2003,,4mm Clear,2192,LoE 180 S5,Air,0.2513,0.0443,22.6,0.1861,0.4523,0.1155,40.67,-3.99,-3.13,52.54,-4.77,-1.94,0.0063,Yes,No,,
EnthermalPlus,Q452 5mm / Vacuum 0.25mm / Clear 5mm / Air 11.85mm / C270 4mm,25.4,5mm Clear,2106,Quad LoE 452 S2,Float Glass - 5mm,2003,,4mm Clear,2027,LoEÂ² 270 S5,Air,0.2493,0.0439,22.78,0.1871,0.3976,0.1113,39.93,-6.01,-0.87,47.29,-6.12,1.01,0.0035,Yes,No,,
EnthermalPlus,Q452 5mm / Vacuum 0.25mm / Clear 5mm / Air 11.85mm / C272 4mm,25.4,5mm Clear,2106,Quad LoE 452 S2,Float Glass - 5mm,2003,,4 mm Clear,2012,LoEÂ² 272 S5,Air,0.2497,0.044,22.74,0.1899,0.41,0.1059,39.01,-3.88,-1.5,45.65,-4.39,1.15,0.0044,Yes,No,,
EnthermalPlus,Q452 5mm / Vacuum 0.25mm / Clear 5mm / Air 11.85mm / C366 4mm,25.4,5mm Clear,2106,Quad LoE 452 S2,Float Glass - 5mm,2003,,4mm Clear,2155,LoEÂ³ 366 S5,Air,0.2482,0.0437,22.87,0.1848,0.37,0.1072,39.22,-3.27,-1.9,45.16,-4.38,-0.46,0.0013,Yes,No,,
EnthermalPlus,Q452 5mm / Vacuum 0.25mm / Clear 5mm / Air 11.84mm / SB60 4mm,25.39,5mm Clear,2106,Quad LoE 452 S2,Float Glass - 5mm,2003,,Clear  4mm,5282,SolarbanÂ® 60 S5,Air,0.2492,0.0439,22.78,0.1901,0.4152,0.1067,39.12,-3.95,-1.2,45.92,-4.87,1.01,0.0047,Yes,No,,
EnthermalPlus,Q452 5mm / Vacuum 0.25mm / Clear 5mm / Air 11.84mm / SB70 4mm,25.39,5mm Clear,2106,Quad LoE 452 S2,Float Glass - 5mm,2003,,SolarbanÂ® 70 glass  4mm,5433,SolarbanÂ® 70 S5,Air,0.2481,0.0437,22.89,0.1794,0.3808,0.1134,40.29,-4.61,-2.76,48.53,-6.01,-1.38,0.0018,Yes,No,,
EnthermalPlus,Q452 5mm / Vacuum 0.25mm / Clear 5mm / Air 11.75mm / LUMI 4mm,25.4,5mm Clear,2106,Quad LoE 452 S2,Float Glass - 5mm,2003,,SGG ECLAZ II 4mm,20754,ECLAZ II S5,Air,0.2502,0.0441,22.7,0.1916,0.4738,0.1055,38.99,-3.19,-2.8,48.56,-5.12,0.53,0.009,Yes,No,,
EnthermalPlus,SB60 5mm / Vacuum 0.25mm / Clear 5mm / Air 11.86mm / C180 4mm,25.41,Clear  5mm,5283,SolarbanÂ® 60 S2,Clear Float Glass,414,,4mm Clear,2192,LoE 180 S5,Air,0.303,0.0534,18.74,0.3515,0.6188,0.1475,45.34,-2.41,-4.16,49.75,-2.94,-3.5,0.0858,Yes,No,,
EnthermalPlus,SB60 5mm / Vacuum 0.25mm / Clear 5mm / Air 11.86mm / C270 4mm,25.41,Clear  5mm,5283,SolarbanÂ® 60 S2,Clear Float Glass,414,,4mm Clear,2027,LoEÂ² 270 S5,Air,0.3,0.0528,18.93,0.337,0.5439,0.1394,44.13,-6.2,0.08,44.75,-4.47,-0.32,0.045,Yes,No,,
EnthermalPlus,SB60 5mm / Vacuum 0.25mm / Clear 5mm / Air 11.86mm / C272 4mm,25.41,Clear  5mm,5283,SolarbanÂ® 60 S2,Clear Float Glass,414,,4 mm Clear,2012,LoEÂ² 272 S5,Air,0.3007,0.053,18.88,0.3451,0.5614,0.1298,42.7,-2.88,-1.06,42.8,-2.55,-0.3,0.0548,Yes,No,,
EnthermalPlus,SB60 5mm / Vacuum 0.25mm / Clear 5mm / Air 11.86mm / C366 4mm,25.41,Clear  5mm,5283,SolarbanÂ® 60 S2,Clear Float Glass,414,,4mm Clear,2155,LoEÂ³ 366 S5,Air,0.2985,0.0526,19.02,0.3195,0.506,0.1323,43.07,-1.57,-1.96,42.79,-2.58,-1.85,0.0162,Yes,No,,
EnthermalPlus,SB60 5mm / Vacuum 0.25mm / Clear 5mm / Air 11.85mm / SB60 4mm,25.4,Clear  5mm,5283,SolarbanÂ® 60 S2,Clear Float Glass,414,,Clear  4mm,5282,SolarbanÂ® 60 S5,Air,0.3,0.0528,18.93,0.3445,0.5685,0.1311,42.88,-3.09,-0.49,43.01,-2.92,-0.51,0.0631,Yes,No,,
EnthermalPlus,SB60 5mm / Vacuum 0.25mm / Clear 5mm / Air 11.85mm / SB70 4mm,25.4,Clear  5mm,5283,SolarbanÂ® 60 S2,Clear Float Glass,414,,SolarbanÂ® 70 glass  4mm,5433,SolarbanÂ® 70 S5,Air,0.2983,0.0525,19.04,0.3065,0.5205,0.1436,44.76,-3.0,-4.02,46.29,-4.49,-2.85,0.0229,Yes,No,,
EnthermalPlus,SB60 5mm / Vacuum 0.25mm / Clear 5mm / Air 11.76mm / LUMI 4mm,25.41,Clear  5mm,5283,SolarbanÂ® 60 S2,Clear Float Glass,414,,SGG ECLAZ II 4mm,20754,ECLAZ II S5,Air,0.3014,0.0531,18.84,0.3594,0.649,0.129,42.65,-1.73,-3.33,45.05,-2.86,-1.2,0.1249,Yes,No,,
EnthermalPlus,SB70 5mm / Vacuum 0.25mm / Clear 5mm / Air 11.86mm / C180 4mm,25.41,SolarbanÂ® 70 glass  5mm,5434,SolarbanÂ® 70 S2,Clear Float Glass,414,,4mm Clear,2192,LoE 180 S5,Air,0.251,0.0442,22.62,0.237,0.5666,0.1674,48.02,-4.31,-5.0,51.58,-2.6,-6.75,0.0316,Yes,No,,
EnthermalPlus,SB70 5mm / Vacuum 0.25mm / Clear 5mm / Air 11.86mm / C270 4mm,25.41,SolarbanÂ® 70 glass  5mm,5434,SolarbanÂ® 70 S2,Clear Float Glass,414,,4mm Clear,2027,LoEÂ² 270 S5,Air,0.249,0.0438,22.81,0.2391,0.4982,0.1605,47.09,-7.1,-2.3,46.39,-4.43,-3.37,0.0164,Yes,No,,
EnthermalPlus,SB70 5mm / Vacuum 0.25mm / Clear 5mm / Air 11.86mm / C272 4mm,25.41,SolarbanÂ® 70 glass  5mm,5434,SolarbanÂ® 70 S2,Clear Float Glass,414,,4 mm Clear,2012,LoEÂ² 272 S5,Air,0.2494,0.0439,22.77,0.2422,0.5139,0.1524,46.0,-4.58,-3.21,44.65,-2.29,-3.97,0.0207,Yes,No,,
EnthermalPlus,SB70 5mm / Vacuum 0.25mm / Clear 5mm / Air 11.86mm / C366 4mm,25.41,SolarbanÂ® 70 glass  5mm,5434,SolarbanÂ® 70 S2,Clear Float Glass,414,,4mm Clear,2155,LoEÂ³ 366 S5,Air,0.248,0.0437,22.9,0.2367,0.4637,0.1544,46.26,-3.78,-3.73,44.3,-3.13,-4.18,0.0061,Yes,No,,
EnthermalPlus,SB70 5mm / Vacuum 0.25mm / Clear 5mm / Air 11.85mm / SB60 4mm,25.4,SolarbanÂ® 70 glass  5mm,5434,SolarbanÂ® 70 S2,Clear Float Glass,414,,Clear  4mm,5282,SolarbanÂ® 60 S5,Air,0.2489,0.0438,22.81,0.2424,0.5205,0.1536,46.14,-4.68,-2.81,44.9,-2.8,-4.06,0.0229,Yes,No,,
EnthermalPlus,SB70 5mm / Vacuum 0.25mm / Clear 5mm / Air 11.85mm / SB70 4mm,25.4,SolarbanÂ® 70 glass  5mm,5434,SolarbanÂ® 70 S2,Clear Float Glass,414,,SolarbanÂ® 70 glass  4mm,5433,SolarbanÂ® 70 S5,Air,0.2478,0.0436,22.92,0.2301,0.4773,0.1639,47.54,-5.13,-4.9,47.69,-4.92,-4.96,0.0094,Yes,No,,
EnthermalPlus,SB70 5mm / Vacuum 0.25mm / Clear 5mm / Air 11.76mm / LUMI 4mm,25.41,SolarbanÂ® 70 glass  5mm,5434,SolarbanÂ® 70 S2,Clear Float Glass,414,,SGG ECLAZ II 4mm,20754,ECLAZ II S5,Air,0.2499,0.044,22.72,0.2439,0.5938,0.1518,45.97,-3.69,-4.74,47.37,-2.35,-5.65,0.0454,Yes,No,,
EnthermalPlus,SB67 5mm / Vacuum 0.25mm / Clear 5mm / Air 11.86mm / C180 4mm,25.41,Clear  5mm,5475,SolarbanÂ® R67 S2,Clear Float Glass,414,,4mm Clear,2192,LoE 180 S5,Air,0.3041,0.0536,18.67,0.2537,0.4742,0.2145,53.6,-3.71,-7.67,53.4,-5.86,-7.48,0.0539,Yes,No,,
EnthermalPlus,SB67 5mm / Vacuum 0.25mm / Clear 5mm / Air 11.86mm / C270 4mm,25.41,Clear  5mm,5475,SolarbanÂ® R67 S2,Clear Float Glass,414,,4mm Clear,2027,LoEÂ² 270 S5,Air,0.3011,0.053,18.86,0.2466,0.4166,0.2099,53.07,-5.31,-5.82,48.08,-7.13,-4.08,0.0274,Yes,No,,
EnthermalPlus,SB67 5mm / Vacuum 0.25mm / Clear 5mm / Air 11.86mm / C272 4mm,25.41,Clear  5mm,5475,SolarbanÂ® R67 S2,Clear Float Glass,414,,4 mm Clear,2012,LoEÂ² 272 S5,Air,0.3018,0.0532,18.81,0.2518,0.4295,0.204,52.4,-3.74,-6.32,46.52,-5.42,-4.75,0.0337,Yes,No,,
EnthermalPlus,SB67 5mm / Vacuum 0.25mm / Clear 5mm / Air 11.86mm / C366 4mm,25.41,Clear  5mm,5475,SolarbanÂ® R67 S2,Clear Float Glass,414,,4mm Clear,2155,LoEÂ³ 366 S5,Air,0.2996,0.0528,18.95,0.2361,0.3874,0.2054,52.55,-3.18,-6.68,45.92,-5.47,-4.77,0.0101,Yes,No,,
EnthermalPlus,SB67 5mm / Vacuum 0.25mm / Clear 5mm / Air 11.85mm / SB60 4mm,25.4,Clear  5mm,5475,SolarbanÂ® R67 S2,Clear Float Glass,414,,Clear  4mm,5282,SolarbanÂ® 60 S5,Air,0.3011,0.053,18.86,0.2518,0.435,0.2048,52.48,-3.82,-6.09,46.81,-6.01,-4.83,0.039,Yes,No,,
EnthermalPlus,SB67 5mm / Vacuum 0.25mm / Clear 5mm / Air 11.85mm / SB70 4mm,25.4,Clear  5mm,5475,SolarbanÂ® R67 S2,Clear Float Glass,414,,SolarbanÂ® 70 glass  4mm,5433,SolarbanÂ® 70 S5,Air,0.2994,0.0527,18.97,0.2273,0.3988,0.2123,53.34,-3.95,-7.49,49.22,-7.06,-5.31,0.0148,Yes,No,,
EnthermalPlus,SB67 5mm / Vacuum 0.25mm / Clear 5mm / Air 11.76mm / LUMI 4mm,25.41,Clear  5mm,5475,SolarbanÂ® R67 S2,Clear Float Glass,414,,SGG ECLAZ II 4mm,20754,ECLAZ II S5,Air,0.3025,0.0533,18.77,0.2595,0.4966,0.2036,52.39,-3.24,-7.29,49.62,-6.4,-6.63,0.0789,Yes,No,,
EnthermalPlus,SB60 Starphire 5mm / Vacuum 0.25mm / Clear 5mm / Air 11.86mm / C180 4mm,25.41,StarphireÂ®  5mm,5348,SolarbanÂ® 60 S2,Clear Float Glass,414,,4mm Clear,2192,LoE 180 S5,Air,0.303,0.0534,18.74,0.374,0.633,0.1521,45.98,-1.51,-4.35,49.84,-2.82,-3.47,0.0937,Yes,No,,
EnthermalPlus,SB60 Starphire 5mm / Vacuum 0.25mm / Clear 5mm / Air 11.86mm / C270 4mm,25.41,StarphireÂ®  5mm,5348,SolarbanÂ® 60 S2,Clear Float Glass,414,,4mm Clear,2027,LoEÂ² 270 S5,Air,0.3,0.0528,18.93,0.3561,0.5563,0.1436,44.73,-5.42,0.01,44.83,-4.37,-0.3,0.0488,Yes,No,,
EnthermalPlus,SB60 Starphire 5mm / Vacuum 0.25mm / Clear 5mm / Air 11.86mm / C272 4mm,25.41,StarphireÂ®  5mm,5348,SolarbanÂ® 60 S2,Clear Float Glass,414,,4 mm Clear,2012,LoEÂ² 272 S5,Air,0.3007,0.053,18.88,0.3651,0.5743,0.1337,43.27,-2.06,-1.15,42.89,-2.43,-0.28,0.0593,Yes,No,,
EnthermalPlus,SB60 Starphire 5mm / Vacuum 0.25mm / Clear 5mm / Air 11.86mm / C366 4mm,25.41,StarphireÂ®  5mm,5348,SolarbanÂ® 60 S2,Clear Float Glass,414,,4mm Clear,2155,LoEÂ³ 366 S5,Air,0.2985,0.0526,19.02,0.3359,0.5174,0.1364,43.66,-0.69,-2.06,42.87,-2.51,-1.83,0.0176,Yes,No,,
EnthermalPlus,SB60 Starphire 5mm / Vacuum 0.25mm / Clear 5mm / Air 11.85mm / SB60 4mm,25.4,StarphireÂ®  5mm,5348,SolarbanÂ® 60 S2,Clear Float Glass,414,,Clear  4mm,5282,SolarbanÂ® 60 S5,Air,0.3,0.0528,18.93,0.3643,0.5815,0.1351,43.46,-2.29,-0.56,43.11,-2.8,-0.49,0.0686,Yes,No,,
EnthermalPlus,SB60 Starphire 5mm / Vacuum 0.25mm / Clear 5mm / Air 11.85mm / SB70 4mm,25.4,StarphireÂ®  5mm,5348,SolarbanÂ® 60 S2,Clear Float Glass,414,,SolarbanÂ® 70 glass  4mm,5433,SolarbanÂ® 70 S5,Air,0.2983,0.0525,19.04,0.3219,0.5323,0.1482,45.38,-2.07,-4.22,46.36,-4.41,-2.82,0.0249,Yes,No,,
EnthermalPlus,SB60 Starphire 5mm / Vacuum 0.25mm / Clear 5mm / Air 11.76mm / LUMI 4mm,25.41,StarphireÂ®  5mm,5348,SolarbanÂ® 60 S2,Clear Float Glass,414,,SGG ECLAZ II 4mm,20754,ECLAZ II S5,Air,0.3014,0.0531,18.84,0.382,0.6639,0.1329,43.22,-0.9,-3.48,45.17,-2.7,-1.17,0.1373,Yes,No,,
EnthermalPlus,LUMI 5mm / Vacuum 0.25mm / Clear 5mm / Air 11.25mm / C180 4mm,25.4,SGG ECLAZ II 5mm,20755,ECLAZ II S2,SGG PLANICLEAR 5mm,21012,,4mm Clear,2192,LoE 180 S5,Air,0.3371,0.0594,16.85,0.5707,0.7226,0.1667,48.06,-1.47,-5.94,49.53,-1.3,-6.17,0.1885,Yes,Yes,0.572917,0.352493
EnthermalPlus,LUMI 5mm / Vacuum 0.25mm / Clear 5mm / Air 11.25mm / C270 4mm,25.4,SGG ECLAZ II 5mm,20755,ECLAZ II S2,SGG PLANICLEAR 5mm,21012,,4mm Clear,2027,LoEÂ² 270 S5,Air,0.3337,0.0588,17.02,0.4592,0.6348,0.1556,46.52,-6.39,-0.46,44.55,-2.99,-2.8,0.0924,Yes,Yes,0.460940,0.348926
EnthermalPlus,LUMI 5mm / Vacuum 0.25mm / Clear 5mm / Air 11.25mm / C272 4mm,25.4,SGG ECLAZ II 5mm,20755,ECLAZ II S2,SGG PLANICLEAR 5mm,21012,,4 mm Clear,2012,LoEÂ² 272 S5,Air,0.3344,0.0589,16.98,0.4848,0.6555,0.1427,44.73,-2.27,-1.86,42.57,-0.83,-3.18,0.1109,Yes,Yes,0.486609,0.349718
EnthermalPlus,LUMI 5mm / Vacuum 0.25mm / Clear 5mm / Air 11.25mm / C366 4mm,25.4,SGG ECLAZ II 5mm,20755,ECLAZ II S2,SGG PLANICLEAR 5mm,21012,,4mm Clear,2155,LoEÂ³ 366 S5,Air,0.332,0.0585,17.1,0.4086,0.5903,0.1464,45.22,-0.43,-3.04,42.6,-1.24,-4.02,0.0341,Yes,Yes,0.410116,0.347133
EnthermalPlus,LUMI 5mm / Vacuum 0.25mm / Clear 5mm / Air 11.24mm / SB60 4mm,25.39,SGG ECLAZ II 5mm,20755,ECLAZ II S2,SGG PLANICLEAR 5mm,21012,,Clear  4mm,5282,SolarbanÂ® 60 S5,Air,0.3336,0.0588,17.02,0.4769,0.6637,0.1445,44.95,-2.58,-1.14,42.78,-1.19,-3.39,0.1343,Yes,Yes,0.478766,0.348925
EnthermalPlus,LUMI 5mm / Vacuum 0.25mm / Clear 5mm / Air 11.24mm / SB70 4mm,25.39,SGG ECLAZ II 5mm,20755,ECLAZ II S2,SGG PLANICLEAR 5mm,21012,,SolarbanÂ® 70 glass  4mm,5433,SolarbanÂ® 70 S5,Air,0.3317,0.0584,17.12,0.3864,0.6072,0.1617,47.34,-1.96,-5.79,46.11,-3.24,-4.8,0.0492,Yes,Yes,0.388471,0.346928
EnthermalPlus,LUMI 5mm / Vacuum 0.25mm / Clear 5mm / Air 11.15mm / LUMI 4mm,25.4,SGG ECLAZ II 5mm,20755,ECLAZ II S2,SGG PLANICLEAR 5mm,21012,,SGG ECLAZ II 4mm,20754,ECLAZ II S5,Air,0.3353,0.059,16.94,0.5716,0.758,0.1417,44.67,-0.85,-4.8,44.78,-0.73,-4.74,0.2836,Yes,Yes,0.574180,0.350542
EnthermalPlus,ZEN 5mm / Vacuum 0.25mm / Clear 5mm / Air 11.25mm / C180 4mm,25.4,SGG ECLAZ ONE II 5mm,20763,ECLAZ ONE II S2,SGG PLANICLEAR 5mm,21012,,4mm Clear,2192,LoE 180 S5,Air,0.2698,0.0475,21.04,0.4777,0.6853,0.2228,54.61,-1.36,-8.03,53.14,-1.49,-7.78,0.1752,Yes,Yes,0.479563,0.277499
EnthermalPlus,ZEN 5mm / Vacuum 0.25mm / Clear 5mm / Air 11.25mm / C270 4mm,25.4,SGG ECLAZ ONE II 5mm,20763,ECLAZ ONE II S2,SGG PLANICLEAR 5mm,21012,,4mm Clear,2027,LoEÂ² 270 S5,Air,0.2677,0.0471,21.21,0.4163,0.6018,0.2128,53.49,-4.83,-4.5,47.81,-3.27,-4.47,0.0869,Yes,Yes,0.417356,0.275301
EnthermalPlus,ZEN 5mm / Vacuum 0.25mm / Clear 5mm / Air 11.25mm / C272 4mm,25.4,SGG ECLAZ ONE II 5mm,20763,ECLAZ ONE II S2,SGG PLANICLEAR 5mm,21012,,4 mm Clear,2012,LoEÂ² 272 S5,Air,0.2682,0.0472,21.18,0.4342,0.6209,0.2012,52.21,-1.86,-5.61,46.23,-1.11,-5.03,0.1038,Yes,Yes,0.435325,0.275790
EnthermalPlus,ZEN 5mm / Vacuum 0.25mm / Clear 5mm / Air 11.25mm / C366 4mm,25.4,SGG ECLAZ ONE II 5mm,20763,ECLAZ ONE II S2,SGG PLANICLEAR 5mm,21012,,4mm Clear,2155,LoEÂ³ 366 S5,Air,0.2666,0.047,21.3,0.3776,0.5593,0.2045,52.56,-0.61,-6.32,45.62,-2.0,-5.38,0.0317,Yes,Yes,0.378383,0.274191
EnthermalPlus,ZEN 5mm / Vacuum 0.25mm / Clear 5mm / Air 11.24mm / SB60 4mm,25.39,SGG ECLAZ ONE II 5mm,20763,ECLAZ ONE II S2,SGG PLANICLEAR 5mm,21012,,Clear  4mm,5282,SolarbanÂ® 60 S5,Air,0.2676,0.0471,21.22,0.4295,0.6287,0.2029,52.37,-2.07,-5.11,46.52,-1.6,-5.19,0.1255,Yes,Yes,0.430672,0.275300
EnthermalPlus,ZEN 5mm / Vacuum 0.25mm / Clear 5mm / Air 11.24mm / SB70 4mm,25.39,SGG ECLAZ ONE II 5mm,20763,ECLAZ ONE II S2,SGG PLANICLEAR 5mm,21012,,SolarbanÂ® 70 glass  4mm,5433,SolarbanÂ® 70 S5,Air,0.2664,0.0469,21.31,0.3583,0.5759,0.2182,54.08,-1.78,-8.0,48.95,-3.73,-5.77,0.045,Yes,Yes,0.359534,0.274064
EnthermalPlus,ZEN 5mm / Vacuum 0.25mm / Clear 5mm / Air 11.15mm / LUMI 4mm,25.4,SGG ECLAZ ONE II 5mm,20763,ECLAZ ONE II S2,SGG PLANICLEAR 5mm,21012,,SGG ECLAZ II 4mm,20754,ECLAZ II S5,Air,0.2687,0.0473,21.13,0.4831,0.7179,0.2003,52.16,-0.86,-7.53,49.31,-1.02,-6.96,0.2629,Yes,Yes,0.485138,0.276297
