Repository: Ranojoyd80/enthermal-configurator

File: Data_Pipeline/1_Source_CSVs/IG_Config_EnthermalPlus_Inboard_Dataset_12-04-26.csv (part 11 of 34)
Product Type,Comment,Total Thickness (mm),Outer Lite (Name_Thickness mm),Outer Lite NFRC ID,Outer Lite Low-E,Middle Lite (Name_Thickness mm),Middle Lite NFRC ID,Middle Lite Low-E,Inner Lite (Name_Thickness mm),Inner Lite NFRC ID,Inner Lite Low-E,Gas Fill,U-value NFRC (W/mÂ²K),U-value NFRC (BTU/hrftF),R-value NFRC,SHGC,Tvis (Visible Transmittance),Exterior Visible Reflectance,Exterior Reflected Color L*,Exterior Reflected Color a*,Exterior Reflected Color b*,Interior Reflected Color L*,Interior Reflected Color a*,Interior Reflected Color b*,T-UV,NFRC,CEN,g-factor,U-value CEN (W/m²K)
EnthermalPlus,C366 6mm / Argon 10.05mm / Clear 5mm / Vacuum 0.25mm / C366 5mm,25.4,6mm Clear,2157,LoEÂ³ 366 S2,Float Glass - 5mm,2003,,5mm Clear,2156,LoEÂ³ 366 S5,Ar90,0.2484,0.0438,22.86,0.2244,0.4523,0.1285,42.51,-1.75,-2.82,42.6,-1.52,-2.92,0.004,Yes,No,,
EnthermalPlus,C366 6mm / Argon 10.06mm / Clear 5mm / Vacuum 0.25mm / SB60 5mm,25.41,6mm Clear,2157,LoEÂ³ 366 S2,Clear Float Glass,414,,Clear  5mm,5283,SolarbanÂ® 60 S5,Ar90,0.2923,0.0515,19.43,0.2312,0.5002,0.1282,42.45,-2.95,-1.74,43.05,-1.54,-1.98,0.0155,Yes,No,,
EnthermalPlus,C366 6mm / Argon 10.06mm / Clear 5mm / Vacuum 0.25mm / SB70 5mm,25.41,6mm Clear,2157,LoEÂ³ 366 S2,Clear Float Glass,414,,SolarbanÂ® 70 glass  5mm,5434,SolarbanÂ® 70 S5,Ar90,0.242,0.0426,23.46,0.213,0.4585,0.1379,43.94,-3.52,-4.02,46.25,-3.77,-3.75,0.0059,Yes,No,,
EnthermalPlus,C366 6mm / Argon 9.45mm / Clear 5mm / Vacuum 0.25mm / LUMI 5mm,25.4,6mm Clear,2157,LoEÂ³ 366 S2,SGG PLANICLEAR 5mm,21012,,SGG ECLAZ II 5mm,20755,ECLAZ II S5,Ar90,0.3264,0.0575,17.4,0.241,0.5836,0.1266,42.28,-1.61,-3.9,45.17,-0.44,-3.03,0.0324,Yes,No,,
EnthermalPlus,Q452 6mm / Argon 10.05mm / Clear 5mm / Vacuum 0.25mm / C180 5mm,25.4,6mm Clear,2107,Quad LoE 452 S2,Float Glass - 5mm,2003,,5mm Clear,2193,LoE 180 S5,Ar90,0.3798,0.0669,14.95,0.1847,0.4477,0.115,40.58,-4.17,-3.03,52.36,-4.93,-1.89,0.006,Yes,No,,
EnthermalPlus,Q452 6mm / Argon 10.05mm / Clear 5mm / Vacuum 0.25mm / C270 5mm,25.4,6mm Clear,2107,Quad LoE 452 S2,Float Glass - 5mm,2003,,5mm Clear,2028,LoEÂ² 270 S5,Ar90,0.2932,0.0516,19.37,0.1823,0.3931,0.1107,39.84,-6.16,-0.8,47.05,-6.23,1.02,0.0034,Yes,No,,
EnthermalPlus,Q452 6mm / Argon 10.05mm / Clear 5mm / Vacuum 0.25mm / C272 5mm,25.4,6mm Clear,2107,Quad LoE 452 S2,Float Glass - 5mm,2003,,5 mm Clear,2013,LoEÂ² 272 S5,Ar90,0.3127,0.0551,18.16,0.1858,0.4058,0.1055,38.94,-4.05,-1.42,45.49,-4.52,1.18,0.0042,Yes,No,,
EnthermalPlus,Q452 6mm / Argon 10.05mm / Clear 5mm / Vacuum 0.25mm / C366 5mm,25.4,6mm Clear,2107,Quad LoE 452 S2,Float Glass - 5mm,2003,,5mm Clear,2156,LoEÂ³ 366 S5,Ar90,0.2483,0.0437,22.87,0.1781,0.3659,0.1067,39.13,-3.43,-1.83,44.93,-4.5,-0.44,0.0012,Yes,No,,
EnthermalPlus,Q452 6mm / Argon 10.06mm / Clear 5mm / Vacuum 0.25mm / SB60 5mm,25.41,6mm Clear,2107,Quad LoE 452 S2,Clear Float Glass,414,,Clear  5mm,5283,SolarbanÂ® 60 S5,Ar90,0.2921,0.0514,19.44,0.1827,0.4046,0.1065,39.09,-4.28,-1.09,45.79,-5.21,1.02,0.0046,Yes,No,,
EnthermalPlus,Q452 6mm / Argon 10.06mm / Clear 5mm / Vacuum 0.25mm / SB70 5mm,25.41,6mm Clear,2107,Quad LoE 452 S2,Clear Float Glass,414,,SolarbanÂ® 70 glass  5mm,5434,SolarbanÂ® 70 S5,Ar90,0.2419,0.0426,23.47,0.1697,0.3711,0.113,40.22,-4.94,-2.56,48.38,-6.33,-1.34,0.0017,Yes,No,,
EnthermalPlus,Q452 6mm / Argon 9.45mm / Clear 5mm / Vacuum 0.25mm / LUMI 5mm,25.4,6mm Clear,2107,Quad LoE 452 S2,SGG PLANICLEAR 5mm,21012,,SGG ECLAZ II 5mm,20755,ECLAZ II S5,Ar90,0.3261,0.0574,17.41,0.1897,0.4718,0.1055,38.97,-3.34,-2.64,48.56,-5.11,0.67,0.0092,Yes,No,,
EnthermalPlus,SB60 6mm / Argon 10.09mm / Clear 5mm / Vacuum 0.25mm / C180 5mm,25.44,Clear  6mm,5284,SolarbanÂ® 60 S2,Float Glass - 5mm,2003,,5mm Clear,2193,LoE 180 S5,Ar90,0.3824,0.0673,14.85,0.3345,0.6221,0.1461,45.16,-2.31,-4.32,49.47,-2.91,-3.5,0.0818,Yes,No,,
EnthermalPlus,SB60 6mm / Argon 10.09mm / Clear 5mm / Vacuum 0.25mm / C270 5mm,25.44,Clear  6mm,5284,SolarbanÂ® 60 S2,Float Glass - 5mm,2003,,5mm Clear,2028,LoEÂ² 270 S5,Ar90,0.2948,0.0519,19.26,0.3099,0.5462,0.1378,43.9,-6.2,0.03,44.42,-4.42,-0.35,0.0433,Yes,No,,
EnthermalPlus,SB60 6mm / Argon 10.09mm / Clear 5mm / Vacuum 0.25mm / C272 5mm,25.44,Clear  6mm,5284,SolarbanÂ® 60 S2,Float Glass - 5mm,2003,,5 mm Clear,2013,LoEÂ² 272 S5,Ar90,0.3145,0.0554,18.05,0.3204,0.5645,0.1281,42.45,-2.81,-1.11,42.53,-2.47,-0.31,0.0523,Yes,No,,
EnthermalPlus,SB60 6mm / Argon 10.09mm / Clear 5mm / Vacuum 0.25mm / C366 5mm,25.44,Clear  6mm,5284,SolarbanÂ® 60 S2,Float Glass - 5mm,2003,,5mm Clear,2156,LoEÂ³ 366 S5,Ar90,0.2494,0.0439,22.76,0.2864,0.5082,0.1307,42.82,-1.44,-2.05,42.47,-2.53,-1.88,0.0155,Yes,No,,
EnthermalPlus,SB60 6mm / Argon 10.1mm / Clear 5mm / Vacuum 0.25mm / SB60 5mm,25.45,Clear  6mm,5284,SolarbanÂ® 60 S2,Clear Float Glass,414,,Clear  5mm,5283,SolarbanÂ® 60 S5,Ar90,0.2937,0.0517,19.34,0.3134,0.5625,0.13,42.71,-3.3,-0.48,42.87,-3.09,-0.51,0.061,Yes,No,,
EnthermalPlus,SB60 6mm / Argon 10.1mm / Clear 5mm / Vacuum 0.25mm / SB70 5mm,25.45,Clear  6mm,5284,SolarbanÂ® 60 S2,Clear Float Glass,414,,SolarbanÂ® 70 glass  5mm,5434,SolarbanÂ® 70 S5,Ar90,0.243,0.0428,23.37,0.2675,0.515,0.1424,44.58,-3.22,-3.98,46.13,-4.68,-2.82,0.0222,Yes,No,,
EnthermalPlus,SB60 6mm / Argon 9.49mm / Clear 5mm / Vacuum 0.25mm / LUMI 5mm,25.44,Clear  6mm,5284,SolarbanÂ® 60 S2,SGG PLANICLEAR 5mm,21012,,SGG ECLAZ II 5mm,20755,ECLAZ II S5,Ar90,0.3279,0.0577,17.32,0.3467,0.6567,0.1281,42.5,-1.55,-3.35,44.9,-2.63,-1.12,0.1291,Yes,No,,
EnthermalPlus,SB60 Solexia 6mm / Argon 10.09mm / Clear 5mm / Vacuum 0.25mm / C180 5mm,25.44,SolexiaÂ®  6mm,5254,SolarbanÂ® 60 S2,Float Glass - 5mm,2003,,5mm Clear,2193,LoE 180 S5,Ar90,0.3824,0.0673,14.85,0.2578,0.5418,0.122,41.6,-5.71,-2.59,48.95,-3.27,-3.58,0.0467,Yes,No,,
EnthermalPlus,SB60 Solexia 6mm / Argon 10.09mm / Clear 5mm / Vacuum 0.25mm / C270 5mm,25.44,SolexiaÂ®  6mm,5254,SolarbanÂ® 60 S2,Float Glass - 5mm,2003,,5mm Clear,2028,LoEÂ² 270 S5,Ar90,0.2948,0.0519,19.26,0.2459,0.476,0.1158,40.56,-8.81,0.95,43.95,-4.73,-0.4,0.0254,Yes,No,,
EnthermalPlus,SB60 Solexia 6mm / Argon 10.09mm / Clear 5mm / Vacuum 0.25mm / C272 5mm,25.44,SolexiaÂ®  6mm,5254,SolarbanÂ® 60 S2,Float Glass - 5mm,2003,,5 mm Clear,2013,LoEÂ² 272 S5,Ar90,0.3145,0.0554,18.05,0.2527,0.4918,0.1081,39.26,-5.77,-0.05,42.0,-2.83,-0.35,0.031,Yes,No,,
EnthermalPlus,SB60 Solexia 6mm / Argon 10.09mm / Clear 5mm / Vacuum 0.25mm / C366 5mm,25.44,SolexiaÂ®  6mm,5254,SolarbanÂ® 60 S2,Float Glass - 5mm,2003,,5mm Clear,2156,LoEÂ³ 366 S5,Ar90,0.2494,0.0439,22.76,0.2329,0.4434,0.1099,39.55,-4.69,-0.83,42.04,-2.72,-1.95,0.009,Yes,No,,
EnthermalPlus,SB60 Solexia 6mm / Argon 10.1mm / Clear 5mm / Vacuum 0.25mm / SB60 5mm,25.45,SolexiaÂ®  6mm,5254,SolarbanÂ® 60 S2,Clear Float Glass,414,,Clear  5mm,5283,SolarbanÂ® 60 S5,Ar90,0.2937,0.0517,19.34,0.2477,0.4903,0.1096,39.49,-6.13,0.49,42.34,-3.41,-0.56,0.0354,Yes,No,,
EnthermalPlus,SB60 Solexia 6mm / Argon 10.1mm / Clear 5mm / Vacuum 0.25mm / SB70 5mm,25.45,SolexiaÂ®  6mm,5254,SolarbanÂ® 60 S2,Clear Float Glass,414,,SolarbanÂ® 70 glass  5mm,5434,SolarbanÂ® 70 S5,Ar90,0.243,0.0428,23.37,0.2193,0.4493,0.1192,41.11,-6.57,-2.22,45.75,-4.88,-2.92,0.013,Yes,No,,
EnthermalPlus,SB60 Solexia 6mm / Argon 9.49mm / Clear 5mm / Vacuum 0.25mm / LUMI 5mm,25.44,SolexiaÂ®  6mm,5254,SolarbanÂ® 60 S2,SGG PLANICLEAR 5mm,21012,,SGG ECLAZ II 5mm,20755,ECLAZ II S5,Ar90,0.3279,0.0577,17.32,0.2654,0.5719,0.108,39.29,-4.7,-1.9,44.23,-3.13,-1.17,0.0719,Yes,No,,
EnthermalPlus,SB60 Solarbronze 6mm / Argon 10.09mm / Clear 5mm / Vacuum 0.25mm / C180 5mm,25.44,SolarbronzeÂ®  6mm,5274,SolarbanÂ® 60 S2,Float Glass - 5mm,2003,,5mm Clear,2193,LoE 180 S5,Ar90,0.3824,0.0673,14.85,0.218,0.3726,0.0801,33.91,0.65,-0.11,48.02,-2.34,-3.75,0.0387,Yes,No,,
EnthermalPlus,SB60 Solarbronze 6mm / Argon 10.09mm / Clear 5mm / Vacuum 0.25mm / C270 5mm,25.44,SolarbronzeÂ®  6mm,5274,SolarbanÂ® 60 S2,Float Glass - 5mm,2003,,5mm Clear,2028,LoEÂ² 270 S5,Ar90,0.2948,0.0519,19.26,0.1981,0.3271,0.077,33.22,-1.26,1.8,43.1,-3.89,-0.51,0.0212,Yes,No,,
EnthermalPlus,SB60 Solarbronze 6mm / Argon 10.09mm / Clear 5mm / Vacuum 0.25mm / C272 5mm,25.44,SolarbronzeÂ®  6mm,5274,SolarbanÂ® 60 S2,Float Glass - 5mm,2003,,5 mm Clear,2013,LoEÂ² 272 S5,Ar90,0.3145,0.0554,18.05,0.2057,0.3383,0.0738,32.52,0.3,1.15,41.03,-1.88,-0.47,0.026,Yes,No,,
EnthermalPlus,SB60 Solarbronze 6mm / Argon 10.09mm / Clear 5mm / Vacuum 0.25mm / C366 5mm,25.44,SolarbronzeÂ®  6mm,5274,SolarbanÂ® 60 S2,Float Glass - 5mm,2003,,5mm Clear,2156,LoEÂ³ 366 S5,Ar90,0.2494,0.0439,22.76,0.1802,0.3041,0.0749,32.75,0.94,0.79,41.25,-1.85,-2.11,0.0075,Yes,No,,
EnthermalPlus,SB60 Solarbronze 6mm / Argon 10.1mm / Clear 5mm / Vacuum 0.25mm / SB60 5mm,25.45,SolarbronzeÂ®  6mm,5274,SolarbanÂ® 60 S2,Clear Float Glass,414,,Clear  5mm,5283,SolarbanÂ® 60 S5,Ar90,0.2937,0.0517,19.34,0.2006,0.3369,0.0745,32.66,0.02,1.49,41.39,-2.43,-0.7,0.0294,Yes,No,,
EnthermalPlus,SB60 Solarbronze 6mm / Argon 10.1mm / Clear 5mm / Vacuum 0.25mm / SB70 5mm,25.45,SolarbronzeÂ®  6mm,5274,SolarbanÂ® 60 S2,Clear Float Glass,414,,SolarbanÂ® 70 glass  5mm,5434,SolarbanÂ® 70 S5,Ar90,0.243,0.0428,23.37,0.168,0.3083,0.0788,33.61,0.16,-0.09,45.03,-4.14,-3.14,0.0108,Yes,No,,
EnthermalPlus,SB60 Solarbronze 6mm / Argon 9.49mm / Clear 5mm / Vacuum 0.25mm / LUMI 5mm,25.44,SolarbronzeÂ®  6mm,5274,SolarbanÂ® 60 S2,SGG PLANICLEAR 5mm,21012,,SGG ECLAZ II 5mm,20755,ECLAZ II S5,Ar90,0.3279,0.0577,17.32,0.2239,0.3935,0.0737,32.54,0.86,0.12,43.02,-1.94,-1.3,0.0596,Yes,No,,
EnthermalPlus,SB60 Solargray 6mm / Argon 10.09mm / Clear 5mm / Vacuum 0.25mm / C180 5mm,25.44,SolargrayÂ®  6mm,5289,SolarbanÂ® 60 S2,Float Glass - 5mm,2003,,5mm Clear,2193,LoE 180 S5,Ar90,0.3824,0.0673,14.85,0.1904,0.3114,0.0691,31.62,0.06,-3.34,47.78,-2.45,-4.11,0.0374,Yes,No,,
EnthermalPlus,SB60 Solargray 6mm / Argon 10.09mm / Clear 5mm / Vacuum 0.25mm / C270 5mm,25.44,SolargrayÂ®  6mm,5289,SolarbanÂ® 60 S2,Float Glass - 5mm,2003,,5mm Clear,2028,LoEÂ² 270 S5,Ar90,0.2948,0.0519,19.26,0.1729,0.2734,0.067,31.1,-1.58,-1.25,42.89,-3.99,-0.82,0.0205,Yes,No,,
EnthermalPlus,SB60 Solargray 6mm / Argon 10.09mm / Clear 5mm / Vacuum 0.25mm / C272 5mm,25.44,SolargrayÂ®  6mm,5289,SolarbanÂ® 60 S2,Float Glass - 5mm,2003,,5 mm Clear,2013,LoEÂ² 272 S5,Ar90,0.3145,0.0554,18.05,0.1796,0.2827,0.0646,30.53,-0.29,-1.72,40.79,-1.98,-0.83,0.0252,Yes,No,,
EnthermalPlus,SB60 Solargray 6mm / Argon 10.09mm / Clear 5mm / Vacuum 0.25mm / C366 5mm,25.44,SolargrayÂ®  6mm,5289,SolarbanÂ® 60 S2,Float Glass - 5mm,2003,,5mm Clear,2156,LoEÂ³ 366 S5,Ar90,0.2494,0.0439,22.76,0.1569,0.2544,0.0654,30.7,0.28,-2.16,41.05,-1.9,-2.4,0.0073,Yes,No,,
EnthermalPlus,SB60 Solargray 6mm / Argon 10.1mm / Clear 5mm / Vacuum 0.25mm / SB60 5mm,25.45,SolargrayÂ®  6mm,5289,SolarbanÂ® 60 S2,Clear Float Glass,414,,Clear  5mm,5283,SolarbanÂ® 60 S5,Ar90,0.2937,0.0517,19.34,0.1751,0.2817,0.0651,30.64,-0.51,-1.44,41.15,-2.52,-1.05,0.0284,Yes,No,,
EnthermalPlus,SB60 Solargray 6mm / Argon 10.1mm / Clear 5mm / Vacuum 0.25mm / SB70 5mm,25.45,SolargrayÂ®  6mm,5289,SolarbanÂ® 60 S2,Clear Float Glass,414,,SolarbanÂ® 70 glass  5mm,5434,SolarbanÂ® 70 S5,Ar90,0.243,0.0428,23.37,0.146,0.2578,0.0683,31.41,-0.19,-3.21,44.86,-4.21,-3.41,0.0105,Yes,No,,
EnthermalPlus,SB60 Solargray 6mm / Argon 9.49mm / Clear 5mm / Vacuum 0.25mm / LUMI 5mm,25.44,SolargrayÂ®  6mm,5289,SolarbanÂ® 60 S2,SGG PLANICLEAR 5mm,21012,,SGG ECLAZ II 5mm,20755,ECLAZ II S5,Ar90,0.3279,0.0577,17.32,0.195,0.3288,0.0646,30.54,0.24,-2.72,42.7,-2.09,-1.76,0.0574,Yes,No,,
EnthermalPlus,SB60 Optigray 6mm / Argon 10.09mm / Clear 5mm / Vacuum 0.25mm / C180 5mm,25.44,OptigrayÂ®  6mm,5265,SolarbanÂ® 60 S2,Float Glass - 5mm,2003,,5mm Clear,2193,LoE 180 S5,Ar90,0.3824,0.0673,14.85,0.2413,0.4409,0.0951,36.97,-1.38,-3.28,48.36,-2.65,-3.86,0.0492,Yes,No,,
EnthermalPlus,SB60 Optigray 6mm / Argon 10.09mm / Clear 5mm / Vacuum 0.25mm / C270 5mm,25.44,OptigrayÂ®  6mm,5265,SolarbanÂ® 60 S2,Float Glass - 5mm,2003,,5mm Clear,2028,LoEÂ² 270 S5,Ar90,0.2948,0.0519,19.26,0.2235,0.3873,0.0909,36.13,-3.93,-0.3,43.41,-4.17,-0.62,0.0269,Yes,No,,
EnthermalPlus,SB60 Optigray 6mm / Argon 10.09mm / Clear 5mm / Vacuum 0.25mm / C272 5mm,25.44,OptigrayÂ®  6mm,5265,SolarbanÂ® 60 S2,Float Glass - 5mm,2003,,5 mm Clear,2013,LoEÂ² 272 S5,Ar90,0.3145,0.0554,18.05,0.2311,0.4003,0.086,35.17,-1.73,-1.08,41.38,-2.19,-0.61,0.0329,Yes,No,,
EnthermalPlus,SB60 Optigray 6mm / Argon 10.09mm / Clear 5mm / Vacuum 0.25mm / C366 5mm,25.44,OptigrayÂ®  6mm,5265,SolarbanÂ® 60 S2,Float Glass - 5mm,2003,,5mm Clear,2156,LoEÂ³ 366 S5,Ar90,0.2494,0.0439,22.76,0.2064,0.3604,0.0874,35.43,-0.85,-1.71,41.54,-2.15,-2.19,0.0095,Yes,No,,
EnthermalPlus,SB60 Optigray 6mm / Argon 10.1mm / Clear 5mm / Vacuum 0.25mm / SB60 5mm,25.45,OptigrayÂ®  6mm,5265,SolarbanÂ® 60 S2,Clear Float Glass,414,,Clear  5mm,5283,SolarbanÂ® 60 S5,Ar90,0.2937,0.0517,19.34,0.2259,0.3989,0.087,35.35,-2.06,-0.64,41.74,-2.76,-0.82,0.0373,Yes,No,,
EnthermalPlus,SB60 Optigray 6mm / Argon 10.1mm / Clear 5mm / Vacuum 0.25mm / SB70 5mm,25.45,OptigrayÂ®  6mm,5265,SolarbanÂ® 60 S2,Clear Float Glass,414,,SolarbanÂ® 70 glass  5mm,5434,SolarbanÂ® 70 S5,Ar90,0.243,0.0428,23.37,0.1929,0.3652,0.0933,36.6,-1.94,-3.08,45.29,-4.4,-3.18,0.0137,Yes,No,,
EnthermalPlus,SB60 Optigray 6mm / Argon 9.49mm / Clear 5mm / Vacuum 0.25mm / LUMI 5mm,25.44,OptigrayÂ®  6mm,5265,SolarbanÂ® 60 S2,SGG PLANICLEAR 5mm,21012,,SGG ECLAZ II 5mm,20755,ECLAZ II S5,Ar90,0.3279,0.0577,17.32,0.2483,0.4656,0.086,35.2,-0.9,-2.58,43.46,-2.34,-1.48,0.0758,Yes,No,,
EnthermalPlus,SB60 Solarblue 6mm / Argon 10.09mm / Clear 5mm / Vacuum 0.25mm / C180 5mm,25.44,SolarblueÂ®  6mm,5364,SolarbanÂ® 60 S2,Float Glass - 5mm,2003,,5mm Clear,2193,LoE 180 S5,Ar90,0.3824,0.0673,14.85,0.2233,0.3932,0.0852,35.29,-1.78,-8.95,48.15,-2.79,-4.45,0.0474,Yes,No,,
EnthermalPlus,SB60 Solarblue 6mm / Argon 10.09mm / Clear 5mm / Vacuum 0.25mm / C270 5mm,25.44,SolarblueÂ®  6mm,5364,SolarbanÂ® 60 S2,Float Glass - 5mm,2003,,5mm Clear,2028,LoEÂ² 270 S5,Ar90,0.2948,0.0519,19.26,0.207,0.3455,0.082,34.56,-4.38,-5.31,43.23,-4.29,-1.17,0.026,Yes,No,,
EnthermalPlus,SB60 Solarblue 6mm / Argon 10.09mm / Clear 5mm / Vacuum 0.25mm / C272 5mm,25.44,SolarblueÂ®  6mm,5364,SolarbanÂ® 60 S2,Float Glass - 5mm,2003,,5 mm Clear,2013,LoEÂ² 272 S5,Ar90,0.3145,0.0554,18.05,0.2141,0.3569,0.0778,33.66,-2.28,-5.92,41.17,-2.33,-1.24,0.0319,Yes,No,,
EnthermalPlus,SB60 Solarblue 6mm / Argon 10.09mm / Clear 5mm / Vacuum 0.25mm / C366 5mm,25.44,SolarblueÂ®  6mm,5364,SolarbanÂ® 60 S2,Float Glass - 5mm,2003,,5mm Clear,2156,LoEÂ³ 366 S5,Ar90,0.2494,0.0439,22.76,0.191,0.3219,0.0788,33.88,-1.37,-6.74,41.37,-2.22,-2.68,0.0092,Yes,No,,
EnthermalPlus,SB60 Solarblue 6mm / Argon 10.1mm / Clear 5mm / Vacuum 0.25mm / SB60 5mm,25.45,SolarblueÂ®  6mm,5364,SolarbanÂ® 60 S2,Clear Float Glass,414,,Clear  5mm,5283,SolarbanÂ® 60 S5,Ar90,0.2937,0.0517,19.34,0.2093,0.3559,0.0785,33.81,-2.58,-5.52,41.54,-2.88,-1.43,0.036,Yes,No,,
EnthermalPlus,SB60 Solarblue 6mm / Argon 10.1mm / Clear 5mm / Vacuum 0.25mm / SB70 5mm,25.45,SolarblueÂ®  6mm,5364,SolarbanÂ® 60 S2,Clear Float Glass,414,,SolarbanÂ® 70 glass  5mm,5434,SolarbanÂ® 70 S5,Ar90,0.243,0.0428,23.37,0.1783,0.3259,0.0839,34.98,-2.07,-8.52,45.14,-4.49,-3.61,0.0133,Yes,No,,
EnthermalPlus,SB60 Solarblue 6mm / Argon 9.49mm / Clear 5mm / Vacuum 0.25mm / LUMI 5mm,25.44,SolarblueÂ®  6mm,5364,SolarbanÂ® 60 S2,SGG PLANICLEAR 5mm,21012,,SGG ECLAZ II 5mm,20755,ECLAZ II S5,Ar90,0.3279,0.0577,17.32,0.2296,0.4151,0.0777,33.7,-1.37,-7.57,43.2,-2.52,-2.28,0.0729,Yes,No,,
EnthermalPlus,SB60 Optiblue 6mm / Argon 10.09mm / Clear 5mm / Vacuum 0.25mm / C180 5mm,25.44,OptiblueÂ® (SolarbanÂ® z50)  6mm,5424,SolarbanÂ® 60 S2,Float Glass - 5mm,2003,,5mm Clear,2193,LoE 180 S5,Ar90,0.3824,0.0673,14.85,0.267,0.4489,0.0972,37.5,-0.54,-7.75,48.41,-2.65,-4.24,0.063,Yes,No,,
EnthermalPlus,SB60 Optiblue 6mm / Argon 10.09mm / Clear 5mm / Vacuum 0.25mm / C270 5mm,25.44,OptiblueÂ® (SolarbanÂ® z50)  6mm,5424,SolarbanÂ® 60 S2,Float Glass - 5mm,2003,,5mm Clear,2028,LoEÂ² 270 S5,Ar90,0.2948,0.0519,19.26,0.2433,0.3942,0.0929,36.63,-3.49,-3.95,43.46,-4.17,-0.98,0.034,Yes,No,,
EnthermalPlus,SB60 Optiblue 6mm / Argon 10.09mm / Clear 5mm / Vacuum 0.25mm / C272 5mm,25.44,OptiblueÂ® (SolarbanÂ® z50)  6mm,5424,SolarbanÂ® 60 S2,Float Glass - 5mm,2003,,5 mm Clear,2013,LoEÂ² 272 S5,Ar90,0.3145,0.0554,18.05,0.2526,0.4074,0.0878,35.62,-1.17,-4.7,41.44,-2.19,-1.03,0.0414,Yes,No,,
EnthermalPlus,SB60 Optiblue 6mm / Argon 10.09mm / Clear 5mm / Vacuum 0.25mm / C366 5mm,25.44,OptiblueÂ® (SolarbanÂ® z50)  6mm,5424,SolarbanÂ® 60 S2,Float Glass - 5mm,2003,,5mm Clear,2156,LoEÂ³ 366 S5,Ar90,0.2494,0.0439,22.76,0.2216,0.3669,0.0892,35.89,-0.11,-5.54,41.59,-2.16,-2.5,0.0121,Yes,No,,
EnthermalPlus,SB60 Optiblue 6mm / Argon 10.1mm / Clear 5mm / Vacuum 0.25mm / SB60 5mm,25.45,OptiblueÂ® (SolarbanÂ® z50)  6mm,5424,SolarbanÂ® 60 S2,Clear Float Glass,414,,Clear  5mm,5283,SolarbanÂ® 60 S5,Ar90,0.2937,0.0517,19.34,0.2465,0.4061,0.0887,35.79,-1.53,-4.24,41.8,-2.76,-1.22,0.0475,Yes,No,,
EnthermalPlus,SB60 Optiblue 6mm / Argon 10.1mm / Clear 5mm / Vacuum 0.25mm / SB70 5mm,25.45,OptiblueÂ® (SolarbanÂ® z50)  6mm,5424,SolarbanÂ® 60 S2,Clear Float Glass,414,,SolarbanÂ® 70 glass  5mm,5434,SolarbanÂ® 70 S5,Ar90,0.243,0.0428,23.37,0.206,0.3717,0.0955,37.13,-0.94,-7.4,45.33,-4.41,-3.44,0.0174,Yes,No,,
EnthermalPlus,SB60 Optiblue 6mm / Argon 9.49mm / Clear 5mm / Vacuum 0.25mm / LUMI 5mm,25.44,OptiblueÂ® (SolarbanÂ® z50)  6mm,5424,SolarbanÂ® 60 S2,SGG PLANICLEAR 5mm,21012,,SGG ECLAZ II 5mm,20755,ECLAZ II S5,Ar90,0.3279,0.0577,17.32,0.2758,0.4739,0.0877,35.66,-0.18,-6.5,43.54,-2.33,-2.01,0.0979,Yes,No,,
EnthermalPlus,SB60 Starphire 6mm / Argon 10.09mm / Clear 5mm / Vacuum 0.25mm / C180 5mm,25.44,StarphireÂ®  6mm,5349,SolarbanÂ® 60 S2,Float Glass - 5mm,2003,,5mm Clear,2193,LoE 180 S5,Ar90,0.3824,0.0673,14.85,0.3577,0.6395,0.1518,45.93,-1.22,-4.55,49.59,-2.76,-3.46,0.0909,Yes,No,,
EnthermalPlus,SB60 Starphire 6mm / Argon 10.09mm / Clear 5mm / Vacuum 0.25mm / C270 5mm,25.44,StarphireÂ®  6mm,5349,SolarbanÂ® 60 S2,Float Glass - 5mm,2003,,5mm Clear,2028,LoEÂ² 270 S5,Ar90,0.2948,0.0519,19.26,0.3277,0.5613,0.1429,44.62,-5.26,-0.06,44.52,-4.29,-0.33,0.0477,Yes,No,,
EnthermalPlus,SB60 Starphire 6mm / Argon 10.09mm / Clear 5mm / Vacuum 0.25mm / C272 5mm,25.44,StarphireÂ®  6mm,5349,SolarbanÂ® 60 S2,Float Glass - 5mm,2003,,5 mm Clear,2013,LoEÂ² 272 S5,Ar90,0.3145,0.0554,18.05,0.3396,0.5802,0.1328,43.14,-1.82,-1.22,42.65,-2.33,-0.29,0.0574,Yes,No,,
EnthermalPlus,SB60 Starphire 6mm / Argon 10.09mm / Clear 5mm / Vacuum 0.25mm / C366 5mm,25.44,StarphireÂ®  6mm,5349,SolarbanÂ® 60 S2,Float Glass - 5mm,2003,,5mm Clear,2156,LoEÂ³ 366 S5,Ar90,0.2494,0.0439,22.76,0.3002,0.5221,0.1356,43.53,-0.38,-2.19,42.57,-2.44,-1.85,0.0171,Yes,No,,
EnthermalPlus,SB60 Starphire 6mm / Argon 10.1mm / Clear 5mm / Vacuum 0.25mm / SB60 5mm,25.45,StarphireÂ®  6mm,5349,SolarbanÂ® 60 S2,Clear Float Glass,414,,Clear  5mm,5283,SolarbanÂ® 60 S5,Ar90,0.2937,0.0517,19.34,0.3318,0.5781,0.1348,43.4,-2.34,-0.57,42.99,-2.95,-0.48,0.0674,Yes,No,,
EnthermalPlus,SB60 Starphire 6mm / Argon 10.1mm / Clear 5mm / Vacuum 0.25mm / SB70 5mm,25.45,StarphireÂ®  6mm,5349,SolarbanÂ® 60 S2,Clear Float Glass,414,,SolarbanÂ® 70 glass  5mm,5434,SolarbanÂ® 70 S5,Ar90,0.243,0.0428,23.37,0.2796,0.5292,0.1478,45.33,-2.12,-4.23,46.22,-4.59,-2.78,0.0245,Yes,No,,
EnthermalPlus,SB60 Starphire 6mm / Argon 9.49mm / Clear 5mm / Vacuum 0.25mm / LUMI 5mm,25.44,StarphireÂ®  6mm,5349,SolarbanÂ® 60 S2,SGG PLANICLEAR 5mm,21012,,SGG ECLAZ II 5mm,20755,ECLAZ II S5,Ar90,0.3279,0.0577,17.32,0.3717,0.675,0.1328,43.2,-0.53,-3.54,45.06,-2.43,-1.09,0.1454,Yes,No,,
EnthermalPlus,SB70 6mm / Argon 10.09mm / Clear 5mm / Vacuum 0.25mm / C180 5mm,25.44,SolarbanÂ® 70 glass  6mm,5439,SolarbanÂ® 70 S2,Float Glass - 5mm,2003,,5mm Clear,2193,LoE 180 S5,Ar90,0.3795,0.0668,14.96,0.2329,0.5696,0.1658,47.82,-4.32,-5.08,51.35,-2.53,-6.86,0.0301,Yes,No,,
EnthermalPlus,SB70 6mm / Argon 10.09mm / Clear 5mm / Vacuum 0.25mm / C270 5mm,25.44,SolarbanÂ® 70 glass  6mm,5439,SolarbanÂ® 70 S2,Float Glass - 5mm,2003,,5mm Clear,2028,LoEÂ² 270 S5,Ar90,0.2931,0.0516,19.38,0.2318,0.5003,0.1587,46.86,-7.2,-2.31,46.11,-4.34,-3.49,0.0157,Yes,No,,
EnthermalPlus,SB70 6mm / Argon 10.09mm / Clear 5mm / Vacuum 0.25mm / C272 5mm,25.44,SolarbanÂ® 70 glass  6mm,5439,SolarbanÂ® 70 S2,Float Glass - 5mm,2003,,5 mm Clear,2013,LoEÂ² 272 S5,Ar90,0.3126,0.055,18.17,0.2357,0.5167,0.1506,45.75,-4.62,-3.22,44.45,-2.19,-4.11,0.0197,Yes,No,,
EnthermalPlus,SB70 6mm / Argon 10.09mm / Clear 5mm / Vacuum 0.25mm / C366 5mm,25.44,SolarbanÂ® 70 glass  6mm,5439,SolarbanÂ® 70 S2,Float Glass - 5mm,2003,,5mm Clear,2156,LoEÂ³ 366 S5,Ar90,0.2482,0.0437,22.88,0.2272,0.4656,0.1526,46.01,-3.79,-3.77,44.02,-3.08,-4.3,0.0059,Yes,No,,
EnthermalPlus,SB70 6mm / Argon 10.1mm / Clear 5mm / Vacuum 0.25mm / SB60 5mm,25.45,SolarbanÂ® 70 glass  6mm,5439,SolarbanÂ® 70 S2,Clear Float Glass,414,,Clear  5mm,5283,SolarbanÂ® 60 S5,Ar90,0.2919,0.0514,19.45,0.232,0.515,0.1522,45.96,-4.92,-2.76,44.76,-2.98,-4.04,0.0221,Yes,No,,
EnthermalPlus,SB70 6mm / Argon 10.1mm / Clear 5mm / Vacuum 0.25mm / SB70 5mm,25.45,SolarbanÂ® 70 glass  6mm,5439,SolarbanÂ® 70 S2,Clear Float Glass,414,,SolarbanÂ® 70 glass  5mm,5434,SolarbanÂ® 70 S5,Ar90,0.2418,0.0426,23.49,0.2164,0.4723,0.1624,47.35,-5.37,-4.84,47.53,-5.12,-4.92,0.0091,Yes,No,,
EnthermalPlus,SB70 6mm / Argon 9.49mm / Clear 5mm / Vacuum 0.25mm / LUMI 5mm,25.44,SolarbanÂ® 70 glass  6mm,5439,SolarbanÂ® 70 S2,SGG PLANICLEAR 5mm,21012,,SGG ECLAZ II 5mm,20755,ECLAZ II S5,Ar90,0.3259,0.0574,17.42,0.2404,0.6007,0.1506,45.8,-3.66,-4.72,47.31,-1.98,-5.78,0.0473,Yes,No,,
EnthermalPlus,SB70 Solexia 6mm / Argon 10.09mm / Clear 5mm / Vacuum 0.25mm / C180 5mm,25.44,SolexiaÂ®  6mm,5393,SolarbanÂ® 70 S2,Float Glass - 5mm,2003,,5mm Clear,2193,LoE 180 S5,Ar90,0.3795,0.0668,14.96,0.2001,0.4967,0.1372,43.94,-8.38,-3.06,50.95,-2.75,-7.0,0.0174,Yes,No,,
EnthermalPlus,SB70 Solexia 6mm / Argon 10.09mm / Clear 5mm / Vacuum 0.25mm / C270 5mm,25.44,SolexiaÂ®  6mm,5393,SolarbanÂ® 70 S2,Float Glass - 5mm,2003,,5mm Clear,2028,LoEÂ² 270 S5,Ar90,0.2931,0.0516,19.38,0.1978,0.4365,0.132,43.14,-10.71,-0.74,45.74,-4.54,-3.6,0.0092,Yes,No,,
EnthermalPlus,SB70 Solexia 6mm / Argon 10.09mm / Clear 5mm / Vacuum 0.25mm / C272 5mm,25.44,SolexiaÂ®  6mm,5393,SolarbanÂ® 70 S2,Float Glass - 5mm,2003,,5 mm Clear,2013,LoEÂ² 272 S5,Ar90,0.3126,0.055,18.17,0.2015,0.4507,0.1255,42.14,-8.4,-1.55,44.03,-2.4,-4.23,0.0117,Yes,No,,
EnthermalPlus,SB70 Solexia 6mm / Argon 10.09mm / Clear 5mm / Vacuum 0.25mm / C366 5mm,25.44,SolexiaÂ®  6mm,5393,SolarbanÂ® 70 S2,Float Glass - 5mm,2003,,5mm Clear,2156,LoEÂ³ 366 S5,Ar90,0.2482,0.0437,22.88,0.194,0.4067,0.1269,42.35,-7.69,-2.01,43.68,-3.2,-4.41,0.0034,Yes,No,,
EnthermalPlus,SB70 Solexia 6mm / Argon 10.1mm / Clear 5mm / Vacuum 0.25mm / SB60 5mm,25.45,SolexiaÂ®  6mm,5393,SolarbanÂ® 70 S2,Clear Float Glass,414,,Clear  5mm,5283,SolarbanÂ® 60 S5,Ar90,0.2919,0.0514,19.45,0.198,0.4494,0.1268,42.32,-8.63,-1.16,44.35,-3.17,-4.17,0.0129,Yes,No,,
EnthermalPlus,SB70 Solexia 6mm / Argon 10.1mm / Clear 5mm / Vacuum 0.25mm / SB70 5mm,25.45,SolexiaÂ®  6mm,5393,SolarbanÂ® 70 S2,Clear Float Glass,414,,SolarbanÂ® 70 glass  5mm,5434,SolarbanÂ® 70 S5,Ar90,0.2418,0.0426,23.49,0.1853,0.4124,0.1347,43.55,-9.27,-2.77,47.22,-5.25,-5.04,0.0054,Yes,No,,
EnthermalPlus,SB70 Solexia 6mm / Argon 9.49mm / Clear 5mm / Vacuum 0.25mm / LUMI 5mm,25.44,SolexiaÂ®  6mm,5393,SolarbanÂ® 70 S2,SGG PLANICLEAR 5mm,21012,,SGG ECLAZ II 5mm,20755,ECLAZ II S5,Ar90,0.3259,0.0574,17.42,0.205,0.5238,0.1254,42.16,-7.59,-2.82,46.79,-2.27,-5.94,0.0268,Yes,No,,
EnthermalPlus,SB70 Solarbronze 6mm / Argon 10.09mm / Clear 5mm / Vacuum 0.25mm / C180 5mm,25.44,SolarbronzeÂ®  6mm,5377,SolarbanÂ® 70 S2,Float Glass - 5mm,2003,,5mm Clear,2193,LoE 180 S5,Ar90,0.3795,0.0668,14.96,0.1504,0.3409,0.087,35.29,0.0,-0.5,50.21,-1.97,-7.25,0.0145,Yes,No,,
EnthermalPlus,SB70 Solarbronze 6mm / Argon 10.09mm / Clear 5mm / Vacuum 0.25mm / C270 5mm,25.44,SolarbronzeÂ®  6mm,5377,SolarbanÂ® 70 S2,Float Glass - 5mm,2003,,5mm Clear,2028,LoEÂ² 270 S5,Ar90,0.2931,0.0516,19.38,0.1467,0.2994,0.0843,34.74,-1.45,0.73,45.07,-3.84,-3.81,0.0078,Yes,No,,
EnthermalPlus,SB70 Solarbronze 6mm / Argon 10.09mm / Clear 5mm / Vacuum 0.25mm / C272 5mm,25.44,SolarbronzeÂ®  6mm,5377,SolarbanÂ® 70 S2,Float Glass - 5mm,2003,,5 mm Clear,2013,LoEÂ² 272 S5,Ar90,0.3126,0.055,18.17,0.1497,0.3094,0.0816,34.19,-0.21,0.22,43.28,-1.61,-4.47,0.0099,Yes,No,,
EnthermalPlus,SB70 Solarbronze 6mm / Argon 10.09mm / Clear 5mm / Vacuum 0.25mm / C366 5mm,25.44,SolarbronzeÂ®  6mm,5377,SolarbanÂ® 70 S2,Float Glass - 5mm,2003,,5mm Clear,2156,LoEÂ³ 366 S5,Ar90,0.2482,0.0437,22.88,0.1419,0.2785,0.0824,34.36,0.16,0.01,43.06,-2.49,-4.62,0.0029,Yes,No,,
EnthermalPlus,SB70 Solarbronze 6mm / Argon 10.1mm / Clear 5mm / Vacuum 0.25mm / SB60 5mm,25.45,SolarbronzeÂ®  6mm,5377,SolarbanÂ® 70 S2,Clear Float Glass,414,,Clear  5mm,5283,SolarbanÂ® 60 S5,Ar90,0.2919,0.0514,19.45,0.1467,0.3082,0.0822,34.31,-0.38,0.47,43.6,-2.36,-4.41,0.0108,Yes,No,,
EnthermalPlus,SB70 Solarbronze 6mm / Argon 10.1mm / Clear 5mm / Vacuum 0.25mm / SB70 5mm,25.45,SolarbronzeÂ®  6mm,5377,SolarbanÂ® 70 S2,Clear Float Glass,414,,SolarbanÂ® 70 glass  5mm,5434,SolarbanÂ® 70 S5,Ar90,0.2418,0.0426,23.49,0.1351,0.2826,0.0857,35.03,-0.61,-0.49,46.65,-4.64,-5.29,0.0045,Yes,No,,
EnthermalPlus,SB70 Solarbronze 6mm / Argon 9.49mm / Clear 5mm / Vacuum 0.25mm / LUMI 5mm,25.44,SolarbronzeÂ®  6mm,5377,SolarbanÂ® 70 S2,SGG PLANICLEAR 5mm,21012,,SGG ECLAZ II 5mm,20755,ECLAZ II S5,Ar90,0.3259,0.0574,17.42,0.1532,0.3597,0.0816,34.21,0.25,-0.5,45.86,-1.29,-6.24,0.0223,Yes,No,,
EnthermalPlus,SB70 Solargray 6mm / Argon 10.09mm / Clear 5mm / Vacuum 0.25mm / C180 5mm,25.44,SolargrayÂ®  6mm,5373,SolarbanÂ® 70 S2,Float Glass - 5mm,2003,,5mm Clear,2193,LoE 180 S5,Ar90,0.3795,0.0668,14.96,0.1326,0.285,0.0742,32.76,-0.37,-4.05,50.03,-2.04,-7.53,0.014,Yes,No,,
EnthermalPlus,SB70 Solargray 6mm / Argon 10.09mm / Clear 5mm / Vacuum 0.25mm / C270 5mm,25.44,SolargrayÂ®  6mm,5373,SolarbanÂ® 70 S2,Float Glass - 5mm,2003,,5mm Clear,2028,LoEÂ² 270 S5,Ar90,0.2931,0.0516,19.38,0.1285,0.2504,0.0724,32.35,-1.6,-2.66,44.9,-3.9,-4.06,0.0075,Yes,No,,
EnthermalPlus,SB70 Solargray 6mm / Argon 10.09mm / Clear 5mm / Vacuum 0.25mm / C272 5mm,25.44,SolargrayÂ®  6mm,5373,SolarbanÂ® 70 S2,Float Glass - 5mm,2003,,5 mm Clear,2013,LoEÂ² 272 S5,Ar90,0.3126,0.055,18.17,0.1314,0.2587,0.0703,31.89,-0.56,-3.05,43.09,-1.67,-4.76,0.0096,Yes,No,,
EnthermalPlus,SB70 Solargray 6mm / Argon 10.09mm / Clear 5mm / Vacuum 0.25mm / C366 5mm,25.44,SolargrayÂ®  6mm,5373,SolarbanÂ® 70 S2,Float Glass - 5mm,2003,,5mm Clear,2156,LoEÂ³ 366 S5,Ar90,0.2482,0.0437,22.88,0.1239,0.2331,0.0709,32.02,-0.23,-3.31,42.9,-2.53,-4.86,0.0028,Yes,No,,
EnthermalPlus,SB70 Solargray 6mm / Argon 10.1mm / Clear 5mm / Vacuum 0.25mm / SB60 5mm,25.45,SolargrayÂ®  6mm,5373,SolarbanÂ® 70 S2,Clear Float Glass,414,,Clear  5mm,5283,SolarbanÂ® 60 S5,Ar90,0.2919,0.0514,19.45,0.1286,0.2578,0.0708,31.98,-0.71,-2.84,43.42,-2.42,-4.7,0.0104,Yes,No,,
EnthermalPlus,SB70 Solargray 6mm / Argon 10.1mm / Clear 5mm / Vacuum 0.25mm / SB70 5mm,25.45,SolargrayÂ®  6mm,5373,SolarbanÂ® 70 S2,Clear Float Glass,414,,SolarbanÂ® 70 glass  5mm,5434,SolarbanÂ® 70 S5,Ar90,0.2418,0.0426,23.49,0.1178,0.2364,0.0734,32.57,-0.75,-3.94,46.51,-4.69,-5.5,0.0043,Yes,No,,
EnthermalPlus,SB70 Solargray 6mm / Argon 9.49mm / Clear 5mm / Vacuum 0.25mm / LUMI 5mm,25.44,SolargrayÂ®  6mm,5373,SolarbanÂ® 70 S2,SGG PLANICLEAR 5mm,21012,,SGG ECLAZ II 5mm,20755,ECLAZ II S5,Ar90,0.3259,0.0574,17.42,0.1345,0.3007,0.0703,31.9,-0.14,-3.75,45.62,-1.38,-6.6,0.0215,Yes,No,,
EnthermalPlus,SB70 Optigray 6mm / Argon 10.09mm / Clear 5mm / Vacuum 0.25mm / C180 5mm,25.44,OptigrayÂ®  6mm,5390,SolarbanÂ® 70 S2,Float Glass - 5mm,2003,,5mm Clear,2193,LoE 180 S5,Ar90,0.3795,0.0668,14.96,0.1733,0.4038,0.105,38.78,-2.68,-4.0,50.48,-2.23,-7.28,0.0184,Yes,No,,
EnthermalPlus,SB70 Optigray 6mm / Argon 10.09mm / Clear 5mm / Vacuum 0.25mm / C270 5mm,25.44,OptigrayÂ®  6mm,5390,SolarbanÂ® 70 S2,Float Glass - 5mm,2003,,5mm Clear,2028,LoEÂ² 270 S5,Ar90,0.2931,0.0516,19.38,0.1703,0.3547,0.1015,38.12,-4.59,-2.06,45.31,-4.08,-3.84,0.0098,Yes,No,,
EnthermalPlus,SB70 Optigray 6mm / Argon 10.09mm / Clear 5mm / Vacuum 0.25mm / C272 5mm,25.44,OptigrayÂ®  6mm,5390,SolarbanÂ® 70 S2,Float Glass - 5mm,2003,,5 mm Clear,2013,LoEÂ² 272 S5,Ar90,0.3126,0.055,18.17,0.1736,0.3664,0.0974,37.37,-2.87,-2.69,43.55,-1.88,-4.51,0.0125,Yes,No,,
EnthermalPlus,SB70 Optigray 6mm / Argon 10.09mm / Clear 5mm / Vacuum 0.25mm / C366 5mm,25.44,OptigrayÂ®  6mm,5390,SolarbanÂ® 70 S2,Float Glass - 5mm,2003,,5mm Clear,2156,LoEÂ³ 366 S5,Ar90,0.2482,0.0437,22.88,0.1657,0.3303,0.0984,37.56,-2.33,-3.06,43.28,-2.74,-4.64,0.0037,Yes,No,,
EnthermalPlus,SB70 Optigray 6mm / Argon 10.1mm / Clear 5mm / Vacuum 0.25mm / SB60 5mm,25.45,OptigrayÂ®  6mm,5390,SolarbanÂ® 70 S2,Clear Float Glass,414,,Clear  5mm,5283,SolarbanÂ® 60 S5,Ar90,0.2919,0.0514,19.45,0.1704,0.3652,0.0982,37.52,-3.08,-2.37,43.88,-2.64,-4.44,0.0137,Yes,No,,
EnthermalPlus,SB70 Optigray 6mm / Argon 10.1mm / Clear 5mm / Vacuum 0.25mm / SB70 5mm,25.45,OptigrayÂ®  6mm,5390,SolarbanÂ® 70 S2,Clear Float Glass,414,,SolarbanÂ® 70 glass  5mm,5434,SolarbanÂ® 70 S5,Ar90,0.2418,0.0426,23.49,0.1579,0.3349,0.1034,38.46,-3.35,-3.84,46.86,-4.85,-5.28,0.0057,Yes,No,,
EnthermalPlus,SB70 Optigray 6mm / Argon 9.49mm / Clear 5mm / Vacuum 0.25mm / LUMI 5mm,25.44,OptigrayÂ®  6mm,5390,SolarbanÂ® 70 S2,SGG PLANICLEAR 5mm,21012,,SGG ECLAZ II 5mm,20755,ECLAZ II S5,Ar90,0.3259,0.0574,17.42,0.1772,0.4259,0.0973,37.4,-2.23,-3.72,46.2,-1.63,-6.28,0.0283,Yes,No,,
EnthermalPlus,SB70 Solarblue 6mm / Argon 10.09mm / Clear 5mm / Vacuum 0.25mm / C180 5mm,25.44,SolarblueÂ®  6mm,5396,SolarbanÂ® 70 S2,Float Glass - 5mm,2003,,5mm Clear,2193,LoE 180 S5,Ar90,0.3795,0.0668,14.96,0.1615,0.3602,0.0937,36.97,-2.88,-10.15,50.32,-2.32,-7.72,0.0178,Yes,No,,
EnthermalPlus,SB70 Solarblue 6mm / Argon 10.09mm / Clear 5mm / Vacuum 0.25mm / C270 5mm,25.44,SolarblueÂ®  6mm,5396,SolarbanÂ® 70 S2,Float Glass - 5mm,2003,,5mm Clear,2028,LoEÂ² 270 S5,Ar90,0.2931,0.0516,19.38,0.1584,0.3166,0.0909,36.4,-4.78,-7.75,45.17,-4.16,-4.25,0.0095,Yes,No,,
EnthermalPlus,SB70 Solarblue 6mm / Argon 10.09mm / Clear 5mm / Vacuum 0.25mm / C272 5mm,25.44,SolarblueÂ®  6mm,5396,SolarbanÂ® 70 S2,Float Glass - 5mm,2003,,5 mm Clear,2013,LoEÂ² 272 S5,Ar90,0.3126,0.055,18.17,0.1616,0.3268,0.0874,35.7,-3.14,-8.25,43.39,-1.97,-4.97,0.0121,Yes,No,,
EnthermalPlus,SB70 Solarblue 6mm / Argon 10.09mm / Clear 5mm / Vacuum 0.25mm / C366 5mm,25.44,SolarblueÂ®  6mm,5396,SolarbanÂ® 70 S2,Float Glass - 5mm,2003,,5mm Clear,2156,LoEÂ³ 366 S5,Ar90,0.2482,0.0437,22.88,0.1539,0.295,0.0882,35.86,-2.57,-8.75,43.15,-2.79,-5.02,0.0035,Yes,No,,
EnthermalPlus,SB70 Solarblue 6mm / Argon 10.1mm / Clear 5mm / Vacuum 0.25mm / SB60 5mm,25.45,SolarblueÂ®  6mm,5396,SolarbanÂ® 70 S2,Clear Float Glass,414,,Clear  5mm,5283,SolarbanÂ® 60 S5,Ar90,0.2919,0.0514,19.45,0.1585,0.3259,0.0881,35.82,-3.34,-7.96,43.72,-2.72,-4.89,0.0133,Yes,No,,
EnthermalPlus,SB70 Solarblue 6mm / Argon 10.1mm / Clear 5mm / Vacuum 0.25mm / SB70 5mm,25.45,SolarblueÂ®  6mm,5396,SolarbanÂ® 70 S2,Clear Float Glass,414,,SolarbanÂ® 70 glass  5mm,5434,SolarbanÂ® 70 S5,Ar90,0.2418,0.0426,23.49,0.1465,0.299,0.0924,36.71,-3.31,-9.81,46.74,-4.92,-5.62,0.0055,Yes,No,,
EnthermalPlus,SB70 Solarblue 6mm / Argon 9.49mm / Clear 5mm / Vacuum 0.25mm / LUMI 5mm,25.44,SolarblueÂ®  6mm,5396,SolarbanÂ® 70 S2,SGG PLANICLEAR 5mm,21012,,SGG ECLAZ II 5mm,20755,ECLAZ II S5,Ar90,0.3259,0.0574,17.42,0.1648,0.3799,0.0874,35.73,-2.45,-9.38,46.0,-1.74,-6.85,0.0273,Yes,No,,
EnthermalPlus,SB70 Optiblue 6mm / Argon 10.09mm / Clear 5mm / Vacuum 0.25mm / C180 5mm,25.44,OptiblueÂ® (SolarbanÂ® z75)  6mm,5428,SolarbanÂ® 70 S2,Float Glass - 5mm,2003,,5mm Clear,2193,LoE 180 S5,Ar90,0.3795,0.0668,14.96,0.1806,0.4109,0.1079,39.42,-1.5,-8.91,50.52,-2.25,-7.54,0.0235,Yes,No,,
EnthermalPlus,SB70 Optiblue 6mm / Argon 10.09mm / Clear 5mm / Vacuum 0.25mm / C270 5mm,25.44,OptiblueÂ® (SolarbanÂ® z75)  6mm,5428,SolarbanÂ® 70 S2,Float Glass - 5mm,2003,,5mm Clear,2028,LoEÂ² 270 S5,Ar90,0.2931,0.0516,19.38,0.1781,0.361,0.1042,38.74,-3.66,-6.44,45.35,-4.09,-4.09,0.0124,Yes,No,,
EnthermalPlus,SB70 Optiblue 6mm / Argon 10.09mm / Clear 5mm / Vacuum 0.25mm / C272 5mm,25.44,OptiblueÂ® (SolarbanÂ® z75)  6mm,5428,SolarbanÂ® 70 S2,Float Glass - 5mm,2003,,5 mm Clear,2013,LoEÂ² 272 S5,Ar90,0.3126,0.055,18.17,0.1815,0.3729,0.0999,37.96,-1.85,-7.05,43.59,-1.9,-4.78,0.0157,Yes,No,,
EnthermalPlus,SB70 Optiblue 6mm / Argon 10.09mm / Clear 5mm / Vacuum 0.25mm / C366 5mm,25.44,OptiblueÂ® (SolarbanÂ® z75)  6mm,5428,SolarbanÂ® 70 S2,Float Glass - 5mm,2003,,5mm Clear,2156,LoEÂ³ 366 S5,Ar90,0.2482,0.0437,22.88,0.1733,0.3362,0.101,38.15,-1.23,-7.55,43.32,-2.76,-4.86,0.0046,Yes,No,,
EnthermalPlus,SB70 Optiblue 6mm / Argon 10.1mm / Clear 5mm / Vacuum 0.25mm / SB60 5mm,25.45,OptiblueÂ® (SolarbanÂ® z75)  6mm,5428,SolarbanÂ® 70 S2,Clear Float Glass,414,,Clear  5mm,5283,SolarbanÂ® 60 S5,Ar90,0.2919,0.0514,19.45,0.1783,0.3717,0.1008,38.1,-2.09,-6.71,43.92,-2.66,-4.71,0.0174,Yes,No,,
EnthermalPlus,SB70 Optiblue 6mm / Argon 10.1mm / Clear 5mm / Vacuum 0.25mm / SB70 5mm,25.45,OptiblueÂ® (SolarbanÂ® z75)  6mm,5428,SolarbanÂ® 70 S2,Clear Float Glass,414,,SolarbanÂ® 70 glass  5mm,5434,SolarbanÂ® 70 S5,Ar90,0.2418,0.0426,23.49,0.1647,0.3408,0.1062,39.1,-2.09,-8.64,46.89,-4.87,-5.47,0.0072,Yes,No,,
EnthermalPlus,SB70 Optiblue 6mm / Argon 9.49mm / Clear 5mm / Vacuum 0.25mm / LUMI 5mm,25.44,OptiblueÂ® (SolarbanÂ® z75)  6mm,5428,SolarbanÂ® 70 S2,SGG PLANICLEAR 5mm,21012,,SGG ECLAZ II 5mm,20755,ECLAZ II S5,Ar90,0.3259,0.0574,17.42,0.1854,0.4335,0.0999,37.99,-1.1,-8.26,46.26,-1.65,-6.62,0.0364,Yes,No,,
EnthermalPlus,SB72 Starphire 6mm / Argon 10.09mm / Clear 5mm / Vacuum 0.25mm / C180 5mm,25.44,StarphireÂ®  6mm,5435,SolarbanÂ® 72 S2,Float Glass - 5mm,2003,,5mm Clear,2193,LoE 180 S5,Ar90,0.3795,0.0668,14.96,0.2418,0.5868,0.1694,48.25,-2.28,-5.48,51.38,-2.4,-6.87,0.0364,Yes,No,,
EnthermalPlus,SB72 Starphire 6mm / Argon 10.09mm / Clear 5mm / Vacuum 0.25mm / C270 5mm,25.44,StarphireÂ®  6mm,5435,SolarbanÂ® 72 S2,Float Glass - 5mm,2003,,5mm Clear,2028,LoEÂ² 270 S5,Ar90,0.293,0.0516,19.38,0.2415,0.5152,0.1617,47.22,-5.4,-2.37,46.12,-4.25,-3.53,0.0186,Yes,No,,
EnthermalPlus,SB72 Starphire 6mm / Argon 10.09mm / Clear 5mm / Vacuum 0.25mm / C272 5mm,25.44,StarphireÂ®  6mm,5435,SolarbanÂ® 72 S2,Float Glass - 5mm,2003,,5 mm Clear,2013,LoEÂ² 272 S5,Ar90,0.3126,0.055,18.17,0.2454,0.5322,0.1533,46.08,-2.74,-3.27,44.46,-2.08,-4.12,0.0234,Yes,No,,
EnthermalPlus,SB72 Starphire 6mm / Argon 10.09mm / Clear 5mm / Vacuum 0.25mm / C366 5mm,25.44,StarphireÂ®  6mm,5435,SolarbanÂ® 72 S2,Float Glass - 5mm,2003,,5mm Clear,2156,LoEÂ³ 366 S5,Ar90,0.2482,0.0437,22.88,0.2368,0.4794,0.1554,46.36,-1.86,-3.9,44.03,-3.02,-4.36,0.0071,Yes,No,,
EnthermalPlus,SB72 Starphire 6mm / Argon 10.1mm / Clear 5mm / Vacuum 0.25mm / SB60 5mm,25.45,StarphireÂ®  6mm,5435,SolarbanÂ® 72 S2,Clear Float Glass,414,,Clear  5mm,5283,SolarbanÂ® 60 S5,Ar90,0.2919,0.0514,19.45,0.2416,0.5304,0.155,46.29,-3.08,-2.79,44.77,-2.88,-4.06,0.0265,Yes,No,,
EnthermalPlus,SB72 Starphire 6mm / Argon 10.1mm / Clear 5mm / Vacuum 0.25mm / SB70 5mm,25.45,StarphireÂ®  6mm,5435,SolarbanÂ® 72 S2,Clear Float Glass,414,,SolarbanÂ® 70 glass  5mm,5434,SolarbanÂ® 70 S5,Ar90,0.2418,0.0426,23.49,0.2252,0.4863,0.1656,47.74,-3.38,-5.22,47.54,-5.07,-4.96,0.011,Yes,No,,
EnthermalPlus,SB72 Starphire 6mm / Argon 9.49mm / Clear 5mm / Vacuum 0.25mm / LUMI 5mm,25.44,StarphireÂ®  6mm,5435,SolarbanÂ® 72 S2,SGG PLANICLEAR 5mm,21012,,SGG ECLAZ II 5mm,20755,ECLAZ II S5,Ar90,0.3259,0.0574,17.42,0.2505,0.6189,0.1533,46.13,-1.72,-4.92,47.34,-1.82,-5.78,0.0582,Yes,No,,
EnthermalPlus,LUMI 6mm / Argon 9.75mm / Clear 5mm / Vacuum 0.25mm / C180 5mm,25.4,SGG ECLAZ II 6mm,20756,ECLAZ II S2,Float Glass - 5mm,2003,,5mm Clear,2193,LoE 180 S5,Ar90,0.3864,0.068,14.7,0.5253,0.7134,0.1649,47.83,-1.75,-5.91,49.26,-1.54,-6.23,0.1681,Yes,Yes,0.530219,0.405257
EnthermalPlus,LUMI 6mm / Argon 9.75mm / Clear 5mm / Vacuum 0.25mm / C270 5mm,25.4,SGG ECLAZ II 6mm,20756,ECLAZ II S2,Float Glass - 5mm,2003,,5mm Clear,2028,LoEÂ² 270 S5,Ar90,0.2972,0.0523,19.1,0.4127,0.6262,0.1539,46.3,-6.58,-0.52,44.22,-3.18,-2.88,0.0839,Yes,Yes,0.416947,0.308426
EnthermalPlus,LUMI 6mm / Argon 9.75mm / Clear 5mm / Vacuum 0.25mm / C272 5mm,25.4,SGG ECLAZ II 6mm,20756,ECLAZ II S2,Float Glass - 5mm,2003,,5 mm Clear,2013,LoEÂ² 272 S5,Ar90,0.3173,0.0559,17.9,0.4385,0.6473,0.1413,44.53,-2.48,-1.88,42.31,-1.04,-3.25,0.1001,Yes,Yes,0.442904,0.330311
EnthermalPlus,LUMI 6mm / Argon 9.75mm / Clear 5mm / Vacuum 0.25mm / C366 5mm,25.4,SGG ECLAZ II 6mm,20756,ECLAZ II S2,Float Glass - 5mm,2003,,5mm Clear,2156,LoEÂ³ 366 S5,Ar90,0.2512,0.0442,22.6,0.3611,0.5824,0.1448,45.0,-0.66,-3.07,42.29,-1.4,-4.11,0.0307,Yes,Yes,0.364689,0.257978
EnthermalPlus,LUMI 6mm / Argon 9.76mm / Clear 5mm / Vacuum 0.25mm / SB60 5mm,25.41,SGG ECLAZ II 6mm,20756,ECLAZ II S2,Clear Float Glass,414,,Clear  5mm,5283,SolarbanÂ® 60 S5,Ar90,0.2961,0.0521,19.18,0.4236,0.645,0.1437,44.84,-3.12,-1.11,42.65,-1.7,-3.34,0.1218,Yes,Yes,0.428170,0.307222
EnthermalPlus,LUMI 6mm / Argon 9.76mm / Clear 5mm / Vacuum 0.25mm / SB70 5mm,25.41,SGG ECLAZ II 6mm,20756,ECLAZ II S2,Clear Float Glass,414,,SolarbanÂ® 70 glass  5mm,5434,SolarbanÂ® 70 S5,Ar90,0.2447,0.0431,23.21,0.3345,0.5902,0.1601,47.14,-2.64,-5.52,45.97,-3.67,-4.75,0.0444,Yes,Yes,0.338776,0.250839
EnthermalPlus,LUMI 6mm / Argon 9.15mm / Clear 5mm / Vacuum 0.25mm / LUMI 5mm,25.4,SGG ECLAZ II 6mm,20756,ECLAZ II S2,SGG PLANICLEAR 5mm,21012,,SGG ECLAZ II 5mm,20755,ECLAZ II S5,Ar90,0.3307,0.0582,17.17,0.5386,0.7532,0.1412,44.6,-0.96,-4.66,44.63,-0.86,-4.78,0.2746,Yes,Yes,0.542902,0.344794
EnthermalPlus,ZEN 6mm / Argon 9.75mm / Clear 5mm / Vacuum 0.25mm / C180 5mm,25.4,SGG ECLAZ ONE II 6mm,20764,ECLAZ ONE II S2,Float Glass - 5mm,2003,,5mm Clear,2193,LoE 180 S5,Ar90,0.3828,0.0674,14.83,0.4428,0.6768,0.2205,54.38,-1.66,-8.0,52.85,-1.87,-7.71,0.1566,Yes,Yes,0.447336,0.400929
EnthermalPlus,ZEN 6mm / Argon 9.75mm / Clear 5mm / Vacuum 0.25mm / C270 5mm,25.4,SGG ECLAZ ONE II 6mm,20764,ECLAZ ONE II S2,Float Glass - 5mm,2003,,5mm Clear,2028,LoEÂ² 270 S5,Ar90,0.2951,0.052,19.24,0.3734,0.5937,0.2106,53.26,-5.07,-4.53,47.48,-3.57,-4.42,0.0791,Yes,Yes,0.376837,0.305898
EnthermalPlus,ZEN 6mm / Argon 9.75mm / Clear 5mm / Vacuum 0.25mm / C272 5mm,25.4,SGG ECLAZ ONE II 6mm,20764,ECLAZ ONE II S2,Float Glass - 5mm,2003,,5 mm Clear,2013,LoEÂ² 272 S5,Ar90,0.3149,0.0555,18.03,0.3923,0.6132,0.1994,52.0,-2.12,-5.62,45.97,-1.45,-4.97,0.0939,Yes,Yes,0.395996,0.327419
EnthermalPlus,ZEN 6mm / Argon 9.75mm / Clear 5mm / Vacuum 0.25mm / C366 5mm,25.4,SGG ECLAZ ONE II 6mm,20764,ECLAZ ONE II S2,Float Glass - 5mm,2003,,5mm Clear,2156,LoEÂ³ 366 S5,Ar90,0.2497,0.044,22.74,0.3326,0.5518,0.2025,52.33,-0.89,-6.34,45.31,-2.26,-5.33,0.0287,Yes,Yes,0.335538,0.256193
EnthermalPlus,ZEN 6mm / Argon 9.76mm / Clear 5mm / Vacuum 0.25mm / SB60 5mm,25.41,SGG ECLAZ ONE II 6mm,20764,ECLAZ ONE II S2,Clear Float Glass,414,,Clear  5mm,5283,SolarbanÂ® 60 S5,Ar90,0.2939,0.0518,19.32,0.3803,0.611,0.2015,52.22,-2.56,-5.08,46.25,-2.29,-4.93,0.1142,Yes,Yes,0.384076,0.304708
EnthermalPlus,ZEN 6mm / Argon 9.76mm / Clear 5mm / Vacuum 0.25mm / SB70 5mm,25.41,SGG ECLAZ ONE II 6mm,20764,ECLAZ ONE II S2,Clear Float Glass,414,,SolarbanÂ® 70 glass  5mm,5434,SolarbanÂ® 70 S5,Ar90,0.2432,0.0428,23.35,0.3088,0.5598,0.2162,53.87,-2.38,-7.81,48.71,-4.29,-5.56,0.0408,Yes,Yes,0.312355,0.249145
EnthermalPlus,ZEN 6mm / Argon 9.15mm / Clear 5mm / Vacuum 0.25mm / LUMI 5mm,25.4,SGG ECLAZ ONE II 6mm,20764,ECLAZ ONE II S2,SGG PLANICLEAR 5mm,21012,,SGG ECLAZ II 5mm,20755,ECLAZ II S5,Ar90,0.3284,0.0578,17.29,0.4577,0.7134,0.1993,52.04,-1.05,-7.42,49.18,-1.22,-6.84,0.2546,Yes,Yes,0.461570,0.341991
EnthermalPlus,SKN183 6mm / Argon 9.75mm / Clear 5mm / Vacuum 0.25mm / C180 5mm,25.4,SGG COOL-LITE SKN 183 II 6mm,20896,COOL-LITE SKN 183 II S2,Float Glass - 5mm,2003,,5mm Clear,2193,LoE 180 S5,Ar90,0.3821,0.0673,14.86,0.314,0.6457,0.1626,47.53,-2.17,-9.18,50.54,-3.3,-6.27,0.1161,Yes,Yes,0.322977,0.399969
EnthermalPlus,SKN183 6mm / Argon 9.75mm / Clear 5mm / Vacuum 0.25mm / C270 5mm,25.4,SGG COOL-LITE SKN 183 II 6mm,20896,COOL-LITE SKN 183 II S2,Float Glass - 5mm,2003,,5mm Clear,2028,LoEÂ² 270 S5,Ar90,0.2946,0.0519,19.27,0.3014,0.5668,0.1534,46.25,-6.12,-5.33,45.39,-4.8,-2.95,0.0588,Yes,Yes,0.307814,0.305336
EnthermalPlus,SKN183 6mm / Argon 9.75mm / Clear 5mm / Vacuum 0.25mm / C272 5mm,25.4,SGG COOL-LITE SKN 183 II 6mm,20896,COOL-LITE SKN 183 II S2,Float Glass - 5mm,2003,,5 mm Clear,2013,LoEÂ² 272 S5,Ar90,0.3143,0.0554,18.06,0.309,0.5856,0.1431,44.81,-2.76,-6.53,43.63,-2.85,-3.38,0.0712,Yes,Yes,0.315934,0.326775
