Repository: Ranojoyd80/enthermal-configurator

File: Data_Pipeline/1_Source_CSVs/IG_Config_EnthermalPlus_Outboard_Dataset_12-04-26.csv (part 11 of 14)
Product Type,Comment,Total Thickness (mm),Outer Lite (Name_Thickness mm),Outer Lite NFRC ID,Outer Lite Low-E,Middle Lite (Name_Thickness mm),Middle Lite NFRC ID,Middle Lite Low-E,Inner Lite (Name_Thickness mm),Inner Lite NFRC ID,Inner Lite Low-E,Gas Fill,U-value NFRC (W/mÂ²K),U-value NFRC (BTU/hrftF),R-value NFRC,SHGC,Tvis (Visible Transmittance),Exterior Visible Reflectance,Exterior Reflected Color L*,Exterior Reflected Color a*,Exterior Reflected Color b*,Interior Reflected Color L*,Interior Reflected Color a*,Interior Reflected Color b*,T-UV,NFRC,CEN,g-factor,U-value CEN (W/m²K)
EnthermalPlus,SB60 Solarbronze 5mm / Vacuum 0.25mm / Clear 5mm / Air 11.86mm / C180 4mm,25.41,SolarbronzeÂ®  5mm,5273,SolarbanÂ® 60 S2,Clear Float Glass,414,,4mm Clear,2192,LoE 180 S5,Air,0.303,0.0534,18.74,0.2444,0.4051,0.0879,35.48,0.35,-0.43,48.48,-2.43,-3.71,0.0461,Yes,No,,
EnthermalPlus,SB60 Solarbronze 5mm / Vacuum 0.25mm / Clear 5mm / Air 11.86mm / C270 4mm,25.41,SolarbronzeÂ®  5mm,5273,SolarbanÂ® 60 S2,Clear Float Glass,414,,4mm Clear,2027,LoEÂ² 270 S5,Air,0.3,0.0528,18.93,0.233,0.356,0.0843,34.73,-1.78,1.77,43.6,-4.0,-0.44,0.0249,Yes,No,,
EnthermalPlus,SB60 Solarbronze 5mm / Vacuum 0.25mm / Clear 5mm / Air 11.86mm / C272 4mm,25.41,SolarbronzeÂ®  5mm,5273,SolarbanÂ® 60 S2,Clear Float Glass,414,,4 mm Clear,2012,LoEÂ² 272 S5,Air,0.3007,0.053,18.88,0.2388,0.3678,0.0804,33.94,-0.01,1.04,41.49,-2.01,-0.43,0.0307,Yes,No,,
EnthermalPlus,SB60 Solarbronze 5mm / Vacuum 0.25mm / Clear 5mm / Air 11.86mm / C366 4mm,25.41,SolarbronzeÂ®  5mm,5273,SolarbanÂ® 60 S2,Clear Float Glass,414,,4mm Clear,2155,LoEÂ³ 366 S5,Air,0.2985,0.0526,19.02,0.2198,0.331,0.0817,34.19,0.71,0.64,41.73,-1.97,-2.04,0.0089,Yes,No,,
EnthermalPlus,SB60 Solarbronze 5mm / Vacuum 0.25mm / Clear 5mm / Air 11.85mm / SB60 4mm,25.4,SolarbronzeÂ®  5mm,5273,SolarbanÂ® 60 S2,Clear Float Glass,414,,Clear  4mm,5282,SolarbanÂ® 60 S5,Air,0.3,0.0528,18.93,0.2384,0.3722,0.081,34.05,-0.16,1.39,41.68,-2.33,-0.66,0.0343,Yes,No,,
EnthermalPlus,SB60 Solarbronze 5mm / Vacuum 0.25mm / Clear 5mm / Air 11.85mm / SB70 4mm,25.4,SolarbronzeÂ®  5mm,5273,SolarbanÂ® 60 S2,Clear Float Glass,414,,SolarbanÂ® 70 glass  4mm,5433,SolarbanÂ® 70 S5,Air,0.2983,0.0525,19.04,0.2108,0.3406,0.0863,35.14,-0.01,-0.48,45.29,-4.01,-3.12,0.0126,Yes,No,,
EnthermalPlus,SB60 Solarbronze 5mm / Vacuum 0.25mm / Clear 5mm / Air 11.76mm / LUMI 4mm,25.41,SolarbronzeÂ®  5mm,5273,SolarbanÂ® 60 S2,Clear Float Glass,414,,SGG ECLAZ II 4mm,20754,ECLAZ II S5,Air,0.3014,0.0531,18.84,0.2495,0.425,0.08,33.9,0.59,-0.18,43.42,-2.21,-1.34,0.0659,Yes,No,,
EnthermalPlus,SB60 Solargray 5mm / Vacuum 0.25mm / Clear 5mm / Air 11.86mm / C180 4mm,25.41,SolargrayÂ®  5mm,5288,SolarbanÂ® 60 S2,Clear Float Glass,414,,4mm Clear,2192,LoE 180 S5,Air,0.303,0.0534,18.74,0.2173,0.3493,0.0766,33.28,-0.18,-3.53,48.25,-2.53,-4.06,0.0447,Yes,No,,
EnthermalPlus,SB60 Solargray 5mm / Vacuum 0.25mm / Clear 5mm / Air 11.86mm / C270 4mm,25.41,SolargrayÂ®  5mm,5288,SolarbanÂ® 60 S2,Clear Float Glass,414,,4mm Clear,2027,LoEÂ² 270 S5,Air,0.3,0.0528,18.93,0.2076,0.3071,0.074,32.68,-2.08,-1.16,43.39,-4.09,-0.75,0.0242,Yes,No,,
EnthermalPlus,SB60 Solargray 5mm / Vacuum 0.25mm / Clear 5mm / Air 11.86mm / C272 4mm,25.41,SolargrayÂ®  5mm,5288,SolarbanÂ® 60 S2,Clear Float Glass,414,,4 mm Clear,2012,LoEÂ² 272 S5,Air,0.3007,0.053,18.88,0.2126,0.3172,0.071,32.0,-0.55,-1.73,41.25,-2.11,-0.79,0.0299,Yes,No,,
EnthermalPlus,SB60 Solargray 5mm / Vacuum 0.25mm / Clear 5mm / Air 11.86mm / C366 4mm,25.41,SolargrayÂ®  5mm,5288,SolarbanÂ® 60 S2,Clear Float Glass,414,,4mm Clear,2155,LoEÂ³ 366 S5,Air,0.2985,0.0526,19.02,0.1957,0.2858,0.0719,32.2,0.11,-2.21,41.53,-2.02,-2.32,0.0086,Yes,No,,
EnthermalPlus,SB60 Solargray 5mm / Vacuum 0.25mm / Clear 5mm / Air 11.85mm / SB60 4mm,25.4,SolargrayÂ®  5mm,5288,SolarbanÂ® 60 S2,Clear Float Glass,414,,Clear  4mm,5282,SolarbanÂ® 60 S5,Air,0.3,0.0528,18.93,0.2123,0.3211,0.0714,32.09,-0.68,-1.43,41.43,-2.42,-1.02,0.0333,Yes,No,,
EnthermalPlus,SB60 Solargray 5mm / Vacuum 0.25mm / Clear 5mm / Air 11.85mm / SB70 4mm,25.4,SolargrayÂ®  5mm,5288,SolarbanÂ® 60 S2,Clear Float Glass,414,,SolarbanÂ® 70 glass  4mm,5433,SolarbanÂ® 70 S5,Air,0.2983,0.0525,19.04,0.1875,0.2939,0.0755,33.02,-0.34,-3.47,45.11,-4.07,-3.4,0.0123,Yes,No,,
EnthermalPlus,SB60 Solargray 5mm / Vacuum 0.25mm / Clear 5mm / Air 11.76mm / LUMI 4mm,25.41,SolargrayÂ®  5mm,5288,SolarbanÂ® 60 S2,Clear Float Glass,414,,SGG ECLAZ II 4mm,20754,ECLAZ II S5,Air,0.3014,0.0531,18.84,0.2219,0.3666,0.0707,31.97,0.03,-2.91,43.12,-2.34,-1.79,0.0638,Yes,No,,
EnthermalPlus,SB60 Optiblue 5mm / Vacuum 0.25mm / Clear 5mm / Air 11.86mm / C180 4mm,25.41,OptiblueÂ® (SolarbanÂ® z50)  5mm,5423,SolarbanÂ® 60 S2,Clear Float Glass,414,,4mm Clear,2192,LoE 180 S5,Air,0.303,0.0534,18.74,0.2911,0.4726,0.1044,38.77,-0.9,-7.24,48.85,-2.73,-4.15,0.0691,Yes,No,,
EnthermalPlus,SB60 Optiblue 5mm / Vacuum 0.25mm / Clear 5mm / Air 11.86mm / C270 4mm,25.41,OptiblueÂ® (SolarbanÂ® z50)  5mm,5423,SolarbanÂ® 60 S2,Clear Float Glass,414,,4mm Clear,2027,LoEÂ² 270 S5,Air,0.3,0.0528,18.93,0.2773,0.4154,0.0997,37.87,-3.93,-3.44,43.94,-4.27,-0.87,0.0369,Yes,No,,
EnthermalPlus,SB60 Optiblue 5mm / Vacuum 0.25mm / Clear 5mm / Air 11.86mm / C272 4mm,25.41,OptiblueÂ® (SolarbanÂ® z50)  5mm,5423,SolarbanÂ® 60 S2,Clear Float Glass,414,,4 mm Clear,2012,LoEÂ² 272 S5,Air,0.3007,0.053,18.88,0.2843,0.4289,0.094,36.8,-1.48,-4.26,41.87,-2.32,-0.93,0.0452,Yes,No,,
EnthermalPlus,SB60 Optiblue 5mm / Vacuum 0.25mm / Clear 5mm / Air 11.86mm / C366 4mm,25.41,OptiblueÂ® (SolarbanÂ® z50)  5mm,5423,SolarbanÂ® 60 S2,Clear Float Glass,414,,4mm Clear,2155,LoEÂ³ 366 S5,Air,0.2985,0.0526,19.02,0.2613,0.3866,0.0956,37.09,-0.42,-5.07,42.04,-2.27,-2.39,0.0132,Yes,No,,
EnthermalPlus,SB60 Optiblue 5mm / Vacuum 0.25mm / Clear 5mm / Air 11.85mm / SB60 4mm,25.4,OptiblueÂ® (SolarbanÂ® z50)  5mm,5423,SolarbanÂ® 60 S2,Clear Float Glass,414,,Clear  4mm,5282,SolarbanÂ® 60 S5,Air,0.3,0.0528,18.93,0.2838,0.4343,0.0948,36.93,-1.67,-3.81,42.07,-2.66,-1.16,0.0512,Yes,No,,
EnthermalPlus,SB60 Optiblue 5mm / Vacuum 0.25mm / Clear 5mm / Air 11.85mm / SB70 4mm,25.4,OptiblueÂ® (SolarbanÂ® z50)  5mm,5423,SolarbanÂ® 60 S2,Clear Float Glass,414,,SolarbanÂ® 70 glass  4mm,5433,SolarbanÂ® 70 S5,Air,0.2983,0.0525,19.04,0.2501,0.3975,0.1024,38.36,-1.13,-7.06,45.58,-4.27,-3.4,0.0187,Yes,No,,
EnthermalPlus,SB60 Optiblue 5mm / Vacuum 0.25mm / Clear 5mm / Air 11.76mm / LUMI 4mm,25.41,OptiblueÂ® (SolarbanÂ® z50)  5mm,5423,SolarbanÂ® 60 S2,Clear Float Glass,414,,SGG ECLAZ II 4mm,20754,ECLAZ II S5,Air,0.3014,0.0531,18.84,0.2974,0.4958,0.0936,36.77,-0.53,-6.13,43.9,-2.59,-1.98,0.0994,Yes,No,,
EnthermalPlus,C180 5mm / Vacuum 0.25mm / Clear 5mm / Air 11.05mm / C180 5mm,25.4,5mm Clear,2193,LoE 180 S2,Float Glass - 5mm,2003,,5mm Clear,2193,LoE 180 S5,Air,0.3981,0.0701,14.27,0.5596,0.6824,0.199,51.92,-2.06,-6.99,51.92,-2.06,-6.99,0.1138,Yes,No,,
EnthermalPlus,C180 5mm / Vacuum 0.25mm / Clear 5mm / Air 11.05mm / C270 5mm,25.4,5mm Clear,2193,LoE 180 S2,Float Glass - 5mm,2003,,5mm Clear,2028,LoEÂ² 270 S5,Air,0.3935,0.0693,14.43,0.4563,0.5987,0.1889,50.69,-5.87,-2.92,46.64,-3.68,-3.68,0.058,Yes,No,,
EnthermalPlus,C180 5mm / Vacuum 0.25mm / Clear 5mm / Air 11.05mm / C272 5mm,25.4,5mm Clear,2193,LoE 180 S2,Float Glass - 5mm,2003,,5 mm Clear,2013,LoEÂ² 272 S5,Air,0.3945,0.0695,14.39,0.4789,0.6185,0.1775,49.3,-2.64,-4.04,45.03,-1.59,-4.2,0.0699,Yes,No,,
EnthermalPlus,C180 5mm / Vacuum 0.25mm / Clear 5mm / Air 11.05mm / C366 5mm,25.4,5mm Clear,2193,LoE 180 S2,Float Glass - 5mm,2003,,5mm Clear,2156,LoEÂ³ 366 S5,Air,0.3912,0.0689,14.52,0.4132,0.5565,0.1806,49.67,-1.23,-4.9,44.54,-2.23,-4.6,0.0212,Yes,No,,
EnthermalPlus,C180 5mm / Vacuum 0.25mm / Clear 5mm / Air 11.08mm / SB60 5mm,25.43,5mm Clear,2193,LoE 180 S2,Float Glass - 5mm,2003,,Clear  5mm,5283,SolarbanÂ® 60 S5,Air,0.3932,0.0692,14.44,0.4717,0.6259,0.1793,49.49,-2.88,-3.49,45.33,-2.1,-4.36,0.0834,Yes,No,,
EnthermalPlus,C180 5mm / Vacuum 0.25mm / Clear 5mm / Air 11.08mm / SB70 5mm,25.43,5mm Clear,2193,LoE 180 S2,Float Glass - 5mm,2003,,SolarbanÂ® 70 glass  5mm,5434,SolarbanÂ® 70 S5,Air,0.3906,0.0688,14.54,0.3944,0.5731,0.1947,51.37,-2.51,-6.85,48.01,-4.08,-5.15,0.0307,Yes,No,,
EnthermalPlus,C180 5mm / Vacuum 0.25mm / Clear 5mm / Air 10.75mm / LUMI 5mm,25.4,5mm Clear,2193,LoE 180 S2,Float Glass - 5mm,2003,,SGG ECLAZ II 5mm,20755,ECLAZ II S5,Air,0.3967,0.0699,14.32,0.5588,0.7158,0.1769,49.29,-1.56,-6.16,47.91,-1.67,-5.97,0.1704,Yes,No,,
EnthermalPlus,C270 5mm / Vacuum 0.25mm / Clear 5mm / Air 11.05mm / C180 5mm,25.4,5mm Clear,2028,LoEÂ² 270 S2,Float Glass - 5mm,2003,,5mm Clear,2193,LoE 180 S5,Air,0.3063,0.0539,18.54,0.3236,0.5987,0.1567,46.64,-3.68,-3.68,50.69,-5.87,-2.92,0.058,Yes,No,,
EnthermalPlus,C270 5mm / Vacuum 0.25mm / Clear 5mm / Air 11.05mm / C270 5mm,25.4,5mm Clear,2028,LoEÂ² 270 S2,Float Glass - 5mm,2003,,5mm Clear,2028,LoEÂ² 270 S5,Air,0.3036,0.0535,18.7,0.3124,0.5256,0.1489,45.53,-7.14,0.11,45.53,-7.14,0.11,0.0321,Yes,No,,
EnthermalPlus,C270 5mm / Vacuum 0.25mm / Clear 5mm / Air 11.05mm / C272 5mm,25.4,5mm Clear,2028,LoEÂ² 270 S2,Float Glass - 5mm,2003,,5 mm Clear,2013,LoEÂ² 272 S5,Air,0.3043,0.0536,18.66,0.3195,0.543,0.14,44.26,-4.21,-0.86,43.78,-5.53,0.22,0.039,Yes,No,,
EnthermalPlus,C270 5mm / Vacuum 0.25mm / Clear 5mm / Air 11.05mm / C366 5mm,25.4,5mm Clear,2028,LoEÂ² 270 S2,Float Glass - 5mm,2003,,5mm Clear,2156,LoEÂ³ 366 S5,Air,0.3023,0.0532,18.78,0.2971,0.4888,0.1423,44.58,-3.03,-1.66,43.51,-5.17,-1.43,0.0113,Yes,No,,
EnthermalPlus,C270 5mm / Vacuum 0.25mm / Clear 5mm / Air 11.08mm / SB60 5mm,25.43,5mm Clear,2028,LoEÂ² 270 S2,Float Glass - 5mm,2003,,Clear  5mm,5283,SolarbanÂ® 60 S5,Air,0.3035,0.0534,18.71,0.319,0.5495,0.1414,44.44,-4.39,-0.34,44.06,-6.02,0.01,0.0441,Yes,No,,
EnthermalPlus,C270 5mm / Vacuum 0.25mm / Clear 5mm / Air 11.08mm / SB70 5mm,25.43,5mm Clear,2028,LoEÂ² 270 S2,Float Glass - 5mm,2003,,SolarbanÂ® 70 glass  5mm,5434,SolarbanÂ® 70 S5,Air,0.302,0.0532,18.8,0.2851,0.5033,0.1532,46.12,-4.33,-3.49,47.03,-6.98,-2.36,0.016,Yes,No,,
EnthermalPlus,C270 5mm / Vacuum 0.25mm / Clear 5mm / Air 10.75mm / LUMI 5mm,25.4,5mm Clear,2028,LoEÂ² 270 S2,Float Glass - 5mm,2003,,SGG ECLAZ II 5mm,20755,ECLAZ II S5,Air,0.3055,0.0538,18.59,0.3314,0.6282,0.1396,44.25,-3.2,-2.82,46.37,-6.53,-0.55,0.0849,Yes,No,,
EnthermalPlus,C272 5mm / Vacuum 0.25mm / Clear 5mm / Air 11.05mm / C180 5mm,25.4,5 mm Clear,2013,LoEÂ² 272 S2,Float Glass - 5mm,2003,,5mm Clear,2193,LoE 180 S5,Air,0.3269,0.0576,17.37,0.3677,0.6185,0.1453,45.03,-1.59,-4.2,49.3,-2.64,-4.04,0.0699,Yes,No,,
EnthermalPlus,C272 5mm / Vacuum 0.25mm / Clear 5mm / Air 11.05mm / C270 5mm,25.4,5 mm Clear,2013,LoEÂ² 272 S2,Float Glass - 5mm,2003,,5mm Clear,2028,LoEÂ² 270 S5,Air,0.3239,0.057,17.53,0.3462,0.543,0.137,43.78,-5.53,0.22,44.26,-4.21,-0.86,0.039,Yes,No,,
EnthermalPlus,C272 5mm / Vacuum 0.25mm / Clear 5mm / Air 11.05mm / C272 5mm,25.4,5 mm Clear,2013,LoEÂ² 272 S2,Float Glass - 5mm,2003,,5 mm Clear,2013,LoEÂ² 272 S5,Air,0.3245,0.0572,17.5,0.3559,0.5612,0.1275,42.35,-2.21,-0.91,42.35,-2.21,-0.91,0.0484,Yes,No,,
EnthermalPlus,C272 5mm / Vacuum 0.25mm / Clear 5mm / Air 11.05mm / C366 5mm,25.4,5 mm Clear,2013,LoEÂ² 272 S2,Float Glass - 5mm,2003,,5mm Clear,2156,LoEÂ³ 366 S5,Air,0.3223,0.0568,17.62,0.325,0.5051,0.1301,42.73,-0.82,-1.88,42.32,-2.38,-2.32,0.0139,Yes,No,,
EnthermalPlus,C272 5mm / Vacuum 0.25mm / Clear 5mm / Air 11.08mm / SB60 5mm,25.43,5 mm Clear,2013,LoEÂ² 272 S2,Float Glass - 5mm,2003,,Clear  5mm,5283,SolarbanÂ® 60 S5,Air,0.3237,0.057,17.54,0.3547,0.5679,0.1291,42.56,-2.45,-0.31,42.6,-2.61,-1.13,0.0532,Yes,No,,
EnthermalPlus,C272 5mm / Vacuum 0.25mm / Clear 5mm / Air 11.08mm / SB70 5mm,25.43,5 mm Clear,2013,LoEÂ² 272 S2,Float Glass - 5mm,2003,,SolarbanÂ® 70 glass  5mm,5434,SolarbanÂ® 70 S5,Air,0.3219,0.0567,17.64,0.311,0.5198,0.1416,44.47,-2.17,-4.1,45.93,-4.39,-3.27,0.0201,Yes,No,,
EnthermalPlus,C272 5mm / Vacuum 0.25mm / Clear 5mm / Air 10.75mm / LUMI 5mm,25.4,5 mm Clear,2013,LoEÂ² 272 S2,Float Glass - 5mm,2003,,SGG ECLAZ II 5mm,20755,ECLAZ II S5,Air,0.326,0.0574,17.42,0.3755,0.6494,0.1271,42.34,-1.06,-3.18,44.6,-2.42,-1.92,0.1013,Yes,No,,
EnthermalPlus,C340 5mm / Vacuum 0.25mm / Clear 5mm / Air 11.05mm / C180 5mm,25.4,5mm Clear,2166,LoEÂ³ 340 S2,Float Glass - 5mm,2003,,5mm Clear,2193,LoE 180 S5,Air,0.2854,0.0503,19.9,0.1468,0.335,0.1431,44.92,-6.31,-13.6,52.68,-3.1,-2.71,0.0091,Yes,No,,
EnthermalPlus,C340 5mm / Vacuum 0.25mm / Clear 5mm / Air 11.05mm / C270 5mm,25.4,5mm Clear,2166,LoEÂ³ 340 S2,Float Glass - 5mm,2003,,5mm Clear,2028,LoEÂ² 270 S5,Air,0.2831,0.0499,20.06,0.1468,0.2943,0.1407,44.54,-7.5,-12.21,47.32,-4.86,0.4,0.0048,Yes,No,,
EnthermalPlus,C340 5mm / Vacuum 0.25mm / Clear 5mm / Air 11.05mm / C272 5mm,25.4,5mm Clear,2166,LoEÂ³ 340 S2,Float Glass - 5mm,2003,,5 mm Clear,2013,LoEÂ² 272 S5,Air,0.2836,0.0499,20.02,0.1492,0.3036,0.1376,44.08,-6.46,-12.45,45.81,-2.74,0.14,0.0059,Yes,No,,
EnthermalPlus,C340 5mm / Vacuum 0.25mm / Clear 5mm / Air 11.05mm / C366 5mm,25.4,5mm Clear,2166,LoEÂ³ 340 S2,Float Glass - 5mm,2003,,5mm Clear,2156,LoEÂ³ 366 S5,Air,0.2819,0.0496,20.14,0.1447,0.2741,0.1383,44.17,-6.11,-12.71,45.14,-3.79,-0.5,0.0018,Yes,No,,
EnthermalPlus,C340 5mm / Vacuum 0.25mm / Clear 5mm / Air 11.08mm / SB60 5mm,25.43,5mm Clear,2166,LoEÂ³ 340 S2,Float Glass - 5mm,2003,,Clear  5mm,5283,SolarbanÂ® 60 S5,Air,0.2829,0.0498,20.07,0.1492,0.3074,0.1381,44.13,-6.49,-12.31,46.11,-3.35,0.15,0.0067,Yes,No,,
EnthermalPlus,C340 5mm / Vacuum 0.25mm / Clear 5mm / Air 11.08mm / SB70 5mm,25.43,5mm Clear,2166,LoEÂ³ 340 S2,Float Glass - 5mm,2003,,SolarbanÂ® 70 glass  5mm,5434,SolarbanÂ® 70 S5,Air,0.2816,0.0496,20.16,0.1406,0.2821,0.1419,44.73,-6.65,-13.28,48.59,-5.37,-1.67,0.0026,Yes,No,,
EnthermalPlus,C340 5mm / Vacuum 0.25mm / Clear 5mm / Air 10.75mm / LUMI 5mm,25.4,5mm Clear,2166,LoEÂ³ 340 S2,Float Glass - 5mm,2003,,SGG ECLAZ II 5mm,20755,ECLAZ II S5,Air,0.2847,0.0501,19.95,0.1511,0.3512,0.1375,44.09,-6.05,-13.14,48.85,-2.93,-0.58,0.0133,Yes,No,,
EnthermalPlus,C366 5mm / Vacuum 0.25mm / Clear 5mm / Air 11.05mm / C180 5mm,25.4,5mm Clear,2156,LoEÂ³ 366 S2,Float Glass - 5mm,2003,,5mm Clear,2193,LoE 180 S5,Air,0.2591,0.0456,21.91,0.2386,0.5565,0.1418,44.54,-2.23,-4.6,49.67,-1.23,-4.9,0.0212,Yes,No,,
EnthermalPlus,C366 5mm / Vacuum 0.25mm / Clear 5mm / Air 11.05mm / C270 5mm,25.4,5mm Clear,2156,LoEÂ³ 366 S2,Float Glass - 5mm,2003,,5mm Clear,2028,LoEÂ² 270 S5,Air,0.2572,0.0453,22.08,0.2396,0.4888,0.135,43.51,-5.17,-1.43,44.58,-3.03,-1.66,0.0113,Yes,No,,
EnthermalPlus,C366 5mm / Vacuum 0.25mm / Clear 5mm / Air 11.05mm / C272 5mm,25.4,5mm Clear,2156,LoEÂ³ 366 S2,Float Glass - 5mm,2003,,5 mm Clear,2013,LoEÂ² 272 S5,Air,0.2576,0.0454,22.04,0.2432,0.5051,0.1272,42.32,-2.38,-2.32,42.73,-0.82,-1.88,0.0139,Yes,No,,
EnthermalPlus,C366 5mm / Vacuum 0.25mm / Clear 5mm / Air 11.05mm / C366 5mm,25.4,5mm Clear,2156,LoEÂ³ 366 S2,Float Glass - 5mm,2003,,5mm Clear,2156,LoEÂ³ 366 S5,Air,0.2563,0.0451,22.16,0.2358,0.4552,0.1291,42.6,-1.5,-2.94,42.6,-1.5,-2.94,0.0041,Yes,No,,
EnthermalPlus,C366 5mm / Vacuum 0.25mm / Clear 5mm / Air 11.08mm / SB60 5mm,25.43,5mm Clear,2156,LoEÂ³ 366 S2,Float Glass - 5mm,2003,,Clear  5mm,5283,SolarbanÂ® 60 S5,Air,0.2571,0.0453,22.09,0.2434,0.5112,0.1285,42.49,-2.51,-1.88,42.98,-1.23,-2.08,0.0158,Yes,No,,
EnthermalPlus,C366 5mm / Vacuum 0.25mm / Clear 5mm / Air 11.08mm / SB70 5mm,25.43,5mm Clear,2156,LoEÂ³ 366 S2,Float Glass - 5mm,2003,,SolarbanÂ® 70 glass  5mm,5434,SolarbanÂ® 70 S5,Air,0.256,0.0451,22.18,0.2284,0.4684,0.1386,44.04,-3.06,-4.29,46.19,-3.55,-3.83,0.006,Yes,No,,
EnthermalPlus,C366 5mm / Vacuum 0.25mm / Clear 5mm / Air 10.75mm / LUMI 5mm,25.4,5mm Clear,2156,LoEÂ³ 366 S2,Float Glass - 5mm,2003,,SGG ECLAZ II 5mm,20755,ECLAZ II S5,Air,0.2585,0.0455,21.96,0.2457,0.5843,0.1269,42.32,-1.43,-4.04,45.07,-0.59,-3.12,0.0311,Yes,No,,
EnthermalPlus,Q452 5mm / Vacuum 0.25mm / Clear 5mm / Air 11.05mm / C180 5mm,25.4,5mm Clear,2106,Quad LoE 452 S2,Float Glass - 5mm,2003,,5mm Clear,2193,LoE 180 S5,Air,0.2528,0.0445,22.46,0.1862,0.4505,0.1154,40.65,-3.99,-3.14,52.36,-4.92,-1.9,0.0061,Yes,No,,
EnthermalPlus,Q452 5mm / Vacuum 0.25mm / Clear 5mm / Air 11.05mm / C270 5mm,25.4,5mm Clear,2106,Quad LoE 452 S2,Float Glass - 5mm,2003,,5mm Clear,2028,LoEÂ² 270 S5,Air,0.251,0.0442,22.63,0.1873,0.3955,0.111,39.9,-6.0,-0.89,47.05,-6.21,1.02,0.0034,Yes,No,,
EnthermalPlus,Q452 5mm / Vacuum 0.25mm / Clear 5mm / Air 11.05mm / C272 5mm,25.4,5mm Clear,2106,Quad LoE 452 S2,Float Glass - 5mm,2003,,5 mm Clear,2013,LoEÂ² 272 S5,Air,0.2514,0.0443,22.59,0.19,0.4083,0.1058,38.99,-3.88,-1.51,45.49,-4.5,1.17,0.0043,Yes,No,,
EnthermalPlus,Q452 5mm / Vacuum 0.25mm / Clear 5mm / Air 11.05mm / C366 5mm,25.4,5mm Clear,2106,Quad LoE 452 S2,Float Glass - 5mm,2003,,5mm Clear,2156,LoEÂ³ 366 S5,Air,0.2501,0.044,22.71,0.185,0.3682,0.107,39.19,-3.25,-1.92,44.93,-4.48,-0.45,0.0012,Yes,No,,
EnthermalPlus,Q452 5mm / Vacuum 0.25mm / Clear 5mm / Air 11.08mm / SB60 5mm,25.43,5mm Clear,2106,Quad LoE 452 S2,Float Glass - 5mm,2003,,Clear  5mm,5283,SolarbanÂ® 60 S5,Air,0.2508,0.0442,22.64,0.1902,0.4134,0.1066,39.11,-3.96,-1.2,45.79,-5.02,1.01,0.0047,Yes,No,,
EnthermalPlus,Q452 5mm / Vacuum 0.25mm / Clear 5mm / Air 11.08mm / SB70 5mm,25.43,5mm Clear,2106,Quad LoE 452 S2,Float Glass - 5mm,2003,,SolarbanÂ® 70 glass  5mm,5434,SolarbanÂ® 70 S5,Air,0.2498,0.044,22.73,0.1795,0.3791,0.1133,40.28,-4.62,-2.76,48.39,-6.18,-1.35,0.0018,Yes,No,,
EnthermalPlus,Q452 5mm / Vacuum 0.25mm / Clear 5mm / Air 10.75mm / LUMI 5mm,25.4,5mm Clear,2106,Quad LoE 452 S2,Float Glass - 5mm,2003,,SGG ECLAZ II 5mm,20755,ECLAZ II S5,Air,0.2522,0.0444,22.51,0.1917,0.4724,0.1056,38.99,-3.21,-2.76,48.45,-5.25,0.57,0.0089,Yes,No,,
EnthermalPlus,SB60 5mm / Vacuum 0.25mm / Clear 5mm / Air 11.06mm / C180 5mm,25.41,Clear  5mm,5283,SolarbanÂ® 60 S2,Clear Float Glass,414,,5mm Clear,2193,LoE 180 S5,Air,0.3052,0.0538,18.6,0.3518,0.6163,0.1472,45.3,-2.41,-4.18,49.57,-3.08,-3.46,0.0833,Yes,No,,
EnthermalPlus,SB60 5mm / Vacuum 0.25mm / Clear 5mm / Air 11.06mm / C270 5mm,25.41,Clear  5mm,5283,SolarbanÂ® 60 S2,Clear Float Glass,414,,5mm Clear,2028,LoEÂ² 270 S5,Air,0.3025,0.0533,18.77,0.3374,0.5411,0.139,44.08,-6.2,0.05,44.51,-4.57,-0.32,0.0441,Yes,No,,
EnthermalPlus,SB60 5mm / Vacuum 0.25mm / Clear 5mm / Air 11.06mm / C272 5mm,25.41,Clear  5mm,5283,SolarbanÂ® 60 S2,Clear Float Glass,414,,5 mm Clear,2013,LoEÂ² 272 S5,Air,0.3031,0.0534,18.73,0.3454,0.5592,0.1295,42.66,-2.89,-1.07,42.64,-2.65,-0.28,0.0533,Yes,No,,
EnthermalPlus,SB60 5mm / Vacuum 0.25mm / Clear 5mm / Air 11.06mm / C366 5mm,25.41,Clear  5mm,5283,SolarbanÂ® 60 S2,Clear Float Glass,414,,5mm Clear,2156,LoEÂ³ 366 S5,Air,0.3012,0.053,18.85,0.3199,0.5034,0.132,43.02,-1.55,-1.99,42.56,-2.68,-1.85,0.0158,Yes,No,,
EnthermalPlus,SB60 5mm / Vacuum 0.25mm / Clear 5mm / Air 11.09mm / SB60 5mm,25.44,Clear  5mm,5283,SolarbanÂ® 60 S2,Clear Float Glass,414,,Clear  5mm,5283,SolarbanÂ® 60 S5,Air,0.3024,0.0532,18.78,0.3448,0.5659,0.131,42.86,-3.11,-0.49,42.89,-3.06,-0.5,0.0621,Yes,No,,
EnthermalPlus,SB60 5mm / Vacuum 0.25mm / Clear 5mm / Air 11.09mm / SB70 5mm,25.44,Clear  5mm,5283,SolarbanÂ® 60 S2,Clear Float Glass,414,,SolarbanÂ® 70 glass  5mm,5434,SolarbanÂ® 70 S5,Air,0.3009,0.053,18.87,0.3069,0.5181,0.1435,44.74,-3.01,-4.03,46.15,-4.66,-2.81,0.0226,Yes,No,,
EnthermalPlus,SB60 5mm / Vacuum 0.25mm / Clear 5mm / Air 10.76mm / LUMI 5mm,25.41,Clear  5mm,5283,SolarbanÂ® 60 S2,Clear Float Glass,414,,SGG ECLAZ II 5mm,20755,ECLAZ II S5,Air,0.3044,0.0536,18.65,0.3598,0.647,0.129,42.65,-1.76,-3.26,44.95,-3.0,-1.16,0.1234,Yes,No,,
EnthermalPlus,SB70 5mm / Vacuum 0.25mm / Clear 5mm / Air 11.06mm / C180 5mm,25.41,SolarbanÂ® 70 glass  5mm,5434,SolarbanÂ® 70 S2,Clear Float Glass,414,,5mm Clear,2193,LoE 180 S5,Air,0.2525,0.0445,22.49,0.2372,0.5644,0.1671,47.99,-4.31,-5.01,51.4,-2.76,-6.69,0.0307,Yes,No,,
EnthermalPlus,SB70 5mm / Vacuum 0.25mm / Clear 5mm / Air 11.06mm / C270 5mm,25.41,SolarbanÂ® 70 glass  5mm,5434,SolarbanÂ® 70 S2,Clear Float Glass,414,,5mm Clear,2028,LoEÂ² 270 S5,Air,0.2507,0.0441,22.65,0.2393,0.4957,0.1602,47.05,-7.1,-2.33,46.15,-4.54,-3.34,0.016,Yes,No,,
EnthermalPlus,SB70 5mm / Vacuum 0.25mm / Clear 5mm / Air 11.06mm / C272 5mm,25.41,SolarbanÂ® 70 glass  5mm,5434,SolarbanÂ® 70 S2,Clear Float Glass,414,,5 mm Clear,2013,LoEÂ² 272 S5,Air,0.2511,0.0442,22.62,0.2424,0.5119,0.1522,45.97,-4.58,-3.22,44.49,-2.42,-3.92,0.0202,Yes,No,,
EnthermalPlus,SB70 5mm / Vacuum 0.25mm / Clear 5mm / Air 11.06mm / C366 5mm,25.41,SolarbanÂ® 70 glass  5mm,5434,SolarbanÂ® 70 S2,Clear Float Glass,414,,5mm Clear,2156,LoEÂ³ 366 S5,Air,0.2498,0.044,22.74,0.2369,0.4614,0.1542,46.23,-3.77,-3.76,44.06,-3.24,-4.16,0.006,Yes,No,,
EnthermalPlus,SB70 5mm / Vacuum 0.25mm / Clear 5mm / Air 11.09mm / SB60 5mm,25.44,SolarbanÂ® 70 glass  5mm,5434,SolarbanÂ® 70 S2,Clear Float Glass,414,,Clear  5mm,5283,SolarbanÂ® 60 S5,Air,0.2505,0.0441,22.66,0.2426,0.5181,0.1535,46.13,-4.7,-2.81,44.78,-2.96,-4.03,0.0226,Yes,No,,
EnthermalPlus,SB70 5mm / Vacuum 0.25mm / Clear 5mm / Air 11.09mm / SB70 5mm,25.44,SolarbanÂ® 70 glass  5mm,5434,SolarbanÂ® 70 S2,Clear Float Glass,414,,SolarbanÂ® 70 glass  5mm,5434,SolarbanÂ® 70 S5,Air,0.2495,0.0439,22.76,0.2303,0.4751,0.1638,47.52,-5.14,-4.91,47.55,-5.1,-4.91,0.0093,Yes,No,,
EnthermalPlus,SB70 5mm / Vacuum 0.25mm / Clear 5mm / Air 10.76mm / LUMI 5mm,25.41,SolarbanÂ® 70 glass  5mm,5434,SolarbanÂ® 70 S2,Clear Float Glass,414,,SGG ECLAZ II 5mm,20755,ECLAZ II S5,Air,0.2519,0.0444,22.54,0.244,0.5921,0.1519,45.97,-3.72,-4.69,47.26,-2.51,-5.59,0.0449,Yes,No,,
EnthermalPlus,SB67 5mm / Vacuum 0.25mm / Clear 5mm / Air 11.06mm / C180 5mm,25.41,Clear  5mm,5475,SolarbanÂ® R67 S2,Clear Float Glass,414,,5mm Clear,2193,LoE 180 S5,Air,0.3064,0.054,18.54,0.2539,0.4723,0.2143,53.58,-3.71,-7.67,53.22,-6.0,-7.41,0.0523,Yes,No,,
EnthermalPlus,SB67 5mm / Vacuum 0.25mm / Clear 5mm / Air 11.06mm / C270 5mm,25.41,Clear  5mm,5475,SolarbanÂ® R67 S2,Clear Float Glass,414,,5mm Clear,2028,LoEÂ² 270 S5,Air,0.3037,0.0535,18.7,0.2469,0.4145,0.2097,53.04,-5.31,-5.83,47.84,-7.24,-4.04,0.0268,Yes,No,,
EnthermalPlus,SB67 5mm / Vacuum 0.25mm / Clear 5mm / Air 11.06mm / C272 5mm,25.41,Clear  5mm,5475,SolarbanÂ® R67 S2,Clear Float Glass,414,,5 mm Clear,2013,LoEÂ² 272 S5,Air,0.3043,0.0536,18.66,0.2521,0.4278,0.2039,52.39,-3.74,-6.33,46.35,-5.53,-4.69,0.0327,Yes,No,,
EnthermalPlus,SB67 5mm / Vacuum 0.25mm / Clear 5mm / Air 11.06mm / C366 5mm,25.41,Clear  5mm,5475,SolarbanÂ® R67 S2,Clear Float Glass,414,,5mm Clear,2156,LoEÂ³ 366 S5,Air,0.3023,0.0532,18.78,0.2364,0.3854,0.2052,52.53,-3.17,-6.7,45.69,-5.57,-4.73,0.0099,Yes,No,,
EnthermalPlus,SB67 5mm / Vacuum 0.25mm / Clear 5mm / Air 11.09mm / SB60 5mm,25.44,Clear  5mm,5475,SolarbanÂ® R67 S2,Clear Float Glass,414,,Clear  5mm,5283,SolarbanÂ® 60 S5,Air,0.3035,0.0534,18.71,0.252,0.4331,0.2047,52.47,-3.83,-6.1,46.68,-6.15,-4.79,0.0384,Yes,No,,
EnthermalPlus,SB67 5mm / Vacuum 0.25mm / Clear 5mm / Air 11.09mm / SB70 5mm,25.44,Clear  5mm,5475,SolarbanÂ® R67 S2,Clear Float Glass,414,,SolarbanÂ® 70 glass  5mm,5434,SolarbanÂ® 70 S5,Air,0.302,0.0532,18.8,0.2276,0.397,0.2122,53.33,-3.95,-7.49,49.08,-7.22,-5.25,0.0146,Yes,No,,
EnthermalPlus,SB67 5mm / Vacuum 0.25mm / Clear 5mm / Air 10.76mm / LUMI 5mm,25.41,Clear  5mm,5475,SolarbanÂ® R67 S2,Clear Float Glass,414,,SGG ECLAZ II 5mm,20755,ECLAZ II S5,Air,0.3055,0.0538,18.59,0.2598,0.4951,0.2036,52.38,-3.25,-7.26,49.51,-6.53,-6.56,0.0779,Yes,No,,
EnthermalPlus,SB60 Starphire 5mm / Vacuum 0.25mm / Clear 5mm / Air 11.06mm / C180 5mm,25.41,StarphireÂ®  5mm,5348,SolarbanÂ® 60 S2,Clear Float Glass,414,,5mm Clear,2193,LoE 180 S5,Air,0.3052,0.0538,18.6,0.3743,0.6305,0.1518,45.93,-1.52,-4.36,49.67,-2.96,-3.43,0.0909,Yes,No,,
EnthermalPlus,SB60 Starphire 5mm / Vacuum 0.25mm / Clear 5mm / Air 11.06mm / C270 5mm,25.41,StarphireÂ®  5mm,5348,SolarbanÂ® 60 S2,Clear Float Glass,414,,5mm Clear,2028,LoEÂ² 270 S5,Air,0.3025,0.0533,18.77,0.3565,0.5534,0.1432,44.67,-5.42,-0.02,44.6,-4.47,-0.3,0.0478,Yes,No,,
EnthermalPlus,SB60 Starphire 5mm / Vacuum 0.25mm / Clear 5mm / Air 11.06mm / C272 5mm,25.41,StarphireÂ®  5mm,5348,SolarbanÂ® 60 S2,Clear Float Glass,414,,5 mm Clear,2013,LoEÂ² 272 S5,Air,0.3031,0.0534,18.73,0.3654,0.572,0.1334,43.23,-2.07,-1.16,42.74,-2.53,-0.26,0.0576,Yes,No,,
EnthermalPlus,SB60 Starphire 5mm / Vacuum 0.25mm / Clear 5mm / Air 11.06mm / C366 5mm,25.41,StarphireÂ®  5mm,5348,SolarbanÂ® 60 S2,Clear Float Glass,414,,5mm Clear,2156,LoEÂ³ 366 S5,Air,0.3012,0.053,18.85,0.3364,0.5148,0.1361,43.61,-0.68,-2.1,42.64,-2.61,-1.82,0.0172,Yes,No,,
EnthermalPlus,SB60 Starphire 5mm / Vacuum 0.25mm / Clear 5mm / Air 11.09mm / SB60 5mm,25.44,StarphireÂ®  5mm,5348,SolarbanÂ® 60 S2,Clear Float Glass,414,,Clear  5mm,5283,SolarbanÂ® 60 S5,Air,0.3024,0.0532,18.78,0.3646,0.5788,0.135,43.44,-2.31,-0.57,42.99,-2.94,-0.48,0.0675,Yes,No,,
EnthermalPlus,SB60 Starphire 5mm / Vacuum 0.25mm / Clear 5mm / Air 11.09mm / SB70 5mm,25.44,StarphireÂ®  5mm,5348,SolarbanÂ® 60 S2,Clear Float Glass,414,,SolarbanÂ® 70 glass  5mm,5434,SolarbanÂ® 70 S5,Air,0.3009,0.053,18.87,0.3224,0.5298,0.148,45.36,-2.09,-4.23,46.23,-4.58,-2.78,0.0245,Yes,No,,
EnthermalPlus,SB60 Starphire 5mm / Vacuum 0.25mm / Clear 5mm / Air 10.76mm / LUMI 5mm,25.41,StarphireÂ®  5mm,5348,SolarbanÂ® 60 S2,Clear Float Glass,414,,SGG ECLAZ II 5mm,20755,ECLAZ II S5,Air,0.3044,0.0536,18.65,0.3823,0.6619,0.1329,43.22,-0.93,-3.41,45.07,-2.84,-1.13,0.1355,Yes,No,,
EnthermalPlus,LUMI 5mm / Vacuum 0.25mm / Clear 5mm / Air 10.45mm / C180 5mm,25.4,SGG ECLAZ II 5mm,20755,ECLAZ II S2,SGG PLANICLEAR 5mm,21012,,5mm Clear,2193,LoE 180 S5,Air,0.3399,0.0599,16.71,0.571,0.7197,0.1663,48.0,-1.49,-5.96,49.36,-1.44,-6.12,0.1826,Yes,Yes,0.573111,0.355436
EnthermalPlus,LUMI 5mm / Vacuum 0.25mm / Clear 5mm / Air 10.45mm / C270 5mm,25.4,SGG ECLAZ II 5mm,20755,ECLAZ II S2,SGG PLANICLEAR 5mm,21012,,5mm Clear,2028,LoEÂ² 270 S5,Air,0.3368,0.0593,16.86,0.4598,0.6316,0.1551,46.45,-6.41,-0.5,44.31,-3.09,-2.79,0.0902,Yes,Yes,0.461416,0.352250
EnthermalPlus,LUMI 5mm / Vacuum 0.25mm / Clear 5mm / Air 10.45mm / C272 5mm,25.4,SGG ECLAZ II 5mm,20755,ECLAZ II S2,SGG PLANICLEAR 5mm,21012,,5 mm Clear,2013,LoEÂ² 272 S5,Air,0.3375,0.0594,16.82,0.4853,0.6529,0.1424,44.68,-2.28,-1.88,42.41,-0.94,-3.14,0.1077,Yes,Yes,0.486976,0.352955
EnthermalPlus,LUMI 5mm / Vacuum 0.25mm / Clear 5mm / Air 10.45mm / C366 5mm,25.4,SGG ECLAZ II 5mm,20755,ECLAZ II S2,SGG PLANICLEAR 5mm,21012,,5mm Clear,2156,LoEÂ³ 366 S5,Air,0.3353,0.0591,16.93,0.4092,0.5873,0.1459,45.16,-0.42,-3.08,42.37,-1.35,-4.01,0.0332,Yes,Yes,0.410669,0.350657
EnthermalPlus,LUMI 5mm / Vacuum 0.25mm / Clear 5mm / Air 10.48mm / SB60 5mm,25.43,SGG ECLAZ II 5mm,20755,ECLAZ II S2,SGG PLANICLEAR 5mm,21012,,Clear  5mm,5283,SolarbanÂ® 60 S5,Air,0.3366,0.0593,16.87,0.4773,0.6606,0.1444,44.92,-2.61,-1.14,42.66,-1.34,-3.36,0.132,Yes,Yes,0.479066,0.352086
EnthermalPlus,LUMI 5mm / Vacuum 0.25mm / Clear 5mm / Air 10.48mm / SB70 5mm,25.43,SGG ECLAZ II 5mm,20755,ECLAZ II S2,SGG PLANICLEAR 5mm,21012,,SolarbanÂ® 70 glass  5mm,5434,SolarbanÂ® 70 S5,Air,0.3349,0.059,16.95,0.3869,0.6044,0.1615,47.32,-1.97,-5.79,45.97,-3.42,-4.76,0.0483,Yes,Yes,0.388953,0.350300
EnthermalPlus,LUMI 5mm / Vacuum 0.25mm / Clear 5mm / Air 10.15mm / LUMI 5mm,25.4,SGG ECLAZ II 5mm,20755,ECLAZ II S2,SGG PLANICLEAR 5mm,21012,,SGG ECLAZ II 5mm,20755,ECLAZ II S5,Air,0.3391,0.0597,16.75,0.572,0.7556,0.1417,44.67,-0.89,-4.72,44.68,-0.88,-4.69,0.2791,Yes,Yes,0.574482,0.354551
EnthermalPlus,ZEN 5mm / Vacuum 0.25mm / Clear 5mm / Air 10.45mm / C180 5mm,25.4,SGG ECLAZ ONE II 5mm,20763,ECLAZ ONE II S2,SGG PLANICLEAR 5mm,21012,,5mm Clear,2193,LoE 180 S5,Air,0.2716,0.0478,20.91,0.478,0.6826,0.2224,54.57,-1.37,-8.04,52.96,-1.66,-7.72,0.1697,Yes,Yes,0.479735,0.279298
EnthermalPlus,ZEN 5mm / Vacuum 0.25mm / Clear 5mm / Air 10.45mm / C270 5mm,25.4,SGG ECLAZ ONE II 5mm,20763,ECLAZ ONE II S2,SGG PLANICLEAR 5mm,21012,,5mm Clear,2028,LoEÂ² 270 S5,Air,0.2697,0.0475,21.06,0.4168,0.5987,0.2123,53.44,-4.83,-4.53,47.56,-3.39,-4.44,0.0849,Yes,Yes,0.417712,0.277344
EnthermalPlus,ZEN 5mm / Vacuum 0.25mm / Clear 5mm / Air 10.45mm / C272 5mm,25.4,SGG ECLAZ ONE II 5mm,20763,ECLAZ ONE II S2,SGG PLANICLEAR 5mm,21012,,5 mm Clear,2013,LoEÂ² 272 S5,Air,0.2701,0.0476,21.02,0.4345,0.6184,0.2009,52.17,-1.87,-5.63,46.07,-1.24,-4.99,0.1007,Yes,Yes,0.435596,0.277777
EnthermalPlus,ZEN 5mm / Vacuum 0.25mm / Clear 5mm / Air 10.45mm / C366 5mm,25.4,SGG ECLAZ ONE II 5mm,20763,ECLAZ ONE II S2,SGG PLANICLEAR 5mm,21012,,5mm Clear,2156,LoEÂ³ 366 S5,Air,0.2687,0.0473,21.13,0.378,0.5565,0.2041,52.51,-0.6,-6.36,45.39,-2.11,-5.35,0.0309,Yes,Yes,0.378786,0.276362
EnthermalPlus,ZEN 5mm / Vacuum 0.25mm / Clear 5mm / Air 10.48mm / SB60 5mm,25.43,SGG ECLAZ ONE II 5mm,20763,ECLAZ ONE II S2,SGG PLANICLEAR 5mm,21012,,Clear  5mm,5283,SolarbanÂ® 60 S5,Air,0.2695,0.0475,21.07,0.4298,0.6258,0.2027,52.35,-2.09,-5.12,46.38,-1.78,-5.16,0.1233,Yes,Yes,0.430889,0.277243
EnthermalPlus,ZEN 5mm / Vacuum 0.25mm / Clear 5mm / Air 10.48mm / SB70 5mm,25.43,SGG ECLAZ ONE II 5mm,20763,ECLAZ ONE II S2,SGG PLANICLEAR 5mm,21012,,SolarbanÂ® 70 glass  5mm,5434,SolarbanÂ® 70 S5,Air,0.2685,0.0473,21.15,0.3587,0.5732,0.218,54.07,-1.79,-8.01,48.81,-3.93,-5.72,0.0442,Yes,Yes,0.359871,0.276143
EnthermalPlus,ZEN 5mm / Vacuum 0.25mm / Clear 5mm / Air 10.15mm / LUMI 5mm,25.4,SGG ECLAZ ONE II 5mm,20763,ECLAZ ONE II S2,SGG PLANICLEAR 5mm,21012,,SGG ECLAZ II 5mm,20755,ECLAZ II S5,Air,0.2711,0.0477,20.95,0.4834,0.7156,0.2003,52.16,-0.89,-7.47,49.19,-1.18,-6.89,0.2587,Yes,Yes,0.485349,0.278754
EnthermalPlus,SB60 Solarbronze 5mm / Vacuum 0.25mm / Clear 5mm / Air 11.06mm / C180 5mm,25.41,SolarbronzeÂ®  5mm,5273,SolarbanÂ® 60 S2,Clear Float Glass,414,,5mm Clear,2193,LoE 180 S5,Air,0.3052,0.0538,18.6,0.2447,0.4034,0.0878,35.45,0.34,-0.44,48.31,-2.56,-3.67,0.0448,Yes,No,,
EnthermalPlus,SB60 Solarbronze 5mm / Vacuum 0.25mm / Clear 5mm / Air 11.06mm / C270 5mm,25.41,SolarbronzeÂ®  5mm,5273,SolarbanÂ® 60 S2,Clear Float Glass,414,,5mm Clear,2028,LoEÂ² 270 S5,Air,0.3025,0.0533,18.77,0.2334,0.3542,0.0841,34.7,-1.78,1.75,43.37,-4.09,-0.45,0.0244,Yes,No,,
EnthermalPlus,SB60 Solarbronze 5mm / Vacuum 0.25mm / Clear 5mm / Air 11.06mm / C272 5mm,25.41,SolarbronzeÂ®  5mm,5273,SolarbanÂ® 60 S2,Clear Float Glass,414,,5 mm Clear,2013,LoEÂ² 272 S5,Air,0.3031,0.0534,18.73,0.2391,0.3663,0.0803,33.91,-0.02,1.04,41.34,-2.11,-0.4,0.0299,Yes,No,,
EnthermalPlus,SB60 Solarbronze 5mm / Vacuum 0.25mm / Clear 5mm / Air 11.06mm / C366 5mm,25.41,SolarbronzeÂ®  5mm,5273,SolarbanÂ® 60 S2,Clear Float Glass,414,,5mm Clear,2156,LoEÂ³ 366 S5,Air,0.3012,0.053,18.85,0.2201,0.3293,0.0815,34.16,0.71,0.61,41.5,-2.07,-2.04,0.0087,Yes,No,,
EnthermalPlus,SB60 Solarbronze 5mm / Vacuum 0.25mm / Clear 5mm / Air 11.09mm / SB60 5mm,25.44,SolarbronzeÂ®  5mm,5273,SolarbanÂ® 60 S2,Clear Float Glass,414,,Clear  5mm,5283,SolarbanÂ® 60 S5,Air,0.3024,0.0532,18.78,0.2386,0.3705,0.081,34.04,-0.17,1.39,41.57,-2.46,-0.65,0.0339,Yes,No,,
EnthermalPlus,SB60 Solarbronze 5mm / Vacuum 0.25mm / Clear 5mm / Air 11.09mm / SB70 5mm,25.44,SolarbronzeÂ®  5mm,5273,SolarbanÂ® 60 S2,Clear Float Glass,414,,SolarbanÂ® 70 glass  5mm,5434,SolarbanÂ® 70 S5,Air,0.3009,0.053,18.87,0.2111,0.339,0.0862,35.13,-0.02,-0.48,45.16,-4.18,-3.09,0.0125,Yes,No,,
EnthermalPlus,SB60 Solarbronze 5mm / Vacuum 0.25mm / Clear 5mm / Air 10.76mm / LUMI 5mm,25.41,SolarbronzeÂ®  5mm,5273,SolarbanÂ® 60 S2,Clear Float Glass,414,,SGG ECLAZ II 5mm,20755,ECLAZ II S5,Air,0.3044,0.0536,18.65,0.2498,0.4237,0.0801,33.9,0.56,-0.15,43.33,-2.34,-1.3,0.0652,Yes,No,,
EnthermalPlus,SB60 Solargray 5mm / Vacuum 0.25mm / Clear 5mm / Air 11.06mm / C180 5mm,25.41,SolargrayÂ®  5mm,5288,SolarbanÂ® 60 S2,Clear Float Glass,414,,5mm Clear,2193,LoE 180 S5,Air,0.3052,0.0538,18.6,0.2176,0.3479,0.0765,33.26,-0.18,-3.53,48.08,-2.67,-4.02,0.0434,Yes,No,,
EnthermalPlus,SB60 Solargray 5mm / Vacuum 0.25mm / Clear 5mm / Air 11.06mm / C270 5mm,25.41,SolargrayÂ®  5mm,5288,SolarbanÂ® 60 S2,Clear Float Glass,414,,5mm Clear,2028,LoEÂ² 270 S5,Air,0.3025,0.0533,18.77,0.2079,0.3056,0.0739,32.66,-2.08,-1.17,43.16,-4.18,-0.76,0.0238,Yes,No,,
EnthermalPlus,SB60 Solargray 5mm / Vacuum 0.25mm / Clear 5mm / Air 11.06mm / C272 5mm,25.41,SolargrayÂ®  5mm,5288,SolarbanÂ® 60 S2,Clear Float Glass,414,,5 mm Clear,2013,LoEÂ² 272 S5,Air,0.3031,0.0534,18.73,0.2129,0.3159,0.0709,31.98,-0.55,-1.73,41.1,-2.21,-0.76,0.0291,Yes,No,,
EnthermalPlus,SB60 Solargray 5mm / Vacuum 0.25mm / Clear 5mm / Air 11.06mm / C366 5mm,25.41,SolargrayÂ®  5mm,5288,SolarbanÂ® 60 S2,Clear Float Glass,414,,5mm Clear,2156,LoEÂ³ 366 S5,Air,0.3012,0.053,18.85,0.196,0.2843,0.0718,32.18,0.12,-2.22,41.31,-2.11,-2.32,0.0084,Yes,No,,
EnthermalPlus,SB60 Solargray 5mm / Vacuum 0.25mm / Clear 5mm / Air 11.09mm / SB60 5mm,25.44,SolargrayÂ®  5mm,5288,SolarbanÂ® 60 S2,Clear Float Glass,414,,Clear  5mm,5283,SolarbanÂ® 60 S5,Air,0.3024,0.0532,18.78,0.2126,0.3196,0.0714,32.08,-0.69,-1.43,41.32,-2.56,-1.01,0.0329,Yes,No,,
EnthermalPlus,SB60 Solargray 5mm / Vacuum 0.25mm / Clear 5mm / Air 11.09mm / SB70 5mm,25.44,SolargrayÂ®  5mm,5288,SolarbanÂ® 60 S2,Clear Float Glass,414,,SolarbanÂ® 70 glass  5mm,5434,SolarbanÂ® 70 S5,Air,0.3009,0.053,18.87,0.1878,0.2925,0.0755,33.01,-0.35,-3.47,44.98,-4.24,-3.36,0.0121,Yes,No,,
EnthermalPlus,SB60 Solargray 5mm / Vacuum 0.25mm / Clear 5mm / Air 10.76mm / LUMI 5mm,25.41,SolargrayÂ®  5mm,5288,SolarbanÂ® 60 S2,Clear Float Glass,414,,SGG ECLAZ II 5mm,20755,ECLAZ II S5,Air,0.3044,0.0536,18.65,0.2222,0.3655,0.0707,31.97,0.01,-2.87,43.02,-2.48,-1.75,0.0632,Yes,No,,
EnthermalPlus,SB60 Optiblue 5mm / Vacuum 0.25mm / Clear 5mm / Air 11.06mm / C180 5mm,25.41,OptiblueÂ® (SolarbanÂ® z50)  5mm,5423,SolarbanÂ® 60 S2,Clear Float Glass,414,,5mm Clear,2193,LoE 180 S5,Air,0.3052,0.0538,18.6,0.2913,0.4707,0.1043,38.74,-0.91,-7.24,48.68,-2.87,-4.11,0.0671,Yes,No,,
EnthermalPlus,SB60 Optiblue 5mm / Vacuum 0.25mm / Clear 5mm / Air 11.06mm / C270 5mm,25.41,OptiblueÂ® (SolarbanÂ® z50)  5mm,5423,SolarbanÂ® 60 S2,Clear Float Glass,414,,5mm Clear,2028,LoEÂ² 270 S5,Air,0.3025,0.0533,18.77,0.2777,0.4133,0.0995,37.83,-3.93,-3.45,43.7,-4.37,-0.87,0.0361,Yes,No,,
EnthermalPlus,SB60 Optiblue 5mm / Vacuum 0.25mm / Clear 5mm / Air 11.06mm / C272 5mm,25.41,OptiblueÂ® (SolarbanÂ® z50)  5mm,5423,SolarbanÂ® 60 S2,Clear Float Glass,414,,5 mm Clear,2013,LoEÂ² 272 S5,Air,0.3031,0.0534,18.73,0.2847,0.4272,0.0939,36.78,-1.49,-4.26,41.72,-2.42,-0.91,0.0439,Yes,No,,
EnthermalPlus,SB60 Optiblue 5mm / Vacuum 0.25mm / Clear 5mm / Air 11.06mm / C366 5mm,25.41,OptiblueÂ® (SolarbanÂ® z50)  5mm,5423,SolarbanÂ® 60 S2,Clear Float Glass,414,,5mm Clear,2156,LoEÂ³ 366 S5,Air,0.3012,0.053,18.85,0.2617,0.3847,0.0954,37.06,-0.41,-5.09,41.81,-2.37,-2.39,0.0129,Yes,No,,
EnthermalPlus,SB60 Optiblue 5mm / Vacuum 0.25mm / Clear 5mm / Air 11.09mm / SB60 5mm,25.44,OptiblueÂ® (SolarbanÂ® z50)  5mm,5423,SolarbanÂ® 60 S2,Clear Float Glass,414,,Clear  5mm,5283,SolarbanÂ® 60 S5,Air,0.3024,0.0532,18.78,0.2841,0.4323,0.0948,36.92,-1.69,-3.81,41.96,-2.79,-1.14,0.0505,Yes,No,,
EnthermalPlus,SB60 Optiblue 5mm / Vacuum 0.25mm / Clear 5mm / Air 11.09mm / SB70 5mm,25.44,OptiblueÂ® (SolarbanÂ® z50)  5mm,5423,SolarbanÂ® 60 S2,Clear Float Glass,414,,SolarbanÂ® 70 glass  5mm,5434,SolarbanÂ® 70 S5,Air,0.3009,0.053,18.87,0.2505,0.3957,0.1023,38.35,-1.14,-7.06,45.45,-4.44,-3.36,0.0185,Yes,No,,
EnthermalPlus,SB60 Optiblue 5mm / Vacuum 0.25mm / Clear 5mm / Air 10.76mm / LUMI 5mm,25.41,OptiblueÂ® (SolarbanÂ® z50)  5mm,5423,SolarbanÂ® 60 S2,Clear Float Glass,414,,SGG ECLAZ II 5mm,20755,ECLAZ II S5,Air,0.3044,0.0536,18.65,0.2977,0.4943,0.0936,36.78,-0.56,-6.07,43.81,-2.73,-1.93,0.0984,Yes,No,,
EnthermalPlus,C180 6mm / Vacuum 0.25mm / Clear 5mm / Air 10.05mm / C180 5mm,25.4,6mm Clear,2194,LoE 180 S2,Float Glass - 5mm,2003,,5mm Clear,2193,LoE 180 S5,Air,0.4031,0.071,14.09,0.5455,0.6761,0.1961,51.59,-2.3,-6.85,51.87,-2.07,-7.01,0.1109,Yes,No,,
EnthermalPlus,C180 6mm / Vacuum 0.25mm / Clear 5mm / Air 10.05mm / C270 5mm,25.4,6mm Clear,2194,LoE 180 S2,Float Glass - 5mm,2003,,5mm Clear,2028,LoEÂ² 270 S5,Air,0.3991,0.0703,14.23,0.4477,0.5932,0.1863,50.38,-6.06,-2.83,46.6,-3.69,-3.69,0.0567,Yes,No,,
EnthermalPlus,C180 6mm / Vacuum 0.25mm / Clear 5mm / Air 10.05mm / C272 5mm,25.4,6mm Clear,2194,LoE 180 S2,Float Glass - 5mm,2003,,5 mm Clear,2013,LoEÂ² 272 S5,Air,0.4,0.0704,14.2,0.4694,0.6128,0.175,49.0,-2.85,-3.94,44.98,-1.6,-4.22,0.0684,Yes,No,,
EnthermalPlus,C180 6mm / Vacuum 0.25mm / Clear 5mm / Air 10.05mm / C366 5mm,25.4,6mm Clear,2194,LoE 180 S2,Float Glass - 5mm,2003,,5mm Clear,2156,LoEÂ³ 366 S5,Air,0.3971,0.0699,14.3,0.4065,0.5514,0.1781,49.36,-1.46,-4.79,44.5,-2.23,-4.61,0.0207,Yes,No,,
EnthermalPlus,C180 6mm / Vacuum 0.25mm / Clear 5mm / Air 10.08mm / SB60 5mm,25.43,6mm Clear,2194,LoE 180 S2,Float Glass - 5mm,2003,,Clear  5mm,5283,SolarbanÂ® 60 S5,Air,0.3988,0.0702,14.24,0.4626,0.6201,0.1767,49.19,-3.08,-3.39,45.28,-2.11,-4.38,0.0814,Yes,No,,
EnthermalPlus,C180 6mm / Vacuum 0.25mm / Clear 5mm / Air 10.08mm / SB70 5mm,25.43,6mm Clear,2194,LoE 180 S2,Float Glass - 5mm,2003,,SolarbanÂ® 70 glass  5mm,5434,SolarbanÂ® 70 S5,Air,0.3966,0.0698,14.32,0.3883,0.5678,0.1919,51.05,-2.75,-6.71,47.97,-4.08,-5.16,0.03,Yes,No,,
EnthermalPlus,C180 6mm / Vacuum 0.25mm / Clear 5mm / Air 9.75mm / LUMI 5mm,25.4,6mm Clear,2194,LoE 180 S2,Float Glass - 5mm,2003,,SGG ECLAZ II 5mm,20755,ECLAZ II S5,Air,0.4022,0.0708,14.12,0.5453,0.7092,0.1744,48.99,-1.78,-6.03,47.85,-1.69,-5.98,0.1658,Yes,No,,
EnthermalPlus,C270 6mm / Vacuum 0.25mm / Clear 5mm / Air 10.05mm / C180 5mm,25.4,6mm Clear,2029,LoEÂ² 270 S2,Float Glass - 5mm,2003,,5mm Clear,2193,LoE 180 S5,Air,0.3093,0.0545,18.36,0.3192,0.5949,0.1558,46.52,-3.95,-3.56,50.69,-5.91,-2.9,0.0568,Yes,No,,
EnthermalPlus,C270 6mm / Vacuum 0.25mm / Clear 5mm / Air 10.05mm / C270 5mm,25.4,6mm Clear,2029,LoEÂ² 270 S2,Float Glass - 5mm,2003,,5mm Clear,2028,LoEÂ² 270 S5,Air,0.3069,0.0541,18.5,0.3087,0.5222,0.1481,45.42,-7.37,0.19,45.53,-7.18,0.12,0.0314,Yes,No,,
EnthermalPlus,C270 6mm / Vacuum 0.25mm / Clear 5mm / Air 10.05mm / C272 5mm,25.4,6mm Clear,2029,LoEÂ² 270 S2,Float Glass - 5mm,2003,,5 mm Clear,2013,LoEÂ² 272 S5,Air,0.3075,0.0541,18.47,0.3155,0.5395,0.1393,44.16,-4.45,-0.76,43.78,-5.56,0.24,0.0383,Yes,No,,
EnthermalPlus,C270 6mm / Vacuum 0.25mm / Clear 5mm / Air 10.05mm / C366 5mm,25.4,6mm Clear,2029,LoEÂ² 270 S2,Float Glass - 5mm,2003,,5mm Clear,2156,LoEÂ³ 366 S5,Air,0.3058,0.0538,18.57,0.294,0.4858,0.1416,44.48,-3.29,-1.56,43.51,-5.19,-1.42,0.0111,Yes,No,,
EnthermalPlus,C270 6mm / Vacuum 0.25mm / Clear 5mm / Air 10.08mm / SB60 5mm,25.43,6mm Clear,2029,LoEÂ² 270 S2,Float Glass - 5mm,2003,,Clear  5mm,5283,SolarbanÂ® 60 S5,Air,0.3068,0.054,18.51,0.3151,0.546,0.1407,44.34,-4.63,-0.26,44.06,-6.06,0.03,0.0431,Yes,No,,
EnthermalPlus,C270 6mm / Vacuum 0.25mm / Clear 5mm / Air 10.08mm / SB70 5mm,25.43,6mm Clear,2029,LoEÂ² 270 S2,Float Glass - 5mm,2003,,SolarbanÂ® 70 glass  5mm,5434,SolarbanÂ® 70 S5,Air,0.3055,0.0538,18.59,0.2822,0.5001,0.1523,46.01,-4.59,-3.36,47.03,-7.0,-2.35,0.0157,Yes,No,,
EnthermalPlus,C270 6mm / Vacuum 0.25mm / Clear 5mm / Air 9.75mm / LUMI 5mm,25.4,6mm Clear,2029,LoEÂ² 270 S2,Float Glass - 5mm,2003,,SGG ECLAZ II 5mm,20755,ECLAZ II S5,Air,0.3087,0.0544,18.39,0.3269,0.6242,0.1389,44.15,-3.44,-2.71,46.37,-6.58,-0.53,0.083,Yes,No,,
EnthermalPlus,C272 6mm / Vacuum 0.25mm / Clear 5mm / Air 10.05mm / C180 5mm,25.4,6 mm Clear,2014,LoEÂ² 272 S2,Float Glass - 5mm,2003,,5mm Clear,2193,LoE 180 S5,Air,0.3303,0.0582,17.19,0.3613,0.6128,0.1434,44.77,-1.77,-4.1,49.26,-2.65,-4.05,0.0684,Yes,No,,
EnthermalPlus,C272 6mm / Vacuum 0.25mm / Clear 5mm / Air 10.05mm / C270 5mm,25.4,6 mm Clear,2014,LoEÂ² 272 S2,Float Glass - 5mm,2003,,5mm Clear,2028,LoEÂ² 270 S5,Air,0.3276,0.0577,17.33,0.341,0.538,0.1352,43.53,-5.66,0.27,44.22,-4.22,-0.86,0.0383,Yes,No,,
EnthermalPlus,C272 6mm / Vacuum 0.25mm / Clear 5mm / Air 10.05mm / C272 5mm,25.4,6 mm Clear,2014,LoEÂ² 272 S2,Float Glass - 5mm,2003,,5 mm Clear,2013,LoEÂ² 272 S5,Air,0.3282,0.0578,17.3,0.3503,0.5561,0.126,42.11,-2.36,-0.85,42.31,-2.22,-0.91,0.0474,Yes,No,,
EnthermalPlus,C272 6mm / Vacuum 0.25mm / Clear 5mm / Air 10.05mm / C366 5mm,25.4,6 mm Clear,2014,LoEÂ² 272 S2,Float Glass - 5mm,2003,,5mm Clear,2156,LoEÂ³ 366 S5,Air,0.3263,0.0575,17.4,0.3206,0.5005,0.1285,42.48,-0.99,-1.81,42.28,-2.38,-2.33,0.0136,Yes,No,,
EnthermalPlus,C272 6mm / Vacuum 0.25mm / Clear 5mm / Air 10.08mm / SB60 5mm,25.43,6 mm Clear,2014,LoEÂ² 272 S2,Float Glass - 5mm,2003,,Clear  5mm,5283,SolarbanÂ® 60 S5,Air,0.3274,0.0577,17.34,0.3492,0.5627,0.1275,42.31,-2.59,-0.25,42.56,-2.63,-1.13,0.0521,Yes,No,,
EnthermalPlus,C272 6mm / Vacuum 0.25mm / Clear 5mm / Air 10.08mm / SB70 5mm,25.43,6 mm Clear,2014,LoEÂ² 272 S2,Float Glass - 5mm,2003,,SolarbanÂ® 70 glass  5mm,5434,SolarbanÂ® 70 S5,Air,0.3259,0.0574,17.42,0.307,0.5151,0.1398,44.21,-2.35,-3.99,45.89,-4.4,-3.28,0.0197,Yes,No,,
