Repository: Ranojoyd80/enthermal-configurator

File: Data_Pipeline/1_Source_CSVs/IG_Config_EnthermalPlus_Inboard_Dataset_12-04-26.csv (part 12 of 34)
Product Type,Comment,Total Thickness (mm),Outer Lite (Name_Thickness mm),Outer Lite NFRC ID,Outer Lite Low-E,Middle Lite (Name_Thickness mm),Middle Lite NFRC ID,Middle Lite Low-E,Inner Lite (Name_Thickness mm),Inner Lite NFRC ID,Inner Lite Low-E,Gas Fill,U-value NFRC (W/mÂ²K),U-value NFRC (BTU/hrftF),R-value NFRC,SHGC,Tvis (Visible Transmittance),Exterior Visible Reflectance,Exterior Reflected Color L*,Exterior Reflected Color a*,Exterior Reflected Color b*,Interior Reflected Color L*,Interior Reflected Color a*,Interior Reflected Color b*,T-UV,NFRC,CEN,g-factor,U-value CEN (W/m²K)
EnthermalPlus,SKN183 6mm / Argon 9.75mm / Clear 5mm / Vacuum 0.25mm / C366 5mm,25.4,SGG COOL-LITE SKN 183 II 6mm,20896,COOL-LITE SKN 183 II S2,Float Glass - 5mm,2003,,5mm Clear,2156,LoEÂ³ 366 S5,Ar90,0.2493,0.0439,22.77,0.2851,0.5273,0.1458,45.18,-1.47,-7.34,43.39,-3.06,-4.02,0.0216,Yes,Yes,0.290205,0.255795
EnthermalPlus,SKN183 6mm / Argon 9.76mm / Clear 5mm / Vacuum 0.25mm / SB60 5mm,25.41,SGG COOL-LITE SKN 183 II 6mm,20896,COOL-LITE SKN 183 II S2,Clear Float Glass,414,,Clear  5mm,5283,SolarbanÂ® 60 S5,Ar90,0.2935,0.0517,19.35,0.3035,0.5836,0.1451,45.07,-3.22,-5.92,43.96,-3.53,-3.4,0.0847,Yes,Yes,0.310097,0.304151
EnthermalPlus,SKN183 6mm / Argon 9.76mm / Clear 5mm / Vacuum 0.25mm / SB70 5mm,25.41,SGG COOL-LITE SKN 183 II 6mm,20896,COOL-LITE SKN 183 II S2,Clear Float Glass,414,,SolarbanÂ® 70 glass  5mm,5434,SolarbanÂ® 70 S5,Ar90,0.2429,0.0428,23.38,0.2675,0.5346,0.1583,46.92,-3.23,-8.93,46.96,-5.13,-4.61,0.0317,Yes,Yes,0.272978,0.248768
EnthermalPlus,SKN183 6mm / Argon 9.15mm / Clear 5mm / Vacuum 0.25mm / LUMI 5mm,25.4,SGG COOL-LITE SKN 183 II 6mm,20896,COOL-LITE SKN 183 II S2,SGG PLANICLEAR 5mm,21012,,SGG ECLAZ II 5mm,20755,ECLAZ II S5,Ar90,0.3279,0.0577,17.32,0.3254,0.6812,0.1431,44.87,-1.48,-8.57,46.27,-3.08,-4.94,0.1868,Yes,Yes,0.333161,0.341370
EnthermalPlus,XTREME 6mm / Argon 9.75mm / Clear 5mm / Vacuum 0.25mm / C180 5mm,25.4,SGG COOL-LITE XTREME 61-29 II 6mm,20980,COOL-LITE XTREME 61-29 II S2,Float Glass - 5mm,2003,,5mm Clear,2193,LoE 180 S5,Ar90,0.3824,0.0673,14.85,0.2179,0.529,0.1387,44.26,-2.88,-7.86,52.27,-5.89,-3.58,0.0961,Yes,Yes,0.231434,0.400434
EnthermalPlus,XTREME 6mm / Argon 9.75mm / Clear 5mm / Vacuum 0.25mm / C270 5mm,25.4,SGG COOL-LITE XTREME 61-29 II 6mm,20980,COOL-LITE XTREME 61-29 II S2,Float Glass - 5mm,2003,,5mm Clear,2028,LoEÂ² 270 S5,Ar90,0.2949,0.0519,19.26,0.2189,0.4646,0.1324,43.29,-6.04,-4.52,46.92,-7.44,-0.63,0.0496,Yes,Yes,0.228606,0.305609
EnthermalPlus,XTREME 6mm / Argon 9.75mm / Clear 5mm / Vacuum 0.25mm / C272 5mm,25.4,SGG COOL-LITE XTREME 61-29 II 6mm,20980,COOL-LITE XTREME 61-29 II S2,Float Glass - 5mm,2003,,5 mm Clear,2013,LoEÂ² 272 S5,Ar90,0.3146,0.0554,18.05,0.2218,0.4796,0.1254,42.19,-3.41,-5.34,45.35,-5.69,-0.65,0.0602,Yes,Yes,0.232314,0.327087
EnthermalPlus,XTREME 6mm / Argon 9.75mm / Clear 5mm / Vacuum 0.25mm / C366 5mm,25.4,SGG COOL-LITE XTREME 61-29 II 6mm,20980,COOL-LITE XTREME 61-29 II S2,Float Glass - 5mm,2003,,5mm Clear,2156,LoEÂ³ 366 S5,Ar90,0.2495,0.0439,22.76,0.215,0.4324,0.127,42.43,-2.5,-6.12,44.78,-5.95,-2.03,0.0181,Yes,Yes,0.222770,0.255987
EnthermalPlus,XTREME 6mm / Argon 9.76mm / Clear 5mm / Vacuum 0.25mm / SB60 5mm,25.41,SGG COOL-LITE XTREME 61-29 II 6mm,20980,COOL-LITE XTREME 61-29 II S2,Clear Float Glass,414,,Clear  5mm,5283,SolarbanÂ® 60 S5,Ar90,0.2937,0.0517,19.33,0.2184,0.4781,0.1267,42.38,-3.71,-4.87,45.67,-6.45,-0.75,0.0708,Yes,Yes,0.228322,0.304421
EnthermalPlus,XTREME 6mm / Argon 9.76mm / Clear 5mm / Vacuum 0.25mm / SB70 5mm,25.41,SGG COOL-LITE XTREME 61-29 II 6mm,20980,COOL-LITE XTREME 61-29 II S2,Clear Float Glass,414,,SolarbanÂ® 70 glass  5mm,5434,SolarbanÂ® 70 S5,Ar90,0.243,0.0428,23.36,0.2042,0.4387,0.1355,43.76,-3.89,-7.64,48.21,-7.79,-2.75,0.0263,Yes,Yes,0.212083,0.248951
EnthermalPlus,XTREME 6mm / Argon 9.15mm / Clear 5mm / Vacuum 0.25mm / LUMI 5mm,25.4,SGG COOL-LITE XTREME 61-29 II 6mm,20980,COOL-LITE XTREME 61-29 II S2,SGG PLANICLEAR 5mm,21012,,SGG ECLAZ II 5mm,20755,ECLAZ II S5,Ar90,0.3281,0.0578,17.3,0.2249,0.5577,0.1254,42.25,-2.34,-7.01,48.46,-6.19,-1.49,0.153,Yes,Yes,0.236491,0.341671
EnthermalPlus,C180 6mm / Argon 9.05mm / C180 6mm / Vacuum 0.25mm / Clear 5mm,25.4,6mm Clear,2194,LoE 180 S2,6mm Clear,2194,LoE 180 S4,Float Glass - 5mm,2003,,Ar90,0.3938,0.0694,14.42,0.4737,0.6702,0.2002,52.06,-2.92,-6.53,50.85,-1.49,-7.32,0.1074,Yes,No,,
EnthermalPlus,C180 6mm / Argon 9.05mm / C270 6mm / Vacuum 0.25mm / Clear 5mm,25.4,6mm Clear,2194,LoE 180 S2,6mm Clear,2029,LoEÂ² 270 S4,Float Glass - 5mm,2003,,Ar90,0.3018,0.0531,18.82,0.315,0.5889,0.1778,49.38,-3.57,-5.15,47.9,-7.69,0.09,0.0551,Yes,No,,
EnthermalPlus,C180 6mm / Argon 9.05mm / C272 6mm / Vacuum 0.25mm / Clear 5mm,25.4,6mm Clear,2194,LoE 180 S2,6 mm Clear,2014,LoEÂ² 272 S4,Float Glass - 5mm,2003,,Ar90,0.3224,0.0568,17.61,0.3485,0.6067,0.1669,47.99,-2.23,-5.46,46.13,-2.71,-1.76,0.0663,Yes,No,,
EnthermalPlus,C180 6mm / Argon 9.05mm / C366 6mm / Vacuum 0.25mm / Clear 5mm,25.4,6mm Clear,2194,LoE 180 S2,6mm Clear,2157,LoEÂ³ 366 S4,Float Glass - 5mm,2003,,Ar90,0.2545,0.0448,22.31,0.2449,0.5476,0.1703,48.42,-2.35,-5.93,45.81,-1.21,-2.57,0.0203,Yes,No,,
EnthermalPlus,C180 6mm / Argon 9.07mm / SB60 6mm / Vacuum 0.25mm / Clear 5mm,25.42,6mm Clear,2194,LoE 180 S2,Clear  6mm,5284,SolarbanÂ® 60 S4,Clear Float Glass,414,,Ar90,0.3006,0.0529,18.89,0.3377,0.6065,0.1688,48.24,-2.52,-5.58,46.56,-3.78,-0.71,0.0786,Yes,No,,
EnthermalPlus,C180 6mm / Argon 9.07mm / SB70 6mm / Vacuum 0.25mm / Clear 5mm,25.42,6mm Clear,2194,LoE 180 S2,SolarbanÂ® 70 glass  6mm,5439,SolarbanÂ® 70 S4,Clear Float Glass,414,,Ar90,0.2479,0.0437,22.91,0.2417,0.5556,0.1881,50.63,-4.08,-6.08,48.4,-2.92,-5.81,0.0281,Yes,No,,
EnthermalPlus,C180 6mm / Argon 8.45mm / LUMI 6mm / Vacuum 0.25mm / Clear 5mm,25.4,6mm Clear,2194,LoE 180 S2,SGG ECLAZ II 6mm,20756,ECLAZ II S4,SGG PLANICLEAR 5mm,21012,,Ar90,0.3367,0.0593,16.86,0.483,0.7105,0.1729,48.84,-2.14,-6.12,48.11,-0.8,-5.99,0.173,Yes,No,,
EnthermalPlus,C180 6mm / Argon 8.45mm / SKN183 6mm / Vacuum 0.25mm / Clear 5mm,25.4,6mm Clear,2194,LoE 180 S2,SGG COOL-LITE SKN 183 II 6mm,20896,COOL-LITE SKN 183 II S4,SGG PLANICLEAR 5mm,21012,,Ar90,0.2534,0.0446,22.41,0.3094,0.6427,0.1782,49.5,-2.6,-8.32,48.69,-3.19,-5.93,0.1196,Yes,No,,
EnthermalPlus,C270 6mm / Argon 9.05mm / C180 6mm / Vacuum 0.25mm / Clear 5mm,25.4,6mm Clear,2029,LoEÂ² 270 S2,6mm Clear,2194,LoE 180 S4,Float Glass - 5mm,2003,,Ar90,0.3894,0.0686,14.58,0.2926,0.5896,0.1589,46.95,-4.51,-3.28,49.66,-5.32,-3.22,0.0554,Yes,No,,
EnthermalPlus,C270 6mm / Argon 9.05mm / C270 6mm / Vacuum 0.25mm / Clear 5mm,25.4,6mm Clear,2029,LoEÂ² 270 S2,6mm Clear,2029,LoEÂ² 270 S4,Float Glass - 5mm,2003,,Ar90,0.2991,0.0527,18.98,0.2373,0.5185,0.1415,44.51,-5.13,-1.91,46.9,-11.2,4.1,0.0307,Yes,No,,
EnthermalPlus,C270 6mm / Argon 9.05mm / C272 6mm / Vacuum 0.25mm / Clear 5mm,25.4,6mm Clear,2029,LoEÂ² 270 S2,6 mm Clear,2014,LoEÂ² 272 S4,Float Glass - 5mm,2003,,Ar90,0.3194,0.0562,17.78,0.2533,0.5342,0.133,43.26,-3.87,-2.1,45.0,-6.49,2.73,0.0374,Yes,No,,
EnthermalPlus,C270 6mm / Argon 9.05mm / C366 6mm / Vacuum 0.25mm / Clear 5mm,25.4,6mm Clear,2029,LoEÂ² 270 S2,6mm Clear,2157,LoEÂ³ 366 S4,Float Glass - 5mm,2003,,Ar90,0.2526,0.0445,22.48,0.1988,0.4825,0.1356,43.64,-4.09,-2.51,44.88,-3.93,0.63,0.0109,Yes,No,,
EnthermalPlus,C270 6mm / Argon 9.07mm / SB60 6mm / Vacuum 0.25mm / Clear 5mm,25.42,6mm Clear,2029,LoEÂ² 270 S2,Clear  6mm,5284,SolarbanÂ® 60 S4,Clear Float Glass,414,,Ar90,0.2979,0.0525,19.06,0.25,0.5341,0.1346,43.48,-4.08,-2.23,45.45,-7.45,3.74,0.0422,Yes,No,,
EnthermalPlus,C270 6mm / Argon 9.07mm / SB70 6mm / Vacuum 0.25mm / Clear 5mm,25.42,6mm Clear,2029,LoEÂ² 270 S2,SolarbanÂ® 70 glass  6mm,5439,SolarbanÂ® 70 S4,Clear Float Glass,414,,Ar90,0.246,0.0433,23.08,0.1976,0.4895,0.1494,45.63,-5.79,-2.76,47.52,-5.56,-3.24,0.0152,Yes,No,,
EnthermalPlus,C270 6mm / Argon 8.45mm / LUMI 6mm / Vacuum 0.25mm / Clear 5mm,25.4,6mm Clear,2029,LoEÂ² 270 S2,SGG ECLAZ II 6mm,20756,ECLAZ II S4,SGG PLANICLEAR 5mm,21012,,Ar90,0.3338,0.0588,17.01,0.3063,0.6254,0.1377,44.02,-3.76,-2.81,46.64,-5.6,-0.58,0.0867,Yes,No,,
EnthermalPlus,C270 6mm / Argon 8.45mm / SKN183 6mm / Vacuum 0.25mm / Clear 5mm,25.4,6mm Clear,2029,LoEÂ² 270 S2,SGG COOL-LITE SKN 183 II 6mm,20896,COOL-LITE SKN 183 II S4,SGG PLANICLEAR 5mm,21012,,Ar90,0.2517,0.0443,22.56,0.2427,0.5659,0.1419,44.63,-4.18,-4.8,47.49,-7.14,-1.78,0.0608,Yes,No,,
EnthermalPlus,C272 6mm / Argon 9.05mm / C180 6mm / Vacuum 0.25mm / Clear 5mm,25.4,6 mm Clear,2014,LoEÂ² 272 S2,6mm Clear,2194,LoE 180 S4,Float Glass - 5mm,2003,,Ar90,0.3904,0.0688,14.55,0.3271,0.6073,0.1467,45.24,-2.41,-3.77,48.2,-1.99,-4.4,0.0666,Yes,No,,
EnthermalPlus,C272 6mm / Argon 9.05mm / C270 6mm / Vacuum 0.25mm / Clear 5mm,25.4,6 mm Clear,2014,LoEÂ² 272 S2,6mm Clear,2029,LoEÂ² 270 S4,Float Glass - 5mm,2003,,Ar90,0.2997,0.0528,18.95,0.2564,0.5343,0.1282,42.51,-3.1,-2.18,45.66,-8.48,3.26,0.0374,Yes,No,,
EnthermalPlus,C272 6mm / Argon 9.05mm / C272 6mm / Vacuum 0.25mm / Clear 5mm,25.4,6 mm Clear,2014,LoEÂ² 272 S2,6 mm Clear,2014,LoEÂ² 272 S4,Float Glass - 5mm,2003,,Ar90,0.3201,0.0564,17.74,0.2761,0.5507,0.1193,41.08,-1.67,-2.43,43.61,-3.36,1.71,0.0463,Yes,No,,
EnthermalPlus,C272 6mm / Argon 9.05mm / C366 6mm / Vacuum 0.25mm / Clear 5mm,25.4,6 mm Clear,2014,LoEÂ² 272 S2,6mm Clear,2157,LoEÂ³ 366 S4,Float Glass - 5mm,2003,,Ar90,0.253,0.0446,22.44,0.2104,0.4971,0.1221,41.52,-1.84,-3.01,43.72,-1.24,-0.18,0.0134,Yes,No,,
EnthermalPlus,C272 6mm / Argon 9.07mm / SB60 6mm / Vacuum 0.25mm / Clear 5mm,25.42,6 mm Clear,2014,LoEÂ² 272 S2,Clear  6mm,5284,SolarbanÂ® 60 S4,Clear Float Glass,414,,Ar90,0.2985,0.0526,19.02,0.2713,0.5505,0.1209,41.34,-1.96,-2.56,44.07,-4.32,2.76,0.0508,Yes,No,,
EnthermalPlus,C272 6mm / Argon 9.07mm / SB70 6mm / Vacuum 0.25mm / Clear 5mm,25.42,6 mm Clear,2014,LoEÂ² 272 S2,SolarbanÂ® 70 glass  6mm,5439,SolarbanÂ® 70 S4,Clear Float Glass,414,,Ar90,0.2464,0.0434,23.04,0.2085,0.5041,0.1367,43.77,-3.68,-3.31,46.44,-3.06,-4.15,0.0188,Yes,No,,
EnthermalPlus,C272 6mm / Argon 8.45mm / LUMI 6mm / Vacuum 0.25mm / Clear 5mm,25.4,6 mm Clear,2014,LoEÂ² 272 S2,SGG ECLAZ II 6mm,20756,ECLAZ II S4,SGG PLANICLEAR 5mm,21012,,Ar90,0.3344,0.0589,16.98,0.3423,0.6447,0.1242,41.94,-1.58,-3.15,44.83,-1.47,-1.98,0.103,Yes,No,,
EnthermalPlus,C272 6mm / Argon 8.45mm / SKN183 6mm / Vacuum 0.25mm / Clear 5mm,25.4,6 mm Clear,2014,LoEÂ² 272 S2,SGG COOL-LITE SKN 183 II 6mm,20896,COOL-LITE SKN 183 II S4,SGG PLANICLEAR 5mm,21012,,Ar90,0.2521,0.0444,22.52,0.2602,0.5831,0.1287,42.63,-2.02,-5.55,46.06,-3.9,-2.87,0.0735,Yes,No,,
EnthermalPlus,C340 6mm / Argon 9.05mm / C180 6mm / Vacuum 0.25mm / Clear 5mm,25.4,6mm Clear,2167,LoEÂ³ 340 S2,6mm Clear,2194,LoE 180 S4,Float Glass - 5mm,2003,,Ar90,0.3884,0.0684,14.62,0.1402,0.3301,0.1435,44.98,-6.77,-13.29,51.67,-2.59,-2.97,0.0086,Yes,No,,
EnthermalPlus,C340 6mm / Argon 9.05mm / C270 6mm / Vacuum 0.25mm / Clear 5mm,25.4,6mm Clear,2167,LoEÂ³ 340 S2,6mm Clear,2029,LoEÂ² 270 S4,Float Glass - 5mm,2003,,Ar90,0.2985,0.0526,19.02,0.1207,0.2904,0.1379,44.13,-6.9,-12.58,48.59,-8.77,4.16,0.0045,Yes,No,,
EnthermalPlus,C340 6mm / Argon 9.05mm / C272 6mm / Vacuum 0.25mm / Clear 5mm,25.4,6mm Clear,2167,LoEÂ³ 340 S2,6 mm Clear,2014,LoEÂ² 272 S4,Float Glass - 5mm,2003,,Ar90,0.3187,0.0561,17.82,0.1262,0.2988,0.1351,43.7,-6.39,-12.51,46.91,-3.79,2.48,0.0056,Yes,No,,
EnthermalPlus,C340 6mm / Argon 9.05mm / C366 6mm / Vacuum 0.25mm / Clear 5mm,25.4,6mm Clear,2167,LoEÂ³ 340 S2,6mm Clear,2157,LoEÂ³ 366 S4,Float Glass - 5mm,2003,,Ar90,0.2522,0.0444,22.52,0.1073,0.2706,0.1359,43.83,-6.58,-12.51,46.43,-2.71,1.42,0.0017,Yes,No,,
EnthermalPlus,C340 6mm / Argon 9.07mm / SB60 6mm / Vacuum 0.25mm / Clear 5mm,25.42,6mm Clear,2167,LoEÂ³ 340 S2,Clear  6mm,5284,SolarbanÂ® 60 S4,Clear Float Glass,414,,Ar90,0.2974,0.0524,19.1,0.1256,0.2989,0.1356,43.78,-6.39,-12.63,47.33,-4.95,3.62,0.0063,Yes,No,,
EnthermalPlus,C340 6mm / Argon 9.07mm / SB70 6mm / Vacuum 0.25mm / Clear 5mm,25.42,6mm Clear,2167,LoEÂ³ 340 S2,SolarbanÂ® 70 glass  6mm,5439,SolarbanÂ® 70 S4,Clear Float Glass,414,,Ar90,0.2456,0.0433,23.12,0.1075,0.2745,0.1405,44.51,-7.33,-12.69,48.99,-4.18,-2.56,0.0024,Yes,No,,
EnthermalPlus,C340 6mm / Argon 8.45mm / LUMI 6mm / Vacuum 0.25mm / Clear 5mm,25.4,6mm Clear,2167,LoEÂ³ 340 S2,SGG ECLAZ II 6mm,20756,ECLAZ II S4,SGG PLANICLEAR 5mm,21012,,Ar90,0.3331,0.0587,17.04,0.1449,0.3496,0.1367,43.98,-6.38,-12.98,49.12,-2.02,-0.61,0.0135,Yes,No,,
EnthermalPlus,C340 6mm / Argon 8.45mm / SKN183 6mm / Vacuum 0.25mm / Clear 5mm,25.4,6mm Clear,2167,LoEÂ³ 340 S2,SGG COOL-LITE SKN 183 II 6mm,20896,COOL-LITE SKN 183 II S4,SGG PLANICLEAR 5mm,21012,,Ar90,0.2514,0.0443,22.59,0.1248,0.3167,0.1382,44.2,-6.4,-13.56,49.46,-4.45,-1.52,0.0096,Yes,No,,
EnthermalPlus,C366 6mm / Argon 9.05mm / C180 6mm / Vacuum 0.25mm / Clear 5mm,25.4,6mm Clear,2157,LoEÂ³ 366 S2,6mm Clear,2194,LoE 180 S4,Float Glass - 5mm,2003,,Ar90,0.3872,0.0682,14.67,0.2235,0.5481,0.1438,44.83,-3.03,-4.22,48.61,-0.6,-5.23,0.0201,Yes,No,,
EnthermalPlus,C366 6mm / Argon 9.05mm / C270 6mm / Vacuum 0.25mm / Clear 5mm,25.4,6mm Clear,2157,LoEÂ³ 366 S2,6mm Clear,2029,LoEÂ² 270 S4,Float Glass - 5mm,2003,,Ar90,0.2978,0.0524,19.07,0.1935,0.4825,0.1286,42.57,-3.31,-3.18,46.0,-7.32,2.42,0.0108,Yes,No,,
EnthermalPlus,C366 6mm / Argon 9.05mm / C272 6mm / Vacuum 0.25mm / Clear 5mm,25.4,6mm Clear,2157,LoEÂ³ 366 S2,6 mm Clear,2014,LoEÂ² 272 S4,Float Glass - 5mm,2003,,Ar90,0.3179,0.056,17.86,0.2027,0.4971,0.1213,41.4,-1.96,-3.36,44.01,-2.06,0.73,0.0133,Yes,No,,
EnthermalPlus,C366 6mm / Argon 9.05mm / C366 6mm / Vacuum 0.25mm / Clear 5mm,25.4,6mm Clear,2157,LoEÂ³ 366 S2,6mm Clear,2157,LoEÂ³ 366 S4,Float Glass - 5mm,2003,,Ar90,0.2516,0.0443,22.56,0.1711,0.4493,0.1235,41.75,-2.4,-3.53,44.02,-0.46,-0.79,0.004,Yes,No,,
EnthermalPlus,C366 6mm / Argon 9.07mm / SB60 6mm / Vacuum 0.25mm / Clear 5mm,25.42,6mm Clear,2157,LoEÂ³ 366 S2,Clear  6mm,5284,SolarbanÂ® 60 S4,Clear Float Glass,414,,Ar90,0.2966,0.0522,19.14,0.202,0.497,0.1226,41.62,-2.11,-3.51,44.45,-3.06,1.8,0.015,Yes,No,,
EnthermalPlus,C366 6mm / Argon 9.07mm / SB70 6mm / Vacuum 0.25mm / Clear 5mm,25.42,6mm Clear,2157,LoEÂ³ 366 S2,SolarbanÂ® 70 glass  6mm,5439,SolarbanÂ® 70 S4,Clear Float Glass,414,,Ar90,0.2451,0.0432,23.17,0.1715,0.4556,0.1354,43.59,-4.36,-3.61,46.72,-2.31,-4.63,0.0055,Yes,No,,
EnthermalPlus,C366 6mm / Argon 8.45mm / LUMI 6mm / Vacuum 0.25mm / Clear 5mm,25.4,6mm Clear,2157,LoEÂ³ 366 S2,SGG ECLAZ II 6mm,20756,ECLAZ II S4,SGG PLANICLEAR 5mm,21012,,Ar90,0.3323,0.0585,17.09,0.2335,0.5816,0.1253,42.1,-1.89,-4.1,45.36,0.32,-3.13,0.0316,Yes,No,,
EnthermalPlus,C366 6mm / Argon 8.45mm / SKN183 6mm / Vacuum 0.25mm / Clear 5mm,25.4,6mm Clear,2157,LoEÂ³ 366 S2,SGG COOL-LITE SKN 183 II 6mm,20896,COOL-LITE SKN 183 II S4,SGG PLANICLEAR 5mm,21012,,Ar90,0.2509,0.0442,22.63,0.2013,0.5265,0.1291,42.69,-2.41,-5.63,46.46,-2.63,-3.74,0.0223,Yes,No,,
EnthermalPlus,Q452 6mm / Argon 9.05mm / C180 6mm / Vacuum 0.25mm / Clear 5mm,25.4,6mm Clear,2107,Quad LoE 452 S2,6mm Clear,2194,LoE 180 S4,Float Glass - 5mm,2003,,Ar90,0.3869,0.0681,14.68,0.1776,0.4438,0.1168,40.89,-4.6,-2.87,51.34,-4.38,-2.18,0.0058,Yes,No,,
EnthermalPlus,Q452 6mm / Argon 9.05mm / C270 6mm / Vacuum 0.25mm / Clear 5mm,25.4,6mm Clear,2107,Quad LoE 452 S2,6mm Clear,2029,LoEÂ² 270 S4,Float Glass - 5mm,2003,,Ar90,0.2976,0.0524,19.08,0.1544,0.3902,0.1068,39.2,-4.6,-2.09,48.33,-10.12,4.83,0.0033,Yes,No,,
EnthermalPlus,Q452 6mm / Argon 9.05mm / C272 6mm / Vacuum 0.25mm / Clear 5mm,25.4,6mm Clear,2107,Quad LoE 452 S2,6 mm Clear,2014,LoEÂ² 272 S4,Float Glass - 5mm,2003,,Ar90,0.3177,0.0559,17.87,0.1613,0.4017,0.102,38.32,-3.54,-2.19,46.61,-5.47,3.53,0.0041,Yes,No,,
EnthermalPlus,Q452 6mm / Argon 9.05mm / C366 6mm / Vacuum 0.25mm / Clear 5mm,25.4,6mm Clear,2107,Quad LoE 452 S2,6mm Clear,2157,LoEÂ³ 366 S4,Float Glass - 5mm,2003,,Ar90,0.2515,0.0443,22.58,0.1378,0.3633,0.1034,38.58,-3.93,-2.2,46.22,-3.35,1.5,0.0012,Yes,No,,
EnthermalPlus,Q452 6mm / Argon 9.07mm / SB60 6mm / Vacuum 0.25mm / Clear 5mm,25.42,6mm Clear,2107,Quad LoE 452 S2,Clear  6mm,5284,SolarbanÂ® 60 S4,Clear Float Glass,414,,Ar90,0.2964,0.0522,19.15,0.1609,0.4018,0.1029,38.48,-3.64,-2.32,47.03,-6.48,4.52,0.0045,Yes,No,,
EnthermalPlus,Q452 6mm / Argon 9.07mm / SB70 6mm / Vacuum 0.25mm / Clear 5mm,25.42,6mm Clear,2107,Quad LoE 452 S2,SolarbanÂ® 70 glass  6mm,5439,SolarbanÂ® 70 S4,Clear Float Glass,414,,Ar90,0.245,0.0431,23.18,0.1382,0.3687,0.1114,39.97,-5.55,-2.23,48.8,-4.9,-2.26,0.0017,Yes,No,,
EnthermalPlus,Q452 6mm / Argon 8.45mm / LUMI 6mm / Vacuum 0.25mm / Clear 5mm,25.4,6mm Clear,2107,Quad LoE 452 S2,SGG ECLAZ II 6mm,20756,ECLAZ II S4,SGG PLANICLEAR 5mm,21012,,Ar90,0.3322,0.0585,17.1,0.1843,0.4702,0.1046,38.85,-3.52,-2.85,48.71,-4.36,0.53,0.009,Yes,No,,
EnthermalPlus,Q452 6mm / Argon 8.45mm / SKN183 6mm / Vacuum 0.25mm / Clear 5mm,25.4,6mm Clear,2107,Quad LoE 452 S2,SGG COOL-LITE SKN 183 II 6mm,20896,COOL-LITE SKN 183 II S4,SGG PLANICLEAR 5mm,21012,,Ar90,0.2508,0.0442,22.64,0.1605,0.4258,0.1072,39.29,-4.01,-3.82,49.17,-6.02,-0.76,0.0064,Yes,No,,
EnthermalPlus,SB60 6mm / Argon 9.09mm / C180 6mm / Vacuum 0.25mm / Clear 5mm,25.44,Clear  6mm,5284,SolarbanÂ® 60 S2,6mm Clear,2194,LoE 180 S4,Float Glass - 5mm,2003,,Ar90,0.3891,0.0685,14.59,0.3174,0.6166,0.1496,45.65,-2.96,-3.99,48.41,-2.25,-3.84,0.0795,Yes,No,,
EnthermalPlus,SB60 6mm / Argon 9.09mm / C270 6mm / Vacuum 0.25mm / Clear 5mm,25.44,Clear  6mm,5284,SolarbanÂ® 60 S2,6mm Clear,2029,LoEÂ² 270 S4,Float Glass - 5mm,2003,,Ar90,0.2989,0.0526,19.0,0.2544,0.5424,0.1305,42.86,-3.59,-2.43,45.84,-8.65,3.76,0.0422,Yes,No,,
EnthermalPlus,SB60 6mm / Argon 9.09mm / C272 6mm / Vacuum 0.25mm / Clear 5mm,25.44,Clear  6mm,5284,SolarbanÂ® 60 S2,6 mm Clear,2014,LoEÂ² 272 S4,Float Glass - 5mm,2003,,Ar90,0.3192,0.0562,17.79,0.2726,0.5591,0.1213,41.4,-2.09,-2.69,43.82,-3.59,2.28,0.0509,Yes,No,,
EnthermalPlus,SB60 6mm / Argon 9.09mm / C366 6mm / Vacuum 0.25mm / Clear 5mm,25.44,Clear  6mm,5284,SolarbanÂ® 60 S2,6mm Clear,2157,LoEÂ³ 366 S4,Float Glass - 5mm,2003,,Ar90,0.2525,0.0445,22.49,0.2112,0.5047,0.1241,41.85,-2.31,-3.21,43.9,-1.39,0.24,0.0152,Yes,No,,
EnthermalPlus,SB60 6mm / Argon 9.11mm / SB60 6mm / Vacuum 0.25mm / Clear 5mm,25.46,Clear  6mm,5284,SolarbanÂ® 60 S2,Clear  6mm,5284,SolarbanÂ® 60 S4,Clear Float Glass,414,,Ar90,0.2978,0.0524,19.07,0.2687,0.5589,0.1229,41.66,-2.37,-2.83,44.27,-4.54,3.32,0.0593,Yes,No,,
EnthermalPlus,SB60 6mm / Argon 9.11mm / SB70 6mm / Vacuum 0.25mm / Clear 5mm,25.46,Clear  6mm,5284,SolarbanÂ® 60 S2,SolarbanÂ® 70 glass  6mm,5439,SolarbanÂ® 70 S4,Clear Float Glass,414,,Ar90,0.2459,0.0433,23.09,0.2094,0.5118,0.1393,44.15,-4.28,-3.47,46.61,-3.19,-3.75,0.0211,Yes,No,,
EnthermalPlus,SB60 6mm / Argon 8.49mm / LUMI 6mm / Vacuum 0.25mm / Clear 5mm,25.44,Clear  6mm,5284,SolarbanÂ® 60 S2,SGG ECLAZ II 6mm,20756,ECLAZ II S4,SGG PLANICLEAR 5mm,21012,,Ar90,0.3336,0.0587,17.02,0.3325,0.6544,0.1263,42.28,-2.02,-3.45,45.09,-1.81,-1.25,0.1265,Yes,No,,
EnthermalPlus,SB60 6mm / Argon 8.49mm / SKN183 6mm / Vacuum 0.25mm / Clear 5mm,25.44,Clear  6mm,5284,SolarbanÂ® 60 S2,SGG COOL-LITE SKN 183 II 6mm,20896,COOL-LITE SKN 183 II S4,SGG PLANICLEAR 5mm,21012,,Ar90,0.2516,0.0443,22.57,0.2596,0.592,0.131,42.99,-2.5,-5.79,46.27,-4.12,-2.31,0.0878,Yes,No,,
EnthermalPlus,SB60 Solexia 6mm / Argon 9.09mm / C180 6mm / Vacuum 0.25mm / Clear 5mm,25.44,SolexiaÂ®  6mm,5254,SolarbanÂ® 60 S2,6mm Clear,2194,LoE 180 S4,Float Glass - 5mm,2003,,Ar90,0.3891,0.0685,14.59,0.2464,0.5371,0.1247,42.03,-6.32,-2.32,47.88,-2.59,-3.93,0.0455,Yes,No,,
EnthermalPlus,SB60 Solexia 6mm / Argon 9.09mm / C270 6mm / Vacuum 0.25mm / Clear 5mm,25.44,SolexiaÂ®  6mm,5254,SolarbanÂ® 60 S2,6mm Clear,2029,LoEÂ² 270 S4,Float Glass - 5mm,2003,,Ar90,0.2989,0.0526,19.0,0.2053,0.4729,0.1101,39.63,-6.52,-1.09,45.4,-9.0,3.78,0.0248,Yes,No,,
EnthermalPlus,SB60 Solexia 6mm / Argon 9.09mm / C272 6mm / Vacuum 0.25mm / Clear 5mm,25.44,SolexiaÂ®  6mm,5254,SolarbanÂ® 60 S2,6 mm Clear,2014,LoEÂ² 272 S4,Float Glass - 5mm,2003,,Ar90,0.3192,0.0562,17.79,0.2175,0.4872,0.1029,38.37,-4.98,-1.32,43.32,-3.93,2.28,0.0302,Yes,No,,
EnthermalPlus,SB60 Solexia 6mm / Argon 9.09mm / C366 6mm / Vacuum 0.25mm / Clear 5mm,25.44,SolexiaÂ®  6mm,5254,SolarbanÂ® 60 S2,6mm Clear,2157,LoEÂ³ 366 S4,Float Glass - 5mm,2003,,Ar90,0.2525,0.0445,22.49,0.1762,0.4405,0.1052,38.75,-5.3,-1.67,43.5,-1.54,0.21,0.0089,Yes,No,,
EnthermalPlus,SB60 Solexia 6mm / Argon 9.11mm / SB60 6mm / Vacuum 0.25mm / Clear 5mm,25.46,SolexiaÂ®  6mm,5254,SolarbanÂ® 60 S2,Clear  6mm,5284,SolarbanÂ® 60 S4,Clear Float Glass,414,,Ar90,0.2978,0.0524,19.07,0.2155,0.4872,0.1043,38.6,-5.17,-1.43,43.78,-4.86,3.33,0.0345,Yes,No,,
EnthermalPlus,SB60 Solexia 6mm / Argon 9.11mm / SB70 6mm / Vacuum 0.25mm / Clear 5mm,25.46,SolexiaÂ®  6mm,5254,SolarbanÂ® 60 S2,SolarbanÂ® 70 glass  6mm,5439,SolarbanÂ® 70 S4,Clear Float Glass,414,,Ar90,0.2459,0.0433,23.09,0.1756,0.4465,0.1169,40.75,-7.45,-1.78,46.23,-3.35,-3.86,0.0124,Yes,No,,
EnthermalPlus,SB60 Solexia 6mm / Argon 8.49mm / LUMI 6mm / Vacuum 0.25mm / Clear 5mm,25.44,SolexiaÂ®  6mm,5254,SolarbanÂ® 60 S2,SGG ECLAZ II 6mm,20756,ECLAZ II S4,SGG PLANICLEAR 5mm,21012,,Ar90,0.3336,0.0587,17.02,0.2564,0.57,0.1067,39.11,-5.04,-2.06,44.43,-2.27,-1.31,0.0706,Yes,No,,
EnthermalPlus,SB60 Solexia 6mm / Argon 8.49mm / SKN183 6mm / Vacuum 0.25mm / Clear 5mm,25.44,SolexiaÂ®  6mm,5254,SolarbanÂ® 60 S2,SGG COOL-LITE SKN 183 II 6mm,20896,COOL-LITE SKN 183 II S4,SGG PLANICLEAR 5mm,21012,,Ar90,0.2516,0.0443,22.57,0.211,0.5159,0.1106,39.76,-5.5,-3.79,45.76,-4.48,-2.37,0.05,Yes,No,,
EnthermalPlus,SB60 Solarbronze 6mm / Argon 9.09mm / C180 6mm / Vacuum 0.25mm / Clear 5mm,25.44,SolarbronzeÂ®  6mm,5274,SolarbanÂ® 60 S2,6mm Clear,2194,LoE 180 S4,Float Glass - 5mm,2003,,Ar90,0.3891,0.0685,14.59,0.2075,0.3692,0.0813,34.16,0.36,0.1,46.94,-1.62,-4.12,0.0378,Yes,No,,
EnthermalPlus,SB60 Solarbronze 6mm / Argon 9.09mm / C270 6mm / Vacuum 0.25mm / Clear 5mm,25.44,SolarbronzeÂ®  6mm,5274,SolarbanÂ® 60 S2,6mm Clear,2029,LoEÂ² 270 S4,Float Glass - 5mm,2003,,Ar90,0.2989,0.0526,19.0,0.1638,0.3248,0.0745,32.7,-0.09,0.53,44.61,-8.3,3.78,0.0207,Yes,No,,
EnthermalPlus,SB60 Solarbronze 6mm / Argon 9.09mm / C272 6mm / Vacuum 0.25mm / Clear 5mm,25.44,SolarbronzeÂ®  6mm,5274,SolarbanÂ® 60 S2,6 mm Clear,2014,LoEÂ² 272 S4,Float Glass - 5mm,2003,,Ar90,0.3192,0.0562,17.79,0.1764,0.3351,0.0713,31.99,0.47,0.28,42.42,-3.05,2.25,0.0253,Yes,No,,
EnthermalPlus,SB60 Solarbronze 6mm / Argon 9.09mm / C366 6mm / Vacuum 0.25mm / Clear 5mm,25.44,SolarbronzeÂ®  6mm,5274,SolarbanÂ® 60 S2,6mm Clear,2157,LoEÂ³ 366 S4,Float Glass - 5mm,2003,,Ar90,0.2525,0.0445,22.49,0.1338,0.3021,0.0723,32.22,0.41,0.01,42.75,-0.69,0.11,0.0074,Yes,No,,
EnthermalPlus,SB60 Solarbronze 6mm / Argon 9.11mm / SB60 6mm / Vacuum 0.25mm / Clear 5mm,25.46,SolarbronzeÂ®  6mm,5274,SolarbanÂ® 60 S2,Clear  6mm,5284,SolarbanÂ® 60 S4,Clear Float Glass,414,,Ar90,0.2978,0.0524,19.07,0.173,0.3347,0.0719,32.12,0.29,0.27,42.89,-3.96,3.32,0.0287,Yes,No,,
EnthermalPlus,SB60 Solarbronze 6mm / Argon 9.11mm / SB70 6mm / Vacuum 0.25mm / Clear 5mm,25.46,SolarbronzeÂ®  6mm,5274,SolarbanÂ® 60 S2,SolarbanÂ® 70 glass  6mm,5439,SolarbanÂ® 70 S4,Clear Float Glass,414,,Ar90,0.2459,0.0433,23.09,0.132,0.3063,0.0776,33.36,-0.33,0.06,45.53,-2.6,-4.09,0.0104,Yes,No,,
EnthermalPlus,SB60 Solarbronze 6mm / Argon 8.49mm / LUMI 6mm / Vacuum 0.25mm / Clear 5mm,25.44,SolarbronzeÂ®  6mm,5274,SolarbanÂ® 60 S2,SGG ECLAZ II 6mm,20756,ECLAZ II S4,SGG PLANICLEAR 5mm,21012,,Ar90,0.3336,0.0587,17.02,0.2152,0.3922,0.0731,32.41,0.65,0.07,43.24,-1.06,-1.44,0.0585,Yes,No,,
EnthermalPlus,SB60 Solarbronze 6mm / Argon 8.49mm / SKN183 6mm / Vacuum 0.25mm / Clear 5mm,25.44,SolarbronzeÂ®  6mm,5274,SolarbanÂ® 60 S2,SGG COOL-LITE SKN 183 II 6mm,20896,COOL-LITE SKN 183 II S4,SGG PLANICLEAR 5mm,21012,,Ar90,0.2516,0.0443,22.57,0.1647,0.3546,0.0746,32.76,0.26,-1.07,44.82,-3.58,-2.51,0.0415,Yes,No,,
EnthermalPlus,SB60 Solargray 6mm / Argon 9.09mm / C180 6mm / Vacuum 0.25mm / Clear 5mm,25.44,SolargrayÂ®  6mm,5289,SolarbanÂ® 60 S2,6mm Clear,2194,LoE 180 S4,Float Glass - 5mm,2003,,Ar90,0.3891,0.0685,14.59,0.1815,0.3085,0.07,31.82,-0.2,-3.21,46.7,-1.72,-4.48,0.0364,Yes,No,,
EnthermalPlus,SB60 Solargray 6mm / Argon 9.09mm / C270 6mm / Vacuum 0.25mm / Clear 5mm,25.44,SolargrayÂ®  6mm,5289,SolarbanÂ® 60 S2,6mm Clear,2029,LoEÂ² 270 S4,Float Glass - 5mm,2003,,Ar90,0.2989,0.0526,19.0,0.1433,0.2716,0.0652,30.69,-0.51,-2.33,44.41,-8.42,3.49,0.0201,Yes,No,,
EnthermalPlus,SB60 Solargray 6mm / Argon 9.09mm / C272 6mm / Vacuum 0.25mm / Clear 5mm,25.44,SolargrayÂ®  6mm,5289,SolarbanÂ® 60 S2,6 mm Clear,2014,LoEÂ² 272 S4,Float Glass - 5mm,2003,,Ar90,0.3192,0.0562,17.79,0.1543,0.2801,0.0629,30.12,0.01,-2.39,42.19,-3.16,1.92,0.0245,Yes,No,,
EnthermalPlus,SB60 Solargray 6mm / Argon 9.09mm / C366 6mm / Vacuum 0.25mm / Clear 5mm,25.44,SolargrayÂ®  6mm,5289,SolarbanÂ® 60 S2,6mm Clear,2157,LoEÂ³ 366 S4,Float Glass - 5mm,2003,,Ar90,0.2525,0.0445,22.49,0.1169,0.2528,0.0637,30.31,0.05,-2.71,42.57,-0.72,-0.16,0.0071,Yes,No,,
EnthermalPlus,SB60 Solargray 6mm / Argon 9.11mm / SB60 6mm / Vacuum 0.25mm / Clear 5mm,25.46,SolargrayÂ®  6mm,5289,SolarbanÂ® 60 S2,Clear  6mm,5284,SolarbanÂ® 60 S4,Clear Float Glass,414,,Ar90,0.2978,0.0524,19.07,0.1512,0.2799,0.0633,30.23,-0.11,-2.44,42.66,-4.05,2.99,0.0277,Yes,No,,
EnthermalPlus,SB60 Solargray 6mm / Argon 9.11mm / SB70 6mm / Vacuum 0.25mm / Clear 5mm,25.46,SolargrayÂ®  6mm,5289,SolarbanÂ® 60 S2,SolarbanÂ® 70 glass  6mm,5439,SolarbanÂ® 70 S4,Clear Float Glass,414,,Ar90,0.2459,0.0433,23.09,0.1152,0.2562,0.0675,31.22,-0.58,-2.97,45.36,-2.65,-4.35,0.01,Yes,No,,
EnthermalPlus,SB60 Solargray 6mm / Argon 8.49mm / LUMI 6mm / Vacuum 0.25mm / Clear 5mm,25.44,SolargrayÂ®  6mm,5289,SolarbanÂ® 60 S2,SGG ECLAZ II 6mm,20756,ECLAZ II S4,SGG PLANICLEAR 5mm,21012,,Ar90,0.3336,0.0587,17.02,0.1876,0.3277,0.0641,30.45,0.03,-2.7,42.93,-1.2,-1.89,0.0564,Yes,No,,
EnthermalPlus,SB60 Solargray 6mm / Argon 8.49mm / SKN183 6mm / Vacuum 0.25mm / Clear 5mm,25.44,SolargrayÂ®  6mm,5289,SolarbanÂ® 60 S2,SGG COOL-LITE SKN 183 II 6mm,20896,COOL-LITE SKN 183 II S4,SGG PLANICLEAR 5mm,21012,,Ar90,0.2516,0.0443,22.57,0.1435,0.2964,0.0653,30.75,-0.0,-3.88,44.58,-3.7,-2.86,0.04,Yes,No,,
EnthermalPlus,SB60 Optigray 6mm / Argon 9.09mm / C180 6mm / Vacuum 0.25mm / Clear 5mm,25.44,OptigrayÂ®  6mm,5265,SolarbanÂ® 60 S2,6mm Clear,2194,LoE 180 S4,Float Glass - 5mm,2003,,Ar90,0.3891,0.0685,14.59,0.2298,0.437,0.0968,37.29,-1.82,-3.06,47.28,-1.94,-4.22,0.048,Yes,No,,
EnthermalPlus,SB60 Optigray 6mm / Argon 9.09mm / C270 6mm / Vacuum 0.25mm / Clear 5mm,25.44,OptigrayÂ®  6mm,5265,SolarbanÂ® 60 S2,6mm Clear,2029,LoEÂ² 270 S4,Float Glass - 5mm,2003,,Ar90,0.2989,0.0526,19.0,0.1851,0.3847,0.0872,35.44,-2.2,-1.96,44.9,-8.53,3.62,0.0263,Yes,No,,
EnthermalPlus,SB60 Optigray 6mm / Argon 9.09mm / C272 6mm / Vacuum 0.25mm / Clear 5mm,25.44,OptigrayÂ®  6mm,5265,SolarbanÂ® 60 S2,6 mm Clear,2014,LoEÂ² 272 S4,Float Glass - 5mm,2003,,Ar90,0.3192,0.0562,17.79,0.1981,0.3965,0.0826,34.49,-1.23,-2.13,42.75,-3.35,2.09,0.0321,Yes,No,,
EnthermalPlus,SB60 Optigray 6mm / Argon 9.09mm / C366 6mm / Vacuum 0.25mm / Clear 5mm,25.44,OptigrayÂ®  6mm,5265,SolarbanÂ® 60 S2,6mm Clear,2157,LoEÂ³ 366 S4,Float Glass - 5mm,2003,,Ar90,0.2525,0.0445,22.49,0.1539,0.358,0.0841,34.79,-1.32,-2.53,43.02,-0.98,0.01,0.0094,Yes,No,,
EnthermalPlus,SB60 Optigray 6mm / Argon 9.11mm / SB60 6mm / Vacuum 0.25mm / Clear 5mm,25.46,OptigrayÂ®  6mm,5265,SolarbanÂ® 60 S2,Clear  6mm,5284,SolarbanÂ® 60 S4,Clear Float Glass,414,,Ar90,0.2978,0.0524,19.07,0.1951,0.3964,0.0835,34.67,-1.42,-2.2,43.21,-4.26,3.15,0.0364,Yes,No,,
EnthermalPlus,SB60 Optigray 6mm / Argon 9.11mm / SB70 6mm / Vacuum 0.25mm / Clear 5mm,25.46,OptigrayÂ®  6mm,5265,SolarbanÂ® 60 S2,SolarbanÂ® 70 glass  6mm,5439,SolarbanÂ® 70 S4,Clear Float Glass,414,,Ar90,0.2459,0.0433,23.09,0.1524,0.3629,0.0917,36.3,-2.6,-2.74,45.79,-2.86,-4.11,0.0131,Yes,No,,
EnthermalPlus,SB60 Optigray 6mm / Argon 8.49mm / LUMI 6mm / Vacuum 0.25mm / Clear 5mm,25.44,OptigrayÂ®  6mm,5265,SolarbanÂ® 60 S2,SGG ECLAZ II 6mm,20756,ECLAZ II S4,SGG PLANICLEAR 5mm,21012,,Ar90,0.3336,0.0587,17.02,0.239,0.464,0.0851,35.06,-1.2,-2.62,43.67,-1.47,-1.62,0.0745,Yes,No,,
EnthermalPlus,SB60 Optigray 6mm / Argon 8.49mm / SKN183 6mm / Vacuum 0.25mm / Clear 5mm,25.44,OptigrayÂ®  6mm,5265,SolarbanÂ® 60 S2,SGG COOL-LITE SKN 183 II 6mm,20896,COOL-LITE SKN 183 II S4,SGG PLANICLEAR 5mm,21012,,Ar90,0.2516,0.0443,22.57,0.1878,0.4198,0.0875,35.53,-1.45,-4.24,45.16,-3.88,-2.63,0.0527,Yes,No,,
EnthermalPlus,SB60 Solarblue 6mm / Argon 9.09mm / C180 6mm / Vacuum 0.25mm / Clear 5mm,25.44,SolarblueÂ®  6mm,5364,SolarbanÂ® 60 S2,6mm Clear,2194,LoE 180 S4,Float Glass - 5mm,2003,,Ar90,0.3891,0.0685,14.59,0.2129,0.3897,0.0867,35.58,-2.24,-8.8,47.08,-2.07,-4.82,0.0463,Yes,No,,
EnthermalPlus,SB60 Solarblue 6mm / Argon 9.09mm / C270 6mm / Vacuum 0.25mm / Clear 5mm,25.44,SolarblueÂ®  6mm,5364,SolarbanÂ® 60 S2,6mm Clear,2029,LoEÂ² 270 S4,Float Glass - 5mm,2003,,Ar90,0.2989,0.0526,19.0,0.1716,0.3432,0.0789,33.94,-2.54,-6.92,44.73,-8.67,3.09,0.0254,Yes,No,,
EnthermalPlus,SB60 Solarblue 6mm / Argon 9.09mm / C272 6mm / Vacuum 0.25mm / Clear 5mm,25.44,SolarblueÂ®  6mm,5364,SolarbanÂ® 60 S2,6 mm Clear,2014,LoEÂ² 272 S4,Float Glass - 5mm,2003,,Ar90,0.3192,0.0562,17.79,0.1837,0.3536,0.075,33.08,-1.52,-6.81,42.55,-3.47,1.48,0.0311,Yes,No,,
EnthermalPlus,SB60 Solarblue 6mm / Argon 9.09mm / C366 6mm / Vacuum 0.25mm / Clear 5mm,25.44,SolarblueÂ®  6mm,5364,SolarbanÂ® 60 S2,6mm Clear,2157,LoEÂ³ 366 S4,Float Glass - 5mm,2003,,Ar90,0.2525,0.0445,22.49,0.1428,0.3198,0.0763,33.35,-1.49,-7.3,42.87,-1.04,-0.46,0.0091,Yes,No,,
EnthermalPlus,SB60 Solarblue 6mm / Argon 9.11mm / SB60 6mm / Vacuum 0.25mm / Clear 5mm,25.46,SolarblueÂ®  6mm,5364,SolarbanÂ® 60 S2,Clear  6mm,5284,SolarbanÂ® 60 S4,Clear Float Glass,414,,Ar90,0.2978,0.0524,19.07,0.1808,0.3537,0.0758,33.24,-1.65,-6.95,43.02,-4.38,2.56,0.0351,Yes,No,,
EnthermalPlus,SB60 Solarblue 6mm / Argon 9.11mm / SB70 6mm / Vacuum 0.25mm / Clear 5mm,25.46,SolarblueÂ®  6mm,5364,SolarbanÂ® 60 S2,SolarbanÂ® 70 glass  6mm,5439,SolarbanÂ® 70 S4,Clear Float Glass,414,,Ar90,0.2459,0.0433,23.09,0.1414,0.3239,0.0827,34.74,-2.7,-7.99,45.64,-2.93,-4.53,0.0127,Yes,No,,
EnthermalPlus,SB60 Solarblue 6mm / Argon 8.49mm / LUMI 6mm / Vacuum 0.25mm / Clear 5mm,25.44,SolarblueÂ®  6mm,5364,SolarbanÂ® 60 S2,SGG ECLAZ II 6mm,20756,ECLAZ II S4,SGG PLANICLEAR 5mm,21012,,Ar90,0.3336,0.0587,17.02,0.221,0.4138,0.0771,33.6,-1.71,-7.53,43.41,-1.64,-2.4,0.0716,Yes,No,,
EnthermalPlus,SB60 Solarblue 6mm / Argon 8.49mm / SKN183 6mm / Vacuum 0.25mm / Clear 5mm,25.44,SolarblueÂ®  6mm,5364,SolarbanÂ® 60 S2,SGG COOL-LITE SKN 183 II 6mm,20896,COOL-LITE SKN 183 II S4,SGG PLANICLEAR 5mm,21012,,Ar90,0.2516,0.0443,22.57,0.1739,0.3744,0.0792,34.06,-1.41,-9.41,44.96,-4.02,-3.23,0.0508,Yes,No,,
EnthermalPlus,SB60 Optiblue 6mm / Argon 9.09mm / C180 6mm / Vacuum 0.25mm / Clear 5mm,25.44,OptiblueÂ® (SolarbanÂ® z50)  6mm,5424,SolarbanÂ® 60 S2,6mm Clear,2194,LoE 180 S4,Float Glass - 5mm,2003,,Ar90,0.3891,0.0685,14.59,0.2534,0.4448,0.099,37.83,-1.02,-7.55,47.34,-1.95,-4.6,0.0614,Yes,No,,
EnthermalPlus,SB60 Optiblue 6mm / Argon 9.09mm / C270 6mm / Vacuum 0.25mm / Clear 5mm,25.44,OptiblueÂ® (SolarbanÂ® z50)  6mm,5424,SolarbanÂ® 60 S2,6mm Clear,2029,LoEÂ² 270 S4,Float Glass - 5mm,2003,,Ar90,0.2989,0.0526,19.0,0.1997,0.3916,0.0891,35.92,-1.52,-5.8,44.95,-8.52,3.25,0.0332,Yes,No,,
EnthermalPlus,SB60 Optiblue 6mm / Argon 9.09mm / C272 6mm / Vacuum 0.25mm / Clear 5mm,25.44,OptiblueÂ® (SolarbanÂ® z50)  6mm,5424,SolarbanÂ® 60 S2,6 mm Clear,2014,LoEÂ² 272 S4,Float Glass - 5mm,2003,,Ar90,0.3192,0.0562,17.79,0.2151,0.4036,0.0842,34.92,-0.5,-5.81,42.8,-3.34,1.67,0.0404,Yes,No,,
EnthermalPlus,SB60 Optiblue 6mm / Argon 9.09mm / C366 6mm / Vacuum 0.25mm / Clear 5mm,25.44,OptiblueÂ® (SolarbanÂ® z50)  6mm,5424,SolarbanÂ® 60 S2,6mm Clear,2157,LoEÂ³ 366 S4,Float Glass - 5mm,2003,,Ar90,0.2525,0.0445,22.49,0.1631,0.3645,0.0858,35.24,-0.46,-6.33,43.07,-0.99,-0.3,0.0119,Yes,No,,
EnthermalPlus,SB60 Optiblue 6mm / Argon 9.11mm / SB60 6mm / Vacuum 0.25mm / Clear 5mm,25.46,OptiblueÂ® (SolarbanÂ® z50)  6mm,5424,SolarbanÂ® 60 S2,Clear  6mm,5284,SolarbanÂ® 60 S4,Clear Float Glass,414,,Ar90,0.2978,0.0524,19.07,0.2112,0.4035,0.0851,35.1,-0.69,-5.93,43.27,-4.26,2.73,0.0462,Yes,No,,
EnthermalPlus,SB60 Optiblue 6mm / Argon 9.11mm / SB70 6mm / Vacuum 0.25mm / Clear 5mm,25.46,OptiblueÂ® (SolarbanÂ® z50)  6mm,5424,SolarbanÂ® 60 S2,SolarbanÂ® 70 glass  6mm,5439,SolarbanÂ® 70 S4,Clear Float Glass,414,,Ar90,0.2459,0.0433,23.09,0.161,0.3694,0.0938,36.83,-1.67,-6.91,45.83,-2.87,-4.36,0.0166,Yes,No,,
EnthermalPlus,SB60 Optiblue 6mm / Argon 8.49mm / LUMI 6mm / Vacuum 0.25mm / Clear 5mm,25.44,OptiblueÂ® (SolarbanÂ® z50)  6mm,5424,SolarbanÂ® 60 S2,SGG ECLAZ II 6mm,20756,ECLAZ II S4,SGG PLANICLEAR 5mm,21012,,Ar90,0.3336,0.0587,17.02,0.2643,0.4724,0.0868,35.52,-0.56,-6.46,43.75,-1.46,-2.14,0.0961,Yes,No,,
EnthermalPlus,SB60 Optiblue 6mm / Argon 8.49mm / SKN183 6mm / Vacuum 0.25mm / Clear 5mm,25.44,OptiblueÂ® (SolarbanÂ® z50)  6mm,5424,SolarbanÂ® 60 S2,SGG COOL-LITE SKN 183 II 6mm,20896,COOL-LITE SKN 183 II S4,SGG PLANICLEAR 5mm,21012,,Ar90,0.2516,0.0443,22.57,0.2017,0.4272,0.0894,36.03,-0.46,-8.52,45.22,-3.88,-3.02,0.0675,Yes,No,,
EnthermalPlus,SB60 Starphire 6mm / Argon 9.09mm / C180 6mm / Vacuum 0.25mm / Clear 5mm,25.44,StarphireÂ®  6mm,5349,SolarbanÂ® 60 S2,6mm Clear,2194,LoE 180 S4,Float Glass - 5mm,2003,,Ar90,0.3891,0.0685,14.59,0.3385,0.6338,0.1554,46.42,-1.88,-4.21,48.53,-2.1,-3.8,0.0882,Yes,No,,
EnthermalPlus,SB60 Starphire 6mm / Argon 9.09mm / C270 6mm / Vacuum 0.25mm / Clear 5mm,25.44,StarphireÂ®  6mm,5349,SolarbanÂ® 60 S2,6mm Clear,2029,LoEÂ² 270 S4,Float Glass - 5mm,2003,,Ar90,0.2989,0.0526,19.0,0.2673,0.5574,0.1353,43.55,-2.6,-2.6,45.94,-8.51,3.77,0.0464,Yes,No,,
EnthermalPlus,SB60 Starphire 6mm / Argon 9.09mm / C272 6mm / Vacuum 0.25mm / Clear 5mm,25.44,StarphireÂ®  6mm,5349,SolarbanÂ® 60 S2,6 mm Clear,2014,LoEÂ² 272 S4,Float Glass - 5mm,2003,,Ar90,0.3192,0.0562,17.79,0.2876,0.5746,0.1256,42.06,-1.14,-2.88,43.94,-3.45,2.3,0.0558,Yes,No,,
EnthermalPlus,SB60 Starphire 6mm / Argon 9.09mm / C366 6mm / Vacuum 0.25mm / Clear 5mm,25.44,StarphireÂ®  6mm,5349,SolarbanÂ® 60 S2,6mm Clear,2157,LoEÂ³ 366 S4,Float Glass - 5mm,2003,,Ar90,0.2525,0.0445,22.49,0.2194,0.5185,0.1286,42.52,-1.32,-3.43,43.99,-1.3,0.26,0.0168,Yes,No,,
EnthermalPlus,SB60 Starphire 6mm / Argon 9.11mm / SB60 6mm / Vacuum 0.25mm / Clear 5mm,25.46,StarphireÂ®  6mm,5349,SolarbanÂ® 60 S2,Clear  6mm,5284,SolarbanÂ® 60 S4,Clear Float Glass,414,,Ar90,0.2978,0.0524,19.07,0.283,0.5743,0.1273,42.32,-1.45,-3.02,44.39,-4.4,3.33,0.0654,Yes,No,,
EnthermalPlus,SB60 Starphire 6mm / Argon 9.11mm / SB70 6mm / Vacuum 0.25mm / Clear 5mm,25.46,StarphireÂ®  6mm,5349,SolarbanÂ® 60 S2,SolarbanÂ® 70 glass  6mm,5439,SolarbanÂ® 70 S4,Clear Float Glass,414,,Ar90,0.2459,0.0433,23.09,0.2171,0.5258,0.1445,44.88,-3.21,-3.71,46.69,-3.1,-3.71,0.0233,Yes,No,,
EnthermalPlus,SB60 Starphire 6mm / Argon 8.49mm / LUMI 6mm / Vacuum 0.25mm / Clear 5mm,25.44,StarphireÂ®  6mm,5349,SolarbanÂ® 60 S2,SGG ECLAZ II 6mm,20756,ECLAZ II S4,SGG PLANICLEAR 5mm,21012,,Ar90,0.3336,0.0587,17.02,0.3554,0.6727,0.1309,42.97,-1.02,-3.63,45.25,-1.62,-1.22,0.1422,Yes,No,,
EnthermalPlus,SB60 Starphire 6mm / Argon 8.49mm / SKN183 6mm / Vacuum 0.25mm / Clear 5mm,25.44,StarphireÂ®  6mm,5349,SolarbanÂ® 60 S2,SGG COOL-LITE SKN 183 II 6mm,20896,COOL-LITE SKN 183 II S4,SGG PLANICLEAR 5mm,21012,,Ar90,0.2516,0.0443,22.57,0.2721,0.6084,0.1357,43.68,-1.55,-6.1,46.39,-3.97,-2.28,0.0979,Yes,No,,
EnthermalPlus,SB70 6mm / Argon 9.09mm / C180 6mm / Vacuum 0.25mm / Clear 5mm,25.44,SolarbanÂ® 70 glass  6mm,5439,SolarbanÂ® 70 S2,6mm Clear,2194,LoE 180 S4,Float Glass - 5mm,2003,,Ar90,0.3866,0.0681,14.69,0.2232,0.5647,0.1688,48.2,-4.81,-4.82,50.32,-1.95,-7.18,0.029,Yes,No,,
EnthermalPlus,SB70 6mm / Argon 9.09mm / C270 6mm / Vacuum 0.25mm / Clear 5mm,25.44,SolarbanÂ® 70 glass  6mm,5439,SolarbanÂ® 70 S2,6mm Clear,2029,LoEÂ² 270 S4,Float Glass - 5mm,2003,,Ar90,0.2974,0.0524,19.09,0.1946,0.4967,0.1526,46.06,-5.27,-4.07,47.44,-8.39,0.34,0.0152,Yes,No,,
EnthermalPlus,SB70 6mm / Argon 9.09mm / C272 6mm / Vacuum 0.25mm / Clear 5mm,25.44,SolarbanÂ® 70 glass  6mm,5439,SolarbanÂ® 70 S2,6 mm Clear,2014,LoEÂ² 272 S4,Float Glass - 5mm,2003,,Ar90,0.3175,0.0559,17.88,0.2033,0.5116,0.1449,44.97,-4.08,-4.35,45.63,-3.29,-1.62,0.0191,Yes,No,,
EnthermalPlus,SB70 6mm / Argon 9.09mm / C366 6mm / Vacuum 0.25mm / Clear 5mm,25.44,SolarbanÂ® 70 glass  6mm,5439,SolarbanÂ® 70 S2,6mm Clear,2157,LoEÂ³ 366 S4,Float Glass - 5mm,2003,,Ar90,0.2514,0.0443,22.59,0.1734,0.4624,0.1472,45.29,-4.45,-4.57,45.36,-1.98,-2.23,0.0058,Yes,No,,
EnthermalPlus,SB70 6mm / Argon 9.11mm / SB60 6mm / Vacuum 0.25mm / Clear 5mm,25.46,SolarbanÂ® 70 glass  6mm,5439,SolarbanÂ® 70 S2,Clear  6mm,5284,SolarbanÂ® 60 S4,Clear Float Glass,414,,Ar90,0.2963,0.0522,19.17,0.2028,0.5115,0.1463,45.18,-4.22,-4.43,46.06,-4.38,-0.49,0.0212,Yes,No,,
EnthermalPlus,SB70 6mm / Argon 9.11mm / SB70 6mm / Vacuum 0.25mm / Clear 5mm,25.46,SolarbanÂ® 70 glass  6mm,5439,SolarbanÂ® 70 S2,SolarbanÂ® 70 glass  6mm,5439,SolarbanÂ® 70 S4,Clear Float Glass,414,,Ar90,0.2449,0.0431,23.19,0.1746,0.4693,0.1597,47.01,-6.18,-4.53,47.97,-3.69,-5.71,0.0081,Yes,No,,
EnthermalPlus,SB70 6mm / Argon 8.49mm / LUMI 6mm / Vacuum 0.25mm / Clear 5mm,25.44,SolarbanÂ® 70 glass  6mm,5439,SolarbanÂ® 70 S2,SGG ECLAZ II 6mm,20756,ECLAZ II S4,SGG PLANICLEAR 5mm,21012,,Ar90,0.3319,0.0585,17.11,0.233,0.5987,0.1491,45.63,-3.95,-4.88,47.47,-1.27,-5.81,0.0455,Yes,No,,
EnthermalPlus,SB70 6mm / Argon 8.49mm / SKN183 6mm / Vacuum 0.25mm / Clear 5mm,25.44,SolarbanÂ® 70 glass  6mm,5439,SolarbanÂ® 70 S2,SGG COOL-LITE SKN 183 II 6mm,20896,COOL-LITE SKN 183 II S4,SGG PLANICLEAR 5mm,21012,,Ar90,0.2507,0.0441,22.65,0.2034,0.5421,0.1531,46.17,-4.42,-6.29,48.13,-3.96,-5.79,0.0327,Yes,No,,
EnthermalPlus,SB70 Solexia 6mm / Argon 9.09mm / C180 6mm / Vacuum 0.25mm / Clear 5mm,25.44,SolexiaÂ®  6mm,5393,SolarbanÂ® 70 S2,6mm Clear,2194,LoE 180 S4,Float Glass - 5mm,2003,,Ar90,0.3866,0.0681,14.69,0.1927,0.4924,0.1395,44.28,-8.83,-2.83,49.91,-2.16,-7.32,0.0168,Yes,No,,
EnthermalPlus,SB70 Solexia 6mm / Argon 9.09mm / C270 6mm / Vacuum 0.25mm / Clear 5mm,25.44,SolexiaÂ®  6mm,5393,SolarbanÂ® 70 S2,6mm Clear,2029,LoEÂ² 270 S4,Float Glass - 5mm,2003,,Ar90,0.2974,0.0524,19.09,0.1682,0.4335,0.1271,42.42,-9.02,-2.22,47.09,-8.61,0.28,0.009,Yes,No,,
EnthermalPlus,SB70 Solexia 6mm / Argon 9.09mm / C272 6mm / Vacuum 0.25mm / Clear 5mm,25.44,SolexiaÂ®  6mm,5393,SolarbanÂ® 70 S2,6 mm Clear,2014,LoEÂ² 272 S4,Float Glass - 5mm,2003,,Ar90,0.3175,0.0559,17.88,0.1755,0.4464,0.1211,41.46,-7.82,-2.47,45.23,-3.5,-1.71,0.0113,Yes,No,,
EnthermalPlus,SB70 Solexia 6mm / Argon 9.09mm / C366 6mm / Vacuum 0.25mm / Clear 5mm,25.44,SolexiaÂ®  6mm,5393,SolarbanÂ® 70 S2,6mm Clear,2157,LoEÂ³ 366 S4,Float Glass - 5mm,2003,,Ar90,0.2514,0.0443,22.59,0.1508,0.404,0.123,41.75,-8.19,-2.59,45.04,-2.07,-2.32,0.0034,Yes,No,,
EnthermalPlus,SB70 Solexia 6mm / Argon 9.11mm / SB60 6mm / Vacuum 0.25mm / Clear 5mm,25.46,SolexiaÂ®  6mm,5393,SolarbanÂ® 70 S2,Clear  6mm,5284,SolarbanÂ® 60 S4,Clear Float Glass,414,,Ar90,0.2963,0.0522,19.17,0.1747,0.4465,0.1223,41.65,-7.92,-2.54,45.67,-4.58,-0.57,0.0124,Yes,No,,
EnthermalPlus,SB70 Solexia 6mm / Argon 9.11mm / SB70 6mm / Vacuum 0.25mm / Clear 5mm,25.46,SolexiaÂ®  6mm,5393,SolarbanÂ® 70 S2,SolarbanÂ® 70 glass  6mm,5439,SolarbanÂ® 70 S4,Clear Float Glass,414,,Ar90,0.2449,0.0431,23.19,0.1518,0.4099,0.1328,43.27,-9.97,-2.48,47.67,-3.8,-5.84,0.0048,Yes,No,,
EnthermalPlus,SB70 Solexia 6mm / Argon 8.49mm / LUMI 6mm / Vacuum 0.25mm / Clear 5mm,25.44,SolexiaÂ®  6mm,5393,SolarbanÂ® 70 S2,SGG ECLAZ II 6mm,20756,ECLAZ II S4,SGG PLANICLEAR 5mm,21012,,Ar90,0.3319,0.0585,17.11,0.1992,0.5221,0.1243,42.03,-7.81,-3.0,46.96,-1.54,-5.97,0.0258,Yes,No,,
EnthermalPlus,SB70 Solexia 6mm / Argon 8.49mm / SKN183 6mm / Vacuum 0.25mm / Clear 5mm,25.44,SolexiaÂ®  6mm,5393,SolarbanÂ® 70 S2,SGG COOL-LITE SKN 183 II 6mm,20896,COOL-LITE SKN 183 II S4,SGG PLANICLEAR 5mm,21012,,Ar90,0.2507,0.0441,22.65,0.1745,0.4729,0.1276,42.52,-8.23,-4.05,47.72,-4.19,-5.92,0.0188,Yes,No,,
EnthermalPlus,SB70 Solarbronze 6mm / Argon 9.09mm / C180 6mm / Vacuum 0.25mm / Clear 5mm,25.44,SolarbronzeÂ®  6mm,5377,SolarbanÂ® 70 S2,6mm Clear,2194,LoE 180 S4,Float Glass - 5mm,2003,,Ar90,0.3866,0.0681,14.69,0.1448,0.3379,0.088,35.49,-0.22,-0.33,49.17,-1.35,-7.59,0.014,Yes,No,,
EnthermalPlus,SB70 Solarbronze 6mm / Argon 9.09mm / C270 6mm / Vacuum 0.25mm / Clear 5mm,25.44,SolarbronzeÂ®  6mm,5377,SolarbanÂ® 70 S2,6mm Clear,2029,LoEÂ² 270 S4,Float Glass - 5mm,2003,,Ar90,0.2974,0.0524,19.09,0.1244,0.2973,0.0822,34.33,-0.55,-0.2,46.46,-8.01,0.15,0.0075,Yes,No,,
