Repository: Ranojoyd80/enthermal-configurator

File: Data_Pipeline/1_Source_CSVs/IG_Config_EnthermalPlus_Outboard_Dataset_12-04-26.csv (part 12 of 14)
Product Type,Comment,Total Thickness (mm),Outer Lite (Name_Thickness mm),Outer Lite NFRC ID,Outer Lite Low-E,Middle Lite (Name_Thickness mm),Middle Lite NFRC ID,Middle Lite Low-E,Inner Lite (Name_Thickness mm),Inner Lite NFRC ID,Inner Lite Low-E,Gas Fill,U-value NFRC (W/mÂ²K),U-value NFRC (BTU/hrftF),R-value NFRC,SHGC,Tvis (Visible Transmittance),Exterior Visible Reflectance,Exterior Reflected Color L*,Exterior Reflected Color a*,Exterior Reflected Color b*,Interior Reflected Color L*,Interior Reflected Color a*,Interior Reflected Color b*,T-UV,NFRC,CEN,g-factor,U-value CEN (W/m²K)
EnthermalPlus,C272 6mm / Vacuum 0.25mm / Clear 5mm / Air 9.75mm / LUMI 5mm,25.4,6 mm Clear,2014,LoEÂ² 272 S2,Float Glass - 5mm,2003,,SGG ECLAZ II 5mm,20755,ECLAZ II S5,Air,0.3297,0.0581,17.22,0.3691,0.6434,0.1255,42.1,-1.22,-3.09,44.55,-2.44,-1.93,0.099,Yes,No,,
EnthermalPlus,C340 6mm / Vacuum 0.25mm / Clear 5mm / Air 10.05mm / C180 5mm,25.4,6mm Clear,2167,LoEÂ³ 340 S2,Float Glass - 5mm,2003,,5mm Clear,2193,LoE 180 S5,Air,0.2879,0.0507,19.72,0.1461,0.3329,0.1425,44.83,-6.56,-13.34,52.69,-3.11,-2.7,0.0089,Yes,No,,
EnthermalPlus,C340 6mm / Vacuum 0.25mm / Clear 5mm / Air 10.05mm / C270 5mm,25.4,6mm Clear,2167,LoEÂ³ 340 S2,Float Glass - 5mm,2003,,5mm Clear,2028,LoEÂ² 270 S5,Air,0.2859,0.0504,19.86,0.1462,0.2925,0.1401,44.45,-7.73,-11.95,47.32,-4.87,0.41,0.0047,Yes,No,,
EnthermalPlus,C340 6mm / Vacuum 0.25mm / Clear 5mm / Air 10.05mm / C272 5mm,25.4,6mm Clear,2167,LoEÂ³ 340 S2,Float Glass - 5mm,2003,,5 mm Clear,2013,LoEÂ² 272 S5,Air,0.2864,0.0504,19.83,0.1486,0.3017,0.1371,43.99,-6.71,-12.19,45.81,-2.75,0.15,0.0058,Yes,No,,
EnthermalPlus,C340 6mm / Vacuum 0.25mm / Clear 5mm / Air 10.05mm / C366 5mm,25.4,6mm Clear,2167,LoEÂ³ 340 S2,Float Glass - 5mm,2003,,5mm Clear,2156,LoEÂ³ 366 S5,Air,0.2849,0.0502,19.93,0.1442,0.2725,0.1377,44.08,-6.36,-12.45,45.15,-3.8,-0.5,0.0017,Yes,No,,
EnthermalPlus,C340 6mm / Vacuum 0.25mm / Clear 5mm / Air 10.08mm / SB60 5mm,25.43,6mm Clear,2167,LoEÂ³ 340 S2,Float Glass - 5mm,2003,,Clear  5mm,5283,SolarbanÂ® 60 S5,Air,0.2858,0.0503,19.87,0.1486,0.3055,0.1375,44.05,-6.73,-12.05,46.11,-3.36,0.16,0.0066,Yes,No,,
EnthermalPlus,C340 6mm / Vacuum 0.25mm / Clear 5mm / Air 10.08mm / SB70 5mm,25.43,6mm Clear,2167,LoEÂ³ 340 S2,Float Glass - 5mm,2003,,SolarbanÂ® 70 glass  5mm,5434,SolarbanÂ® 70 S5,Air,0.2846,0.0501,19.95,0.1401,0.2804,0.1413,44.64,-6.89,-13.01,48.6,-5.38,-1.67,0.0026,Yes,No,,
EnthermalPlus,C340 6mm / Vacuum 0.25mm / Clear 5mm / Air 9.75mm / LUMI 5mm,25.4,6mm Clear,2167,LoEÂ³ 340 S2,Float Glass - 5mm,2003,,SGG ECLAZ II 5mm,20755,ECLAZ II S5,Air,0.2874,0.0506,19.75,0.1503,0.3491,0.137,44.01,-6.29,-12.88,48.86,-2.94,-0.57,0.013,Yes,No,,
EnthermalPlus,C366 6mm / Vacuum 0.25mm / Clear 5mm / Air 10.05mm / C180 5mm,25.4,6mm Clear,2157,LoEÂ³ 366 S2,Float Glass - 5mm,2003,,5mm Clear,2193,LoE 180 S5,Air,0.2612,0.046,21.74,0.2367,0.553,0.141,44.43,-2.49,-4.47,49.67,-1.26,-4.88,0.0207,Yes,No,,
EnthermalPlus,C366 6mm / Vacuum 0.25mm / Clear 5mm / Air 10.05mm / C270 5mm,25.4,6mm Clear,2157,LoEÂ³ 366 S2,Float Glass - 5mm,2003,,5mm Clear,2028,LoEÂ² 270 S5,Air,0.2595,0.0457,21.88,0.2379,0.4858,0.1344,43.42,-5.39,-1.33,44.58,-3.06,-1.64,0.0111,Yes,No,,
EnthermalPlus,C366 6mm / Vacuum 0.25mm / Clear 5mm / Air 10.05mm / C272 5mm,25.4,6mm Clear,2157,LoEÂ³ 366 S2,Float Glass - 5mm,2003,,5 mm Clear,2013,LoEÂ² 272 S5,Air,0.2599,0.0458,21.85,0.2414,0.5019,0.1266,42.23,-2.62,-2.21,42.73,-0.86,-1.86,0.0136,Yes,No,,
EnthermalPlus,C366 6mm / Vacuum 0.25mm / Clear 5mm / Air 10.05mm / C366 5mm,25.4,6mm Clear,2157,LoEÂ³ 366 S2,Float Glass - 5mm,2003,,5mm Clear,2156,LoEÂ³ 366 S5,Air,0.2587,0.0456,21.95,0.2342,0.4523,0.1285,42.51,-1.75,-2.82,42.6,-1.52,-2.92,0.004,Yes,No,,
EnthermalPlus,C366 6mm / Vacuum 0.25mm / Clear 5mm / Air 10.08mm / SB60 5mm,25.43,6mm Clear,2157,LoEÂ³ 366 S2,Float Glass - 5mm,2003,,Clear  5mm,5283,SolarbanÂ® 60 S5,Air,0.2594,0.0457,21.89,0.2416,0.508,0.1279,42.4,-2.75,-1.77,42.98,-1.27,-2.06,0.0155,Yes,No,,
EnthermalPlus,C366 6mm / Vacuum 0.25mm / Clear 5mm / Air 10.08mm / SB70 5mm,25.43,6mm Clear,2157,LoEÂ³ 366 S2,Float Glass - 5mm,2003,,SolarbanÂ® 70 glass  5mm,5434,SolarbanÂ® 70 S5,Air,0.2585,0.0455,21.97,0.2268,0.4655,0.1379,43.94,-3.32,-4.15,46.19,-3.58,-3.82,0.0059,Yes,No,,
EnthermalPlus,C366 6mm / Vacuum 0.25mm / Clear 5mm / Air 9.75mm / LUMI 5mm,25.4,6mm Clear,2157,LoEÂ³ 366 S2,Float Glass - 5mm,2003,,SGG ECLAZ II 5mm,20755,ECLAZ II S5,Air,0.2608,0.0459,21.77,0.2438,0.5806,0.1263,42.23,-1.67,-3.91,45.07,-0.63,-3.1,0.0304,Yes,No,,
EnthermalPlus,Q452 6mm / Vacuum 0.25mm / Clear 5mm / Air 10.05mm / C180 5mm,25.4,6mm Clear,2107,Quad LoE 452 S2,Float Glass - 5mm,2003,,5mm Clear,2193,LoE 180 S5,Air,0.2547,0.0449,22.29,0.1851,0.4477,0.115,40.58,-4.17,-3.03,52.36,-4.93,-1.89,0.006,Yes,No,,
EnthermalPlus,Q452 6mm / Vacuum 0.25mm / Clear 5mm / Air 10.05mm / C270 5mm,25.4,6mm Clear,2107,Quad LoE 452 S2,Float Glass - 5mm,2003,,5mm Clear,2028,LoEÂ² 270 S5,Air,0.2531,0.0446,22.43,0.1862,0.3931,0.1107,39.84,-6.16,-0.8,47.05,-6.23,1.02,0.0034,Yes,No,,
EnthermalPlus,Q452 6mm / Vacuum 0.25mm / Clear 5mm / Air 10.05mm / C272 5mm,25.4,6mm Clear,2107,Quad LoE 452 S2,Float Glass - 5mm,2003,,5 mm Clear,2013,LoEÂ² 272 S5,Air,0.2535,0.0446,22.4,0.1889,0.4058,0.1055,38.94,-4.05,-1.42,45.49,-4.52,1.18,0.0042,Yes,No,,
EnthermalPlus,Q452 6mm / Vacuum 0.25mm / Clear 5mm / Air 10.05mm / C366 5mm,25.4,6mm Clear,2107,Quad LoE 452 S2,Float Glass - 5mm,2003,,5mm Clear,2156,LoEÂ³ 366 S5,Air,0.2524,0.0444,22.5,0.1839,0.3659,0.1067,39.13,-3.43,-1.83,44.93,-4.5,-0.44,0.0012,Yes,No,,
EnthermalPlus,Q452 6mm / Vacuum 0.25mm / Clear 5mm / Air 10.08mm / SB60 5mm,25.43,6mm Clear,2107,Quad LoE 452 S2,Float Glass - 5mm,2003,,Clear  5mm,5283,SolarbanÂ® 60 S5,Air,0.253,0.0446,22.44,0.1891,0.4108,0.1063,39.06,-4.13,-1.11,45.79,-5.04,1.02,0.0046,Yes,No,,
EnthermalPlus,Q452 6mm / Vacuum 0.25mm / Clear 5mm / Air 10.08mm / SB70 5mm,25.43,6mm Clear,2107,Quad LoE 452 S2,Float Glass - 5mm,2003,,SolarbanÂ® 70 glass  5mm,5434,SolarbanÂ® 70 S5,Air,0.2522,0.0444,22.52,0.1786,0.3768,0.1129,40.22,-4.79,-2.65,48.38,-6.2,-1.34,0.0017,Yes,No,,
EnthermalPlus,Q452 6mm / Vacuum 0.25mm / Clear 5mm / Air 9.75mm / LUMI 5mm,25.4,6mm Clear,2107,Quad LoE 452 S2,Float Glass - 5mm,2003,,SGG ECLAZ II 5mm,20755,ECLAZ II S5,Air,0.2543,0.0448,22.33,0.1905,0.4694,0.1053,38.94,-3.38,-2.65,48.45,-5.28,0.58,0.0087,Yes,No,,
EnthermalPlus,SB60 6mm / Vacuum 0.25mm / Clear 5mm / Air 10.07mm / C180 5mm,25.42,Clear  6mm,5284,SolarbanÂ® 60 S2,Clear Float Glass,414,,5mm Clear,2193,LoE 180 S5,Air,0.3081,0.0543,18.43,0.3469,0.6126,0.146,45.14,-2.62,-4.13,49.55,-3.11,-3.47,0.0817,Yes,No,,
EnthermalPlus,SB60 6mm / Vacuum 0.25mm / Clear 5mm / Air 10.07mm / C270 5mm,25.42,Clear  6mm,5284,SolarbanÂ® 60 S2,Clear Float Glass,414,,5mm Clear,2028,LoEÂ² 270 S5,Air,0.3058,0.0538,18.57,0.3334,0.5379,0.1379,43.92,-6.38,0.06,44.49,-4.6,-0.33,0.0433,Yes,No,,
EnthermalPlus,SB60 6mm / Vacuum 0.25mm / Clear 5mm / Air 10.07mm / C272 5mm,25.42,Clear  6mm,5284,SolarbanÂ® 60 S2,Clear Float Glass,414,,5 mm Clear,2013,LoEÂ² 272 S5,Air,0.3063,0.0539,18.54,0.3411,0.5558,0.1285,42.51,-3.08,-1.05,42.61,-2.68,-0.28,0.0523,Yes,No,,
EnthermalPlus,SB60 6mm / Vacuum 0.25mm / Clear 5mm / Air 10.07mm / C366 5mm,25.42,Clear  6mm,5284,SolarbanÂ® 60 S2,Clear Float Glass,414,,5mm Clear,2156,LoEÂ³ 366 S5,Air,0.3046,0.0536,18.64,0.3166,0.5004,0.131,42.86,-1.76,-1.96,42.54,-2.7,-1.85,0.0155,Yes,No,,
EnthermalPlus,SB60 6mm / Vacuum 0.25mm / Clear 5mm / Air 10.1mm / SB60 5mm,25.45,Clear  6mm,5284,SolarbanÂ® 60 S2,Clear Float Glass,414,,Clear  5mm,5283,SolarbanÂ® 60 S5,Air,0.3056,0.0538,18.58,0.3406,0.5625,0.13,42.71,-3.3,-0.48,42.87,-3.09,-0.51,0.061,Yes,No,,
EnthermalPlus,SB60 6mm / Vacuum 0.25mm / Clear 5mm / Air 10.1mm / SB70 5mm,25.45,Clear  6mm,5284,SolarbanÂ® 60 S2,Clear Float Glass,414,,SolarbanÂ® 70 glass  5mm,5434,SolarbanÂ® 70 S5,Air,0.3043,0.0536,18.66,0.3038,0.515,0.1424,44.58,-3.22,-3.98,46.13,-4.68,-2.82,0.0222,Yes,No,,
EnthermalPlus,SB60 6mm / Vacuum 0.25mm / Clear 5mm / Air 9.77mm / LUMI 5mm,25.42,Clear  6mm,5284,SolarbanÂ® 60 S2,Clear Float Glass,414,,SGG ECLAZ II 5mm,20755,ECLAZ II S5,Air,0.3075,0.0542,18.46,0.3549,0.6432,0.128,42.5,-1.96,-3.23,44.92,-3.04,-1.17,0.1209,Yes,No,,
EnthermalPlus,SB70 6mm / Vacuum 0.25mm / Clear 5mm / Air 10.07mm / C180 5mm,25.42,SolarbanÂ® 70 glass  6mm,5439,SolarbanÂ® 70 S2,Clear Float Glass,414,,5mm Clear,2193,LoE 180 S5,Air,0.2544,0.0448,22.32,0.2356,0.561,0.1657,47.81,-4.55,-4.95,51.38,-2.78,-6.7,0.0301,Yes,No,,
EnthermalPlus,SB70 6mm / Vacuum 0.25mm / Clear 5mm / Air 10.07mm / C270 5mm,25.42,SolarbanÂ® 70 glass  6mm,5439,SolarbanÂ® 70 S2,Clear Float Glass,414,,5mm Clear,2028,LoEÂ² 270 S5,Air,0.2528,0.0445,22.46,0.2378,0.4927,0.1588,46.87,-7.32,-2.28,46.13,-4.56,-3.34,0.0157,Yes,No,,
EnthermalPlus,SB70 6mm / Vacuum 0.25mm / Clear 5mm / Air 10.07mm / C272 5mm,25.42,SolarbanÂ® 70 glass  6mm,5439,SolarbanÂ® 70 S2,Clear Float Glass,414,,5 mm Clear,2013,LoEÂ² 272 S5,Air,0.2532,0.0446,22.43,0.2408,0.5088,0.1509,45.8,-4.81,-3.17,44.47,-2.44,-3.93,0.0198,Yes,No,,
EnthermalPlus,SB70 6mm / Vacuum 0.25mm / Clear 5mm / Air 10.07mm / C366 5mm,25.42,SolarbanÂ® 70 glass  6mm,5439,SolarbanÂ® 70 S2,Clear Float Glass,414,,5mm Clear,2156,LoEÂ³ 366 S5,Air,0.252,0.0444,22.53,0.2355,0.4586,0.1529,46.05,-4.01,-3.71,44.05,-3.25,-4.16,0.0059,Yes,No,,
EnthermalPlus,SB70 6mm / Vacuum 0.25mm / Clear 5mm / Air 10.1mm / SB60 5mm,25.45,SolarbanÂ® 70 glass  6mm,5439,SolarbanÂ® 70 S2,Clear Float Glass,414,,Clear  5mm,5283,SolarbanÂ® 60 S5,Air,0.2527,0.0445,22.47,0.241,0.515,0.1522,45.96,-4.92,-2.76,44.76,-2.98,-4.04,0.0221,Yes,No,,
EnthermalPlus,SB70 6mm / Vacuum 0.25mm / Clear 5mm / Air 10.1mm / SB70 5mm,25.45,SolarbanÂ® 70 glass  6mm,5439,SolarbanÂ® 70 S2,Clear Float Glass,414,,SolarbanÂ® 70 glass  5mm,5434,SolarbanÂ® 70 S5,Air,0.2518,0.0443,22.55,0.2289,0.4723,0.1624,47.35,-5.37,-4.84,47.53,-5.12,-4.92,0.0091,Yes,No,,
EnthermalPlus,SB70 6mm / Vacuum 0.25mm / Clear 5mm / Air 9.77mm / LUMI 5mm,25.42,SolarbanÂ® 70 glass  6mm,5439,SolarbanÂ® 70 S2,Clear Float Glass,414,,SGG ECLAZ II 5mm,20755,ECLAZ II S5,Air,0.254,0.0447,22.36,0.2424,0.5885,0.1506,45.8,-3.95,-4.63,47.23,-2.53,-5.6,0.044,Yes,No,,
EnthermalPlus,SB67 6mm / Vacuum 0.25mm / Clear 5mm / Air 10.07mm / C180 5mm,25.42,Clear  6mm,5476,SolarbanÂ® R67 S2,Clear Float Glass,414,,5mm Clear,2193,LoE 180 S5,Air,0.3092,0.0545,18.36,0.2512,0.4695,0.2124,53.38,-3.97,-7.61,53.2,-6.01,-7.42,0.0513,Yes,No,,
EnthermalPlus,SB67 6mm / Vacuum 0.25mm / Clear 5mm / Air 10.07mm / C270 5mm,25.42,Clear  6mm,5476,SolarbanÂ® R67 S2,Clear Float Glass,414,,5mm Clear,2028,LoEÂ² 270 S5,Air,0.3069,0.054,18.5,0.2446,0.412,0.2078,52.84,-5.55,-5.77,47.83,-7.25,-4.05,0.0263,Yes,No,,
EnthermalPlus,SB67 6mm / Vacuum 0.25mm / Clear 5mm / Air 10.07mm / C272 5mm,25.42,Clear  6mm,5476,SolarbanÂ® R67 S2,Clear Float Glass,414,,5 mm Clear,2013,LoEÂ² 272 S5,Air,0.3074,0.0541,18.47,0.2496,0.4252,0.202,52.18,-3.99,-6.27,46.34,-5.54,-4.69,0.0321,Yes,No,,
EnthermalPlus,SB67 6mm / Vacuum 0.25mm / Clear 5mm / Air 10.07mm / C366 5mm,25.42,Clear  6mm,5476,SolarbanÂ® R67 S2,Clear Float Glass,414,,5mm Clear,2156,LoEÂ³ 366 S5,Air,0.3057,0.0538,18.57,0.2344,0.3832,0.2034,52.33,-3.42,-6.63,45.67,-5.58,-4.74,0.0097,Yes,No,,
EnthermalPlus,SB67 6mm / Vacuum 0.25mm / Clear 5mm / Air 10.1mm / SB60 5mm,25.45,Clear  6mm,5476,SolarbanÂ® R67 S2,Clear Float Glass,414,,Clear  5mm,5283,SolarbanÂ® 60 S5,Air,0.3067,0.054,18.51,0.2495,0.4305,0.2029,52.26,-4.08,-6.04,46.67,-6.16,-4.79,0.0376,Yes,No,,
EnthermalPlus,SB67 6mm / Vacuum 0.25mm / Clear 5mm / Air 10.1mm / SB70 5mm,25.45,Clear  6mm,5476,SolarbanÂ® R67 S2,Clear Float Glass,414,,SolarbanÂ® 70 glass  5mm,5434,SolarbanÂ® 70 S5,Air,0.3054,0.0538,18.59,0.2258,0.3946,0.2103,53.12,-4.21,-7.42,49.07,-7.23,-5.25,0.0143,Yes,No,,
EnthermalPlus,SB67 6mm / Vacuum 0.25mm / Clear 5mm / Air 9.77mm / LUMI 5mm,25.42,Clear  6mm,5476,SolarbanÂ® R67 S2,Clear Float Glass,414,,SGG ECLAZ II 5mm,20755,ECLAZ II S5,Air,0.3087,0.0544,18.39,0.257,0.4921,0.2018,52.18,-3.5,-7.19,49.49,-6.54,-6.56,0.0762,Yes,No,,
EnthermalPlus,SB60 Starphire 6mm / Vacuum 0.25mm / Clear 5mm / Air 10.07mm / C180 5mm,25.42,StarphireÂ®  6mm,5349,SolarbanÂ® 60 S2,Clear Float Glass,414,,5mm Clear,2193,LoE 180 S5,Air,0.3081,0.0543,18.43,0.3736,0.6297,0.1516,45.9,-1.55,-4.36,49.66,-2.97,-3.43,0.0907,Yes,No,,
EnthermalPlus,SB60 Starphire 6mm / Vacuum 0.25mm / Clear 5mm / Air 10.07mm / C270 5mm,25.42,StarphireÂ®  6mm,5349,SolarbanÂ® 60 S2,Clear Float Glass,414,,5mm Clear,2028,LoEÂ² 270 S5,Air,0.3058,0.0538,18.57,0.3562,0.5527,0.143,44.64,-5.45,-0.03,44.59,-4.47,-0.3,0.0477,Yes,No,,
EnthermalPlus,SB60 Starphire 6mm / Vacuum 0.25mm / Clear 5mm / Air 10.07mm / C272 5mm,25.42,StarphireÂ®  6mm,5349,SolarbanÂ® 60 S2,Clear Float Glass,414,,5 mm Clear,2013,LoEÂ² 272 S5,Air,0.3063,0.0539,18.54,0.3651,0.5713,0.1332,43.2,-2.1,-1.16,42.73,-2.54,-0.26,0.0575,Yes,No,,
EnthermalPlus,SB60 Starphire 6mm / Vacuum 0.25mm / Clear 5mm / Air 10.07mm / C366 5mm,25.42,StarphireÂ®  6mm,5349,SolarbanÂ® 60 S2,Clear Float Glass,414,,5mm Clear,2156,LoEÂ³ 366 S5,Air,0.3046,0.0536,18.64,0.3363,0.5141,0.1359,43.58,-0.71,-2.1,42.64,-2.61,-1.83,0.0171,Yes,No,,
EnthermalPlus,SB60 Starphire 6mm / Vacuum 0.25mm / Clear 5mm / Air 10.1mm / SB60 5mm,25.45,StarphireÂ®  6mm,5349,SolarbanÂ® 60 S2,Clear Float Glass,414,,Clear  5mm,5283,SolarbanÂ® 60 S5,Air,0.3056,0.0538,18.58,0.3643,0.5781,0.1348,43.4,-2.34,-0.57,42.99,-2.95,-0.48,0.0674,Yes,No,,
EnthermalPlus,SB60 Starphire 6mm / Vacuum 0.25mm / Clear 5mm / Air 10.1mm / SB70 5mm,25.45,StarphireÂ®  6mm,5349,SolarbanÂ® 60 S2,Clear Float Glass,414,,SolarbanÂ® 70 glass  5mm,5434,SolarbanÂ® 70 S5,Air,0.3043,0.0536,18.66,0.3223,0.5292,0.1478,45.33,-2.12,-4.23,46.22,-4.59,-2.78,0.0245,Yes,No,,
EnthermalPlus,SB60 Starphire 6mm / Vacuum 0.25mm / Clear 5mm / Air 9.77mm / LUMI 5mm,25.42,StarphireÂ®  6mm,5349,SolarbanÂ® 60 S2,Clear Float Glass,414,,SGG ECLAZ II 5mm,20755,ECLAZ II S5,Air,0.3075,0.0542,18.46,0.3817,0.6611,0.1327,43.19,-0.96,-3.41,45.07,-2.85,-1.13,0.1352,Yes,No,,
EnthermalPlus,SB72 Starphire 6mm / Vacuum 0.25mm / Clear 5mm / Air 10.07mm / C180 5mm,25.42,StarphireÂ®  6mm,5435,SolarbanÂ® 72 S2,Clear Float Glass,414,,5mm Clear,2193,LoE 180 S5,Air,0.2541,0.0447,22.35,0.2466,0.5778,0.1692,48.23,-2.53,-5.34,51.4,-2.66,-6.71,0.0363,Yes,No,,
EnthermalPlus,SB72 Starphire 6mm / Vacuum 0.25mm / Clear 5mm / Air 10.07mm / C270 5mm,25.42,StarphireÂ®  6mm,5435,SolarbanÂ® 72 S2,Clear Float Glass,414,,5mm Clear,2028,LoEÂ² 270 S5,Air,0.2525,0.0445,22.48,0.2488,0.5074,0.1618,47.23,-5.53,-2.34,46.14,-4.47,-3.37,0.0186,Yes,No,,
EnthermalPlus,SB72 Starphire 6mm / Vacuum 0.25mm / Clear 5mm / Air 10.07mm / C272 5mm,25.42,StarphireÂ®  6mm,5435,SolarbanÂ® 72 S2,Clear Float Glass,414,,5 mm Clear,2013,LoEÂ² 272 S5,Air,0.2529,0.0445,22.45,0.252,0.5241,0.1536,46.13,-2.95,-3.23,44.49,-2.33,-3.94,0.0234,Yes,No,,
EnthermalPlus,SB72 Starphire 6mm / Vacuum 0.25mm / Clear 5mm / Air 10.07mm / C366 5mm,25.42,StarphireÂ®  6mm,5435,SolarbanÂ® 72 S2,Clear Float Glass,414,,5mm Clear,2156,LoEÂ³ 366 S5,Air,0.2518,0.0443,22.55,0.2461,0.4721,0.1557,46.4,-2.09,-3.84,44.05,-3.2,-4.22,0.0071,Yes,No,,
EnthermalPlus,SB72 Starphire 6mm / Vacuum 0.25mm / Clear 5mm / Air 10.1mm / SB60 5mm,25.45,StarphireÂ®  6mm,5435,SolarbanÂ® 72 S2,Clear Float Glass,414,,Clear  5mm,5283,SolarbanÂ® 60 S5,Air,0.2524,0.0445,22.5,0.2522,0.5304,0.155,46.29,-3.08,-2.79,44.77,-2.88,-4.06,0.0265,Yes,No,,
EnthermalPlus,SB72 Starphire 6mm / Vacuum 0.25mm / Clear 5mm / Air 10.1mm / SB70 5mm,25.45,StarphireÂ®  6mm,5435,SolarbanÂ® 72 S2,Clear Float Glass,414,,SolarbanÂ® 70 glass  5mm,5434,SolarbanÂ® 70 S5,Air,0.2516,0.0443,22.57,0.2392,0.4863,0.1656,47.74,-3.38,-5.22,47.54,-5.07,-4.96,0.011,Yes,No,,
EnthermalPlus,SB72 Starphire 6mm / Vacuum 0.25mm / Clear 5mm / Air 9.77mm / LUMI 5mm,25.42,StarphireÂ®  6mm,5435,SolarbanÂ® 72 S2,Clear Float Glass,414,,SGG ECLAZ II 5mm,20755,ECLAZ II S5,Air,0.2537,0.0447,22.38,0.2537,0.6062,0.1533,46.13,-2.03,-4.83,47.26,-2.38,-5.61,0.0536,Yes,No,,
EnthermalPlus,LUMI 6mm / Vacuum 0.25mm / Clear 5mm / Air 9.45mm / C180 5mm,25.4,SGG ECLAZ II 6mm,20756,ECLAZ II S2,SGG PLANICLEAR 5mm,21012,,5mm Clear,2193,LoE 180 S5,Air,0.3441,0.0606,16.5,0.5654,0.7173,0.1657,47.92,-1.56,-5.9,49.32,-1.42,-6.19,0.1799,Yes,Yes,0.567921,0.359880
EnthermalPlus,LUMI 6mm / Vacuum 0.25mm / Clear 5mm / Air 9.45mm / C270 5mm,25.4,SGG ECLAZ II 6mm,20756,ECLAZ II S2,SGG PLANICLEAR 5mm,21012,,5mm Clear,2028,LoEÂ² 270 S5,Air,0.3415,0.0601,16.63,0.4567,0.6295,0.1545,46.38,-6.46,-0.46,44.28,-3.08,-2.85,0.0891,Yes,Yes,0.458769,0.357149
EnthermalPlus,LUMI 6mm / Vacuum 0.25mm / Clear 5mm / Air 9.45mm / C272 5mm,25.4,SGG ECLAZ II 6mm,20756,ECLAZ II S2,SGG PLANICLEAR 5mm,21012,,5 mm Clear,2013,LoEÂ² 272 S5,Air,0.3421,0.0602,16.6,0.4817,0.6507,0.1419,44.61,-2.34,-1.83,42.37,-0.92,-3.21,0.1064,Yes,Yes,0.483861,0.357752
EnthermalPlus,LUMI 6mm / Vacuum 0.25mm / Clear 5mm / Air 9.45mm / C366 5mm,25.4,SGG ECLAZ II 6mm,20756,ECLAZ II S2,SGG PLANICLEAR 5mm,21012,,5mm Clear,2156,LoEÂ³ 366 S5,Air,0.3402,0.0599,16.69,0.4071,0.5854,0.1454,45.08,-0.49,-3.04,42.34,-1.33,-4.07,0.0328,Yes,Yes,0.408956,0.355792
EnthermalPlus,LUMI 6mm / Vacuum 0.25mm / Clear 5mm / Air 9.48mm / SB60 5mm,25.43,SGG ECLAZ II 6mm,20756,ECLAZ II S2,SGG PLANICLEAR 5mm,21012,,Clear  5mm,5283,SolarbanÂ® 60 S5,Air,0.3413,0.0601,16.64,0.474,0.6585,0.1439,44.85,-2.67,-1.1,42.62,-1.32,-3.44,0.1302,Yes,Yes,0.476170,0.356985
EnthermalPlus,LUMI 6mm / Vacuum 0.25mm / Clear 5mm / Air 9.48mm / SB70 5mm,25.43,SGG ECLAZ II 6mm,20756,ECLAZ II S2,SGG PLANICLEAR 5mm,21012,,SolarbanÂ® 70 glass  5mm,5434,SolarbanÂ® 70 S5,Air,0.3398,0.0598,16.71,0.385,0.6024,0.1609,47.24,-2.05,-5.74,45.95,-3.4,-4.82,0.0477,Yes,Yes,0.387516,0.355463
EnthermalPlus,LUMI 6mm / Vacuum 0.25mm / Clear 5mm / Air 9.15mm / LUMI 5mm,25.4,SGG ECLAZ II 6mm,20756,ECLAZ II S2,SGG PLANICLEAR 5mm,21012,,SGG ECLAZ II 5mm,20755,ECLAZ II S5,Air,0.3436,0.0605,16.52,0.5666,0.7532,0.1412,44.6,-0.96,-4.66,44.63,-0.86,-4.78,0.2746,Yes,Yes,0.569534,0.359352
EnthermalPlus,ZEN 6mm / Vacuum 0.25mm / Clear 5mm / Air 9.45mm / C180 5mm,25.4,SGG ECLAZ ONE II 6mm,20764,ECLAZ ONE II S2,SGG PLANICLEAR 5mm,21012,,5mm Clear,2193,LoE 180 S5,Air,0.275,0.0484,20.65,0.4737,0.6804,0.2212,54.45,-1.53,-7.99,52.95,-1.69,-7.68,0.1673,Yes,Yes,0.475851,0.282877
EnthermalPlus,ZEN 6mm / Vacuum 0.25mm / Clear 5mm / Air 9.45mm / C270 5mm,25.4,SGG ECLAZ ONE II 6mm,20764,ECLAZ ONE II S2,SGG PLANICLEAR 5mm,21012,,5mm Clear,2028,LoEÂ² 270 S5,Air,0.2733,0.0481,20.77,0.4139,0.5968,0.2112,53.32,-4.99,-4.49,47.56,-3.41,-4.4,0.0839,Yes,Yes,0.415218,0.281201
EnthermalPlus,ZEN 6mm / Vacuum 0.25mm / Clear 5mm / Air 9.45mm / C272 5mm,25.4,SGG ECLAZ ONE II 6mm,20764,ECLAZ ONE II S2,SGG PLANICLEAR 5mm,21012,,5 mm Clear,2013,LoEÂ² 272 S5,Air,0.2737,0.0482,20.75,0.4313,0.6165,0.1999,52.05,-2.03,-5.58,46.06,-1.27,-4.94,0.0997,Yes,Yes,0.432795,0.281571
EnthermalPlus,ZEN 6mm / Vacuum 0.25mm / Clear 5mm / Air 9.45mm / C366 5mm,25.4,SGG ECLAZ ONE II 6mm,20764,ECLAZ ONE II S2,SGG PLANICLEAR 5mm,21012,,5mm Clear,2156,LoEÂ³ 366 S5,Air,0.2725,0.048,20.84,0.3759,0.5547,0.203,52.39,-0.77,-6.31,45.38,-2.14,-5.31,0.0306,Yes,Yes,0.376980,0.280365
EnthermalPlus,ZEN 6mm / Vacuum 0.25mm / Clear 5mm / Air 9.48mm / SB60 5mm,25.43,SGG ECLAZ ONE II 6mm,20764,ECLAZ ONE II S2,SGG PLANICLEAR 5mm,21012,,Clear  5mm,5283,SolarbanÂ® 60 S5,Air,0.2732,0.0481,20.78,0.4268,0.6239,0.2017,52.23,-2.25,-5.08,46.37,-1.81,-5.12,0.1218,Yes,Yes,0.428224,0.281100
EnthermalPlus,ZEN 6mm / Vacuum 0.25mm / Clear 5mm / Air 9.48mm / SB70 5mm,25.43,SGG ECLAZ ONE II 6mm,20764,ECLAZ ONE II S2,SGG PLANICLEAR 5mm,21012,,SolarbanÂ® 70 glass  5mm,5434,SolarbanÂ® 70 S5,Air,0.2723,0.048,20.85,0.3567,0.5715,0.2169,53.95,-1.96,-7.95,48.8,-3.95,-5.68,0.0437,Yes,Yes,0.358296,0.280163
EnthermalPlus,ZEN 6mm / Vacuum 0.25mm / Clear 5mm / Air 9.15mm / LUMI 5mm,25.4,SGG ECLAZ ONE II 6mm,20764,ECLAZ ONE II S2,SGG PLANICLEAR 5mm,21012,,SGG ECLAZ II 5mm,20755,ECLAZ II S5,Air,0.2747,0.0484,20.67,0.4792,0.7134,0.1993,52.04,-1.05,-7.42,49.18,-1.22,-6.84,0.2546,Yes,Yes,0.481557,0.282551
EnthermalPlus,SKN183 6mm / Vacuum 0.25mm / Clear 5mm / Air 9.45mm / C180 5mm,25.4,SGG COOL-LITE SKN 183 II 6mm,20896,COOL-LITE SKN 183 II S2,SGG PLANICLEAR 5mm,21012,,5mm Clear,2193,LoE 180 S5,Air,0.2595,0.0457,21.88,0.324,0.6491,0.1632,47.61,-2.04,-9.16,50.62,-3.18,-6.24,0.1241,Yes,Yes,0.329528,0.265650
EnthermalPlus,SKN183 6mm / Vacuum 0.25mm / Clear 5mm / Air 9.45mm / C270 5mm,25.4,SGG COOL-LITE SKN 183 II 6mm,20896,COOL-LITE SKN 183 II S2,SGG PLANICLEAR 5mm,21012,,5mm Clear,2028,LoEÂ² 270 S5,Air,0.2581,0.0454,22.0,0.3161,0.5698,0.1539,46.32,-6.04,-5.28,45.46,-4.7,-2.93,0.0624,Yes,Yes,0.320923,0.264176
EnthermalPlus,SKN183 6mm / Vacuum 0.25mm / Clear 5mm / Air 9.45mm / C272 5mm,25.4,SGG COOL-LITE SKN 183 II 6mm,20896,COOL-LITE SKN 183 II S2,SGG PLANICLEAR 5mm,21012,,5 mm Clear,2013,LoEÂ² 272 S5,Air,0.2584,0.0455,21.98,0.3228,0.5887,0.1435,44.87,-2.67,-6.49,43.7,-2.73,-3.35,0.0756,Yes,Yes,0.327728,0.264502
EnthermalPlus,SKN183 6mm / Vacuum 0.25mm / Clear 5mm / Air 9.45mm / C366 5mm,25.4,SGG COOL-LITE SKN 183 II 6mm,20896,COOL-LITE SKN 183 II S2,SGG PLANICLEAR 5mm,21012,,5mm Clear,2156,LoEÂ³ 366 S5,Air,0.2574,0.0453,22.06,0.3015,0.53,0.1463,45.24,-1.35,-7.31,43.45,-2.99,-3.99,0.023,Yes,Yes,0.306114,0.263441
EnthermalPlus,SKN183 6mm / Vacuum 0.25mm / Clear 5mm / Air 9.48mm / SB60 5mm,25.43,SGG COOL-LITE SKN 183 II 6mm,20896,COOL-LITE SKN 183 II S2,SGG PLANICLEAR 5mm,21012,,Clear  5mm,5283,SolarbanÂ® 60 S5,Air,0.2579,0.0454,22.01,0.3227,0.5958,0.1452,45.08,-2.88,-5.91,43.98,-3.21,-3.53,0.0903,Yes,Yes,0.327621,0.264087
EnthermalPlus,SKN183 6mm / Vacuum 0.25mm / Clear 5mm / Air 9.48mm / SB70 5mm,25.43,SGG COOL-LITE SKN 183 II 6mm,20896,COOL-LITE SKN 183 II S2,SGG PLANICLEAR 5mm,21012,,SolarbanÂ® 70 glass  5mm,5434,SolarbanÂ® 70 S5,Air,0.2571,0.0453,22.08,0.2883,0.5457,0.1589,47.0,-2.81,-9.09,46.98,-4.91,-4.69,0.034,Yes,Yes,0.293302,0.263263
EnthermalPlus,SKN183 6mm / Vacuum 0.25mm / Clear 5mm / Air 9.15mm / LUMI 5mm,25.4,SGG COOL-LITE SKN 183 II 6mm,20896,COOL-LITE SKN 183 II S2,SGG PLANICLEAR 5mm,21012,,SGG ECLAZ II 5mm,20755,ECLAZ II S5,Air,0.2593,0.0457,21.9,0.3326,0.6812,0.1431,44.87,-1.48,-8.57,46.27,-3.08,-4.94,0.1868,Yes,Yes,0.338226,0.265363
EnthermalPlus,XTREME 6mm / Vacuum 0.25mm / Clear 5mm / Air 9.45mm / C180 5mm,25.4,SGG COOL-LITE XTREME 61-29 II 6mm,20980,COOL-LITE XTREME 61-29 II S2,SGG PLANICLEAR 5mm,21012,,5mm Clear,2193,LoE 180 S5,Air,0.267,0.047,21.27,0.2201,0.5318,0.1391,44.31,-2.79,-7.87,52.36,-5.7,-3.5,0.1024,Yes,Yes,0.229035,0.273989
EnthermalPlus,XTREME 6mm / Vacuum 0.25mm / Clear 5mm / Air 9.45mm / C270 5mm,25.4,SGG COOL-LITE XTREME 61-29 II 6mm,20980,COOL-LITE XTREME 61-29 II S2,SGG PLANICLEAR 5mm,21012,,5mm Clear,2028,LoEÂ² 270 S5,Air,0.2655,0.0468,21.39,0.2242,0.467,0.1328,43.33,-6.0,-4.49,47.0,-7.29,-0.57,0.0525,Yes,Yes,0.232510,0.272419
EnthermalPlus,XTREME 6mm / Vacuum 0.25mm / Clear 5mm / Air 9.45mm / C272 5mm,25.4,SGG COOL-LITE XTREME 61-29 II 6mm,20980,COOL-LITE XTREME 61-29 II S2,SGG PLANICLEAR 5mm,21012,,5 mm Clear,2013,LoEÂ² 272 S5,Air,0.2658,0.0468,21.36,0.2264,0.4821,0.1256,42.23,-3.35,-5.32,45.44,-5.52,-0.58,0.0638,Yes,Yes,0.234850,0.272766
EnthermalPlus,XTREME 6mm / Vacuum 0.25mm / Clear 5mm / Air 9.45mm / C366 5mm,25.4,SGG COOL-LITE XTREME 61-29 II 6mm,20980,COOL-LITE XTREME 61-29 II S2,SGG PLANICLEAR 5mm,21012,,5mm Clear,2156,LoEÂ³ 366 S5,Air,0.2647,0.0466,21.45,0.2218,0.4347,0.1273,42.48,-2.44,-6.11,44.85,-5.85,-1.97,0.0192,Yes,Yes,0.229817,0.271636
EnthermalPlus,XTREME 6mm / Vacuum 0.25mm / Clear 5mm / Air 9.48mm / SB60 5mm,25.43,SGG COOL-LITE XTREME 61-29 II 6mm,20980,COOL-LITE XTREME 61-29 II S2,SGG PLANICLEAR 5mm,21012,,Clear  5mm,5283,SolarbanÂ® 60 S5,Air,0.2653,0.0467,21.4,0.2267,0.488,0.1268,42.38,-3.47,-4.88,45.76,-6.11,-0.75,0.0753,Yes,Yes,0.235161,0.272325
EnthermalPlus,XTREME 6mm / Vacuum 0.25mm / Clear 5mm / Air 9.48mm / SB70 5mm,25.43,SGG COOL-LITE XTREME 61-29 II 6mm,20980,COOL-LITE XTREME 61-29 II S2,SGG PLANICLEAR 5mm,21012,,SolarbanÂ® 70 glass  5mm,5434,SolarbanÂ® 70 S5,Air,0.2645,0.0466,21.47,0.2144,0.4478,0.1358,43.81,-3.61,-7.8,48.28,-7.6,-2.75,0.0282,Yes,Yes,0.222718,0.271446
EnthermalPlus,XTREME 6mm / Vacuum 0.25mm / Clear 5mm / Air 9.15mm / LUMI 5mm,25.4,SGG COOL-LITE XTREME 61-29 II 6mm,20980,COOL-LITE XTREME 61-29 II S2,SGG PLANICLEAR 5mm,21012,,SGG ECLAZ II 5mm,20755,ECLAZ II S5,Air,0.2667,0.047,21.29,0.2272,0.5577,0.1254,42.25,-2.34,-7.01,48.46,-6.19,-1.49,0.153,Yes,Yes,0.236130,0.273684
EnthermalPlus,SB60 Solexia 6mm / Vacuum 0.25mm / Clear 5mm / Air 10.07mm / C180 5mm,25.42,SolexiaÂ®  6mm,5254,SolarbanÂ® 60 S2,Clear Float Glass,414,,5mm Clear,2193,LoE 180 S5,Air,0.3081,0.0543,18.43,0.2626,0.5337,0.1219,41.59,-5.96,-2.43,49.05,-3.45,-3.55,0.0467,Yes,No,,
EnthermalPlus,SB60 Solexia 6mm / Vacuum 0.25mm / Clear 5mm / Air 10.07mm / C270 5mm,25.42,SolexiaÂ®  6mm,5254,SolarbanÂ® 60 S2,Clear Float Glass,414,,5mm Clear,2028,LoEÂ² 270 S5,Air,0.3058,0.0538,18.57,0.258,0.4689,0.1159,40.58,-8.95,0.99,44.04,-4.89,-0.37,0.0255,Yes,No,,
EnthermalPlus,SB60 Solexia 6mm / Vacuum 0.25mm / Clear 5mm / Air 10.07mm / C272 5mm,25.42,SolexiaÂ®  6mm,5254,SolarbanÂ® 60 S2,Clear Float Glass,414,,5 mm Clear,2013,LoEÂ² 272 S5,Air,0.3063,0.0539,18.54,0.2628,0.4844,0.1084,39.31,-5.99,0.0,42.1,-3.01,-0.33,0.0311,Yes,No,,
EnthermalPlus,SB60 Solexia 6mm / Vacuum 0.25mm / Clear 5mm / Air 10.07mm / C366 5mm,25.42,SolexiaÂ®  6mm,5254,SolarbanÂ® 60 S2,Clear Float Glass,414,,5mm Clear,2156,LoEÂ³ 366 S5,Air,0.3046,0.0536,18.64,0.2493,0.4367,0.1102,39.59,-4.95,-0.75,42.13,-2.87,-1.92,0.009,Yes,No,,
EnthermalPlus,SB60 Solexia 6mm / Vacuum 0.25mm / Clear 5mm / Air 10.1mm / SB60 5mm,25.45,SolexiaÂ®  6mm,5254,SolarbanÂ® 60 S2,Clear Float Glass,414,,Clear  5mm,5283,SolarbanÂ® 60 S5,Air,0.3056,0.0538,18.58,0.2628,0.4903,0.1096,39.49,-6.13,0.49,42.34,-3.41,-0.56,0.0354,Yes,No,,
EnthermalPlus,SB60 Solexia 6mm / Vacuum 0.25mm / Clear 5mm / Air 10.1mm / SB70 5mm,25.45,SolexiaÂ®  6mm,5254,SolarbanÂ® 60 S2,Clear Float Glass,414,,SolarbanÂ® 70 glass  5mm,5434,SolarbanÂ® 70 S5,Air,0.3043,0.0536,18.66,0.2402,0.4493,0.1192,41.11,-6.57,-2.22,45.75,-4.88,-2.92,0.013,Yes,No,,
EnthermalPlus,SB60 Solexia 6mm / Vacuum 0.25mm / Clear 5mm / Air 9.77mm / LUMI 5mm,25.42,SolexiaÂ®  6mm,5254,SolarbanÂ® 60 S2,Clear Float Glass,414,,SGG ECLAZ II 5mm,20755,ECLAZ II S5,Air,0.3075,0.0542,18.46,0.2695,0.5604,0.1081,39.3,-5.02,-1.8,44.28,-3.48,-1.22,0.068,Yes,No,,
EnthermalPlus,SB60 Solarbronze 6mm / Vacuum 0.25mm / Clear 5mm / Air 10.07mm / C180 5mm,25.42,SolarbronzeÂ®  6mm,5274,SolarbanÂ® 60 S2,Clear Float Glass,414,,5mm Clear,2193,LoE 180 S5,Air,0.3081,0.0543,18.43,0.224,0.3668,0.0801,33.89,0.48,-0.03,48.15,-2.54,-3.73,0.0388,Yes,No,,
EnthermalPlus,SB60 Solarbronze 6mm / Vacuum 0.25mm / Clear 5mm / Air 10.07mm / C270 5mm,25.42,SolarbronzeÂ®  6mm,5274,SolarbanÂ® 60 S2,Clear Float Glass,414,,5mm Clear,2028,LoEÂ² 270 S5,Air,0.3058,0.0538,18.57,0.2139,0.322,0.077,33.23,-1.35,1.81,43.22,-4.07,-0.49,0.0213,Yes,No,,
EnthermalPlus,SB60 Solarbronze 6mm / Vacuum 0.25mm / Clear 5mm / Air 10.07mm / C272 5mm,25.42,SolarbronzeÂ®  6mm,5274,SolarbanÂ® 60 S2,Clear Float Glass,414,,5 mm Clear,2013,LoEÂ² 272 S5,Air,0.3063,0.0539,18.54,0.219,0.3331,0.0739,32.55,0.16,1.18,41.17,-2.08,-0.45,0.026,Yes,No,,
EnthermalPlus,SB60 Solarbronze 6mm / Vacuum 0.25mm / Clear 5mm / Air 10.07mm / C366 5mm,25.42,SolarbronzeÂ®  6mm,5274,SolarbanÂ® 60 S2,Clear Float Glass,414,,5mm Clear,2156,LoEÂ³ 366 S5,Air,0.3046,0.0536,18.64,0.2019,0.2994,0.075,32.77,0.78,0.83,41.36,-2.02,-2.08,0.0075,Yes,No,,
EnthermalPlus,SB60 Solarbronze 6mm / Vacuum 0.25mm / Clear 5mm / Air 10.1mm / SB60 5mm,25.45,SolarbronzeÂ®  6mm,5274,SolarbanÂ® 60 S2,Clear Float Glass,414,,Clear  5mm,5283,SolarbanÂ® 60 S5,Air,0.3056,0.0538,18.58,0.2187,0.3369,0.0745,32.66,0.02,1.49,41.39,-2.43,-0.7,0.0294,Yes,No,,
EnthermalPlus,SB60 Solarbronze 6mm / Vacuum 0.25mm / Clear 5mm / Air 10.1mm / SB70 5mm,25.45,SolarbronzeÂ®  6mm,5274,SolarbanÂ® 60 S2,Clear Float Glass,414,,SolarbanÂ® 70 glass  5mm,5434,SolarbanÂ® 70 S5,Air,0.3043,0.0536,18.66,0.1937,0.3083,0.0788,33.61,0.16,-0.09,45.03,-4.14,-3.14,0.0108,Yes,No,,
EnthermalPlus,SB60 Solarbronze 6mm / Vacuum 0.25mm / Clear 5mm / Air 9.77mm / LUMI 5mm,25.42,SolarbronzeÂ®  6mm,5274,SolarbanÂ® 60 S2,Clear Float Glass,414,,SGG ECLAZ II 5mm,20755,ECLAZ II S5,Air,0.3075,0.0542,18.46,0.2287,0.3853,0.0737,32.54,0.65,0.17,43.11,-2.31,-1.36,0.0563,Yes,No,,
EnthermalPlus,SB60 Solargray 6mm / Vacuum 0.25mm / Clear 5mm / Air 10.07mm / C180 5mm,25.42,SolargrayÂ®  6mm,5289,SolarbanÂ® 60 S2,Clear Float Glass,414,,5mm Clear,2193,LoE 180 S5,Air,0.3081,0.0543,18.43,0.1946,0.3066,0.0691,31.61,-0.07,-3.25,47.92,-2.64,-4.07,0.0374,Yes,No,,
EnthermalPlus,SB60 Solargray 6mm / Vacuum 0.25mm / Clear 5mm / Air 10.07mm / C270 5mm,25.42,SolargrayÂ®  6mm,5289,SolarbanÂ® 60 S2,Clear Float Glass,414,,5mm Clear,2028,LoEÂ² 270 S5,Air,0.3058,0.0538,18.57,0.1862,0.2693,0.067,31.11,-1.65,-1.23,43.01,-4.16,-0.79,0.0206,Yes,No,,
EnthermalPlus,SB60 Solargray 6mm / Vacuum 0.25mm / Clear 5mm / Air 10.07mm / C272 5mm,25.42,SolargrayÂ®  6mm,5289,SolarbanÂ® 60 S2,Clear Float Glass,414,,5 mm Clear,2013,LoEÂ² 272 S5,Air,0.3063,0.0539,18.54,0.1906,0.2784,0.0647,30.55,-0.39,-1.7,40.93,-2.18,-0.8,0.0252,Yes,No,,
EnthermalPlus,SB60 Solargray 6mm / Vacuum 0.25mm / Clear 5mm / Air 10.07mm / C366 5mm,25.42,SolargrayÂ®  6mm,5289,SolarbanÂ® 60 S2,Clear Float Glass,414,,5mm Clear,2156,LoEÂ³ 366 S5,Air,0.3046,0.0536,18.64,0.1757,0.2506,0.0654,30.72,0.16,-2.12,41.17,-2.07,-2.36,0.0073,Yes,No,,
EnthermalPlus,SB60 Solargray 6mm / Vacuum 0.25mm / Clear 5mm / Air 10.1mm / SB60 5mm,25.45,SolargrayÂ®  6mm,5289,SolarbanÂ® 60 S2,Clear Float Glass,414,,Clear  5mm,5283,SolarbanÂ® 60 S5,Air,0.3056,0.0538,18.58,0.1904,0.2817,0.0651,30.64,-0.51,-1.44,41.15,-2.52,-1.05,0.0284,Yes,No,,
EnthermalPlus,SB60 Solargray 6mm / Vacuum 0.25mm / Clear 5mm / Air 10.1mm / SB70 5mm,25.45,SolargrayÂ®  6mm,5289,SolarbanÂ® 60 S2,Clear Float Glass,414,,SolarbanÂ® 70 glass  5mm,5434,SolarbanÂ® 70 S5,Air,0.3043,0.0536,18.66,0.1684,0.2578,0.0683,31.41,-0.19,-3.21,44.86,-4.21,-3.41,0.0105,Yes,No,,
EnthermalPlus,SB60 Solargray 6mm / Vacuum 0.25mm / Clear 5mm / Air 9.77mm / LUMI 5mm,25.42,SolargrayÂ®  6mm,5289,SolarbanÂ® 60 S2,Clear Float Glass,414,,SGG ECLAZ II 5mm,20755,ECLAZ II S5,Air,0.3075,0.0542,18.46,0.1988,0.3221,0.0646,30.54,0.08,-2.66,42.81,-2.45,-1.8,0.0543,Yes,No,,
EnthermalPlus,SB60 Optigray 6mm / Vacuum 0.25mm / Clear 5mm / Air 10.07mm / C180 5mm,25.42,OptigrayÂ®  6mm,5265,SolarbanÂ® 60 S2,Clear Float Glass,414,,5mm Clear,2193,LoE 180 S5,Air,0.3081,0.0543,18.43,0.2474,0.4342,0.095,36.95,-1.59,-3.15,48.48,-2.84,-3.82,0.0493,Yes,No,,
EnthermalPlus,SB60 Optigray 6mm / Vacuum 0.25mm / Clear 5mm / Air 10.07mm / C270 5mm,25.42,OptigrayÂ®  6mm,5265,SolarbanÂ® 60 S2,Clear Float Glass,414,,5mm Clear,2028,LoEÂ² 270 S5,Air,0.3058,0.0539,18.57,0.2388,0.3814,0.0909,36.14,-4.04,-0.27,43.52,-4.34,-0.6,0.0269,Yes,No,,
EnthermalPlus,SB60 Optigray 6mm / Vacuum 0.25mm / Clear 5mm / Air 10.07mm / C272 5mm,25.42,OptigrayÂ®  6mm,5265,SolarbanÂ® 60 S2,Clear Float Glass,414,,5 mm Clear,2013,LoEÂ² 272 S5,Air,0.3063,0.0539,18.54,0.2441,0.3942,0.0862,35.21,-1.9,-1.04,41.51,-2.39,-0.58,0.033,Yes,No,,
EnthermalPlus,SB60 Optigray 6mm / Vacuum 0.25mm / Clear 5mm / Air 10.07mm / C366 5mm,25.42,OptigrayÂ®  6mm,5265,SolarbanÂ® 60 S2,Clear Float Glass,414,,5mm Clear,2156,LoEÂ³ 366 S5,Air,0.3046,0.0536,18.64,0.2272,0.3549,0.0875,35.46,-1.05,-1.65,41.64,-2.31,-2.16,0.0096,Yes,No,,
EnthermalPlus,SB60 Optigray 6mm / Vacuum 0.25mm / Clear 5mm / Air 10.1mm / SB60 5mm,25.45,OptigrayÂ®  6mm,5265,SolarbanÂ® 60 S2,Clear Float Glass,414,,Clear  5mm,5283,SolarbanÂ® 60 S5,Air,0.3056,0.0538,18.58,0.2438,0.3989,0.087,35.35,-2.06,-0.64,41.74,-2.76,-0.82,0.0373,Yes,No,,
EnthermalPlus,SB60 Optigray 6mm / Vacuum 0.25mm / Clear 5mm / Air 10.1mm / SB70 5mm,25.45,OptigrayÂ®  6mm,5265,SolarbanÂ® 60 S2,Clear Float Glass,414,,SolarbanÂ® 70 glass  5mm,5434,SolarbanÂ® 70 S5,Air,0.3043,0.0536,18.66,0.2181,0.3652,0.0933,36.6,-1.94,-3.08,45.29,-4.4,-3.18,0.0137,Yes,No,,
EnthermalPlus,SB60 Optigray 6mm / Vacuum 0.25mm / Clear 5mm / Air 9.77mm / LUMI 5mm,25.42,OptigrayÂ®  6mm,5265,SolarbanÂ® 60 S2,Clear Float Glass,414,,SGG ECLAZ II 5mm,20755,ECLAZ II S5,Air,0.3076,0.0542,18.46,0.2531,0.4561,0.086,35.2,-1.16,-2.49,43.54,-2.7,-1.53,0.0717,Yes,No,,
EnthermalPlus,SB60 Solarblue 6mm / Vacuum 0.25mm / Clear 5mm / Air 10.07mm / C180 5mm,25.42,SolarblueÂ®  6mm,5364,SolarbanÂ® 60 S2,Clear Float Glass,414,,5mm Clear,2193,LoE 180 S5,Air,0.3081,0.0543,18.43,0.2283,0.3873,0.0852,35.27,-1.97,-8.79,48.28,-2.97,-4.39,0.0475,Yes,No,,
EnthermalPlus,SB60 Solarblue 6mm / Vacuum 0.25mm / Clear 5mm / Air 10.07mm / C270 5mm,25.42,SolarblueÂ®  6mm,5364,SolarbanÂ® 60 S2,Clear Float Glass,414,,5mm Clear,2028,LoEÂ² 270 S5,Air,0.3058,0.0538,18.57,0.2208,0.3403,0.082,34.58,-4.47,-5.28,43.34,-4.46,-1.12,0.0261,Yes,No,,
EnthermalPlus,SB60 Solarblue 6mm / Vacuum 0.25mm / Clear 5mm / Air 10.07mm / C272 5mm,25.42,SolarblueÂ®  6mm,5364,SolarbanÂ® 60 S2,Clear Float Glass,414,,5 mm Clear,2013,LoEÂ² 272 S5,Air,0.3063,0.0539,18.54,0.2257,0.3516,0.0779,33.7,-2.43,-5.88,41.3,-2.51,-1.18,0.032,Yes,No,,
EnthermalPlus,SB60 Solarblue 6mm / Vacuum 0.25mm / Clear 5mm / Air 10.07mm / C366 5mm,25.42,SolarblueÂ®  6mm,5364,SolarbanÂ® 60 S2,Clear Float Glass,414,,5mm Clear,2156,LoEÂ³ 366 S5,Air,0.3046,0.0536,18.64,0.2101,0.317,0.0789,33.91,-1.55,-6.67,41.48,-2.38,-2.63,0.0092,Yes,No,,
EnthermalPlus,SB60 Solarblue 6mm / Vacuum 0.25mm / Clear 5mm / Air 10.1mm / SB60 5mm,25.45,SolarblueÂ®  6mm,5364,SolarbanÂ® 60 S2,Clear Float Glass,414,,Clear  5mm,5283,SolarbanÂ® 60 S5,Air,0.3056,0.0538,18.58,0.2255,0.3559,0.0785,33.81,-2.58,-5.52,41.54,-2.88,-1.43,0.036,Yes,No,,
EnthermalPlus,SB60 Solarblue 6mm / Vacuum 0.25mm / Clear 5mm / Air 10.1mm / SB70 5mm,25.45,SolarblueÂ®  6mm,5364,SolarbanÂ® 60 S2,Clear Float Glass,414,,SolarbanÂ® 70 glass  5mm,5434,SolarbanÂ® 70 S5,Air,0.3043,0.0536,18.66,0.2015,0.3259,0.0839,34.98,-2.07,-8.52,45.14,-4.49,-3.61,0.0133,Yes,No,,
EnthermalPlus,SB60 Solarblue 6mm / Vacuum 0.25mm / Clear 5mm / Air 9.77mm / LUMI 5mm,25.42,SolarblueÂ®  6mm,5364,SolarbanÂ® 60 S2,Clear Float Glass,414,,SGG ECLAZ II 5mm,20755,ECLAZ II S5,Air,0.3075,0.0542,18.46,0.2338,0.4068,0.0778,33.71,-1.59,-7.46,43.29,-2.87,-2.28,0.0689,Yes,No,,
EnthermalPlus,SB60 Optiblue 6mm / Vacuum 0.25mm / Clear 5mm / Air 10.07mm / C180 5mm,25.42,OptiblueÂ® (SolarbanÂ® z50)  6mm,5424,SolarbanÂ® 60 S2,Clear Float Glass,414,,5mm Clear,2193,LoE 180 S5,Air,0.3081,0.0543,18.43,0.2763,0.442,0.0971,37.48,-0.76,-7.59,48.53,-2.84,-4.19,0.063,Yes,No,,
EnthermalPlus,SB60 Optiblue 6mm / Vacuum 0.25mm / Clear 5mm / Air 10.07mm / C270 5mm,25.42,OptiblueÂ® (SolarbanÂ® z50)  6mm,5424,SolarbanÂ® 60 S2,Clear Float Glass,414,,5mm Clear,2028,LoEÂ² 270 S5,Air,0.3058,0.0538,18.57,0.2636,0.3882,0.093,36.64,-3.61,-3.92,43.57,-4.35,-0.94,0.0341,Yes,No,,
EnthermalPlus,SB60 Optiblue 6mm / Vacuum 0.25mm / Clear 5mm / Air 10.07mm / C272 5mm,25.42,OptiblueÂ® (SolarbanÂ® z50)  6mm,5424,SolarbanÂ® 60 S2,Clear Float Glass,414,,5 mm Clear,2013,LoEÂ² 272 S5,Air,0.3063,0.0539,18.54,0.2701,0.4012,0.088,35.66,-1.34,-4.66,41.56,-2.39,-0.98,0.0415,Yes,No,,
EnthermalPlus,SB60 Optiblue 6mm / Vacuum 0.25mm / Clear 5mm / Air 10.07mm / C366 5mm,25.42,OptiblueÂ® (SolarbanÂ® z50)  6mm,5424,SolarbanÂ® 60 S2,Clear Float Glass,414,,5mm Clear,2156,LoEÂ³ 366 S5,Air,0.3046,0.0536,18.64,0.2485,0.3614,0.0893,35.92,-0.33,-5.47,41.69,-2.33,-2.46,0.0121,Yes,No,,
EnthermalPlus,SB60 Optiblue 6mm / Vacuum 0.25mm / Clear 5mm / Air 10.1mm / SB60 5mm,25.45,OptiblueÂ® (SolarbanÂ® z50)  6mm,5424,SolarbanÂ® 60 S2,Clear Float Glass,414,,Clear  5mm,5283,SolarbanÂ® 60 S5,Air,0.3056,0.0538,18.58,0.2696,0.4061,0.0887,35.79,-1.53,-4.24,41.8,-2.76,-1.22,0.0475,Yes,No,,
EnthermalPlus,SB60 Optiblue 6mm / Vacuum 0.25mm / Clear 5mm / Air 10.1mm / SB70 5mm,25.45,OptiblueÂ® (SolarbanÂ® z50)  6mm,5424,SolarbanÂ® 60 S2,Clear Float Glass,414,,SolarbanÂ® 70 glass  5mm,5434,SolarbanÂ® 70 S5,Air,0.3043,0.0536,18.66,0.2379,0.3717,0.0955,37.13,-0.94,-7.4,45.33,-4.41,-3.44,0.0174,Yes,No,,
EnthermalPlus,SB60 Optiblue 6mm / Vacuum 0.25mm / Clear 5mm / Air 9.77mm / LUMI 5mm,25.42,OptiblueÂ® (SolarbanÂ® z50)  6mm,5424,SolarbanÂ® 60 S2,Clear Float Glass,414,,SGG ECLAZ II 5mm,20755,ECLAZ II S5,Air,0.3075,0.0542,18.46,0.2823,0.4643,0.0877,35.66,-0.46,-6.39,43.61,-2.7,-2.03,0.0922,Yes,No,,
EnthermalPlus,C180 6mm / Vacuum 0.25mm / Clear 6mm / Air 9.05mm / C180 5mm,25.4,6mm Clear,2194,LoE 180 S2,Float Glass - 6mm,2004,,5mm Clear,2193,LoE 180 S5,Air,0.4084,0.0719,13.9,0.5462,0.6698,0.1947,51.43,-2.37,-6.82,51.71,-2.15,-6.97,0.1079,Yes,No,,
EnthermalPlus,C180 6mm / Vacuum 0.25mm / Clear 6mm / Air 9.05mm / C270 5mm,25.4,6mm Clear,2194,LoE 180 S2,Float Glass - 6mm,2004,,5mm Clear,2028,LoEÂ² 270 S5,Air,0.405,0.0713,14.02,0.4578,0.5877,0.185,50.23,-6.07,-2.87,46.45,-3.76,-3.65,0.0554,Yes,No,,
EnthermalPlus,C180 6mm / Vacuum 0.25mm / Clear 6mm / Air 9.05mm / C272 5mm,25.4,6mm Clear,2194,LoE 180 S2,Float Glass - 6mm,2004,,5 mm Clear,2013,LoEÂ² 272 S5,Air,0.4057,0.0715,13.99,0.4777,0.6071,0.1739,48.87,-2.88,-3.97,44.82,-1.68,-4.17,0.0668,Yes,No,,
EnthermalPlus,C180 6mm / Vacuum 0.25mm / Clear 6mm / Air 9.05mm / C366 5mm,25.4,6mm Clear,2194,LoE 180 S2,Float Glass - 6mm,2004,,5mm Clear,2156,LoEÂ³ 366 S5,Air,0.4033,0.071,14.08,0.4195,0.5464,0.177,49.22,-1.52,-4.8,44.36,-2.27,-4.59,0.0202,Yes,No,,
EnthermalPlus,C180 6mm / Vacuum 0.25mm / Clear 6mm / Air 9.08mm / SB60 5mm,25.43,6mm Clear,2194,LoE 180 S2,Float Glass - 6mm,2004,,Clear  5mm,5283,SolarbanÂ® 60 S5,Air,0.4047,0.0713,14.03,0.4717,0.6144,0.1757,49.05,-3.11,-3.43,45.11,-2.18,-4.33,0.0794,Yes,No,,
EnthermalPlus,C180 6mm / Vacuum 0.25mm / Clear 6mm / Air 9.08mm / SB70 5mm,25.43,6mm Clear,2194,LoE 180 S2,Float Glass - 6mm,2004,,SolarbanÂ® 70 glass  5mm,5434,SolarbanÂ® 70 S5,Air,0.4028,0.0709,14.1,0.4022,0.5626,0.1905,50.89,-2.83,-6.68,47.84,-4.13,-5.15,0.0292,Yes,No,,
EnthermalPlus,C180 6mm / Vacuum 0.25mm / Clear 6mm / Air 8.75mm / LUMI 5mm,25.4,6mm Clear,2194,LoE 180 S2,Float Glass - 6mm,2004,,SGG ECLAZ II 5mm,20755,ECLAZ II S5,Air,0.4079,0.0718,13.92,0.5468,0.7026,0.1734,48.86,-1.83,-6.03,47.64,-1.79,-5.93,0.161,Yes,No,,
EnthermalPlus,C270 6mm / Vacuum 0.25mm / Clear 6mm / Air 9.05mm / C180 5mm,25.4,6mm Clear,2029,LoEÂ² 270 S2,Float Glass - 6mm,2004,,5mm Clear,2193,LoE 180 S5,Air,0.3123,0.055,18.18,0.3193,0.5894,0.1547,46.37,-4.01,-3.52,50.55,-5.91,-2.95,0.0554,Yes,No,,
EnthermalPlus,C270 6mm / Vacuum 0.25mm / Clear 6mm / Air 9.05mm / C270 5mm,25.4,6mm Clear,2029,LoEÂ² 270 S2,Float Glass - 6mm,2004,,5mm Clear,2028,LoEÂ² 270 S5,Air,0.3103,0.0547,18.3,0.3099,0.5175,0.1471,45.29,-7.37,0.16,45.4,-7.17,0.09,0.0307,Yes,No,,
EnthermalPlus,C270 6mm / Vacuum 0.25mm / Clear 6mm / Air 9.05mm / C272 5mm,25.4,6mm Clear,2029,LoEÂ² 270 S2,Float Glass - 6mm,2004,,5 mm Clear,2013,LoEÂ² 272 S5,Air,0.3108,0.0547,18.27,0.3163,0.5346,0.1385,44.04,-4.48,-0.78,43.63,-5.57,0.21,0.0375,Yes,No,,
EnthermalPlus,C270 6mm / Vacuum 0.25mm / Clear 6mm / Air 9.05mm / C366 5mm,25.4,6mm Clear,2029,LoEÂ² 270 S2,Float Glass - 6mm,2004,,5mm Clear,2156,LoEÂ³ 366 S5,Air,0.3094,0.0545,18.36,0.2965,0.4814,0.1407,44.35,-3.34,-1.57,43.39,-5.17,-1.46,0.0108,Yes,No,,
EnthermalPlus,C270 6mm / Vacuum 0.25mm / Clear 6mm / Air 9.08mm / SB60 5mm,25.43,6mm Clear,2029,LoEÂ² 270 S2,Float Glass - 6mm,2004,,Clear  5mm,5283,SolarbanÂ® 60 S5,Air,0.3101,0.0546,18.31,0.316,0.541,0.1398,44.22,-4.65,-0.29,43.91,-6.06,-0.0,0.0422,Yes,No,,
EnthermalPlus,C270 6mm / Vacuum 0.25mm / Clear 6mm / Air 9.08mm / SB70 5mm,25.43,6mm Clear,2029,LoEÂ² 270 S2,Float Glass - 6mm,2004,,SolarbanÂ® 70 glass  5mm,5434,SolarbanÂ® 70 S5,Air,0.3091,0.0544,18.37,0.2853,0.4956,0.1513,45.87,-4.65,-3.33,46.92,-6.98,-2.39,0.0153,Yes,No,,
EnthermalPlus,C270 6mm / Vacuum 0.25mm / Clear 6mm / Air 8.75mm / LUMI 5mm,25.4,6mm Clear,2029,LoEÂ² 270 S2,Float Glass - 6mm,2004,,SGG ECLAZ II 5mm,20755,ECLAZ II S5,Air,0.312,0.055,18.2,0.3269,0.6185,0.1381,44.04,-3.49,-2.69,46.19,-6.59,-0.57,0.0809,Yes,No,,
EnthermalPlus,C272 6mm / Vacuum 0.25mm / Clear 6mm / Air 9.05mm / C180 5mm,25.4,6 mm Clear,2014,LoEÂ² 272 S2,Float Glass - 6mm,2004,,5mm Clear,2193,LoE 180 S5,Air,0.3338,0.0588,17.01,0.3612,0.6071,0.1422,44.6,-1.85,-4.05,49.13,-2.69,-4.09,0.0669,Yes,No,,
EnthermalPlus,C272 6mm / Vacuum 0.25mm / Clear 6mm / Air 9.05mm / C270 5mm,25.4,6 mm Clear,2014,LoEÂ² 272 S2,Float Glass - 6mm,2004,,5mm Clear,2028,LoEÂ² 270 S5,Air,0.3315,0.0584,17.13,0.3431,0.5331,0.1342,43.38,-5.66,0.24,44.1,-4.25,-0.89,0.0375,Yes,No,,
