Repository: Ranojoyd80/enthermal-configurator

File: Data_Pipeline/1_Source_CSVs/IG_Config_EnthermalPlus_Inboard_Dataset_12-04-26.csv (part 13 of 34)
Product Type,Comment,Total Thickness (mm),Outer Lite (Name_Thickness mm),Outer Lite NFRC ID,Outer Lite Low-E,Middle Lite (Name_Thickness mm),Middle Lite NFRC ID,Middle Lite Low-E,Inner Lite (Name_Thickness mm),Inner Lite NFRC ID,Inner Lite Low-E,Gas Fill,U-value NFRC (W/mÂ²K),U-value NFRC (BTU/hrftF),R-value NFRC,SHGC,Tvis (Visible Transmittance),Exterior Visible Reflectance,Exterior Reflected Color L*,Exterior Reflected Color a*,Exterior Reflected Color b*,Interior Reflected Color L*,Interior Reflected Color a*,Interior Reflected Color b*,T-UV,NFRC,CEN,g-factor,U-value CEN (W/m²K)
EnthermalPlus,SB70 Solarbronze 6mm / Argon 9.09mm / C272 6mm / Vacuum 0.25mm / Clear 5mm,25.44,SolarbronzeÂ®  6mm,5377,SolarbanÂ® 70 S2,6 mm Clear,2014,LoEÂ² 272 S4,Float Glass - 5mm,2003,,Ar90,0.3175,0.0559,17.88,0.1305,0.3064,0.0795,33.78,-0.04,-0.43,44.52,-2.76,-1.89,0.0096,Yes,No,,
EnthermalPlus,SB70 Solarbronze 6mm / Argon 9.09mm / C366 6mm / Vacuum 0.25mm / Clear 5mm,25.44,SolarbronzeÂ®  6mm,5377,SolarbanÂ® 70 S2,6mm Clear,2157,LoEÂ³ 366 S4,Float Glass - 5mm,2003,,Ar90,0.2514,0.0443,22.59,0.1096,0.2766,0.0803,33.94,-0.23,-0.55,44.45,-1.38,-2.49,0.0029,Yes,No,,
EnthermalPlus,SB70 Solarbronze 6mm / Argon 9.11mm / SB60 6mm / Vacuum 0.25mm / Clear 5mm,25.46,SolarbronzeÂ®  6mm,5377,SolarbanÂ® 70 S2,Clear  6mm,5284,SolarbanÂ® 60 S4,Clear Float Glass,414,,Ar90,0.2963,0.0522,19.17,0.1294,0.3062,0.0801,33.89,-0.14,-0.43,44.97,-3.83,-0.74,0.0104,Yes,No,,
EnthermalPlus,SB70 Solarbronze 6mm / Argon 9.11mm / SB70 6mm / Vacuum 0.25mm / Clear 5mm,25.46,SolarbronzeÂ®  6mm,5377,SolarbanÂ® 70 S2,SolarbanÂ® 70 glass  6mm,5439,SolarbanÂ® 70 S4,Clear Float Glass,414,,Ar90,0.2449,0.0431,23.19,0.1099,0.2808,0.0847,34.82,-1.0,-0.42,47.11,-3.18,-6.09,0.004,Yes,No,,
EnthermalPlus,SB70 Solarbronze 6mm / Argon 8.49mm / LUMI 6mm / Vacuum 0.25mm / Clear 5mm,25.44,SolarbronzeÂ®  6mm,5377,SolarbanÂ® 70 S2,SGG ECLAZ II 6mm,20756,ECLAZ II S4,SGG PLANICLEAR 5mm,21012,,Ar90,0.3319,0.0585,17.11,0.1489,0.3585,0.081,34.11,0.12,-0.59,46.04,-0.55,-6.27,0.0215,Yes,No,,
EnthermalPlus,SB70 Solarbronze 6mm / Argon 8.49mm / SKN183 6mm / Vacuum 0.25mm / Clear 5mm,25.44,SolarbronzeÂ®  6mm,5377,SolarbanÂ® 70 S2,SGG COOL-LITE SKN 183 II 6mm,20896,COOL-LITE SKN 183 II S4,SGG PLANICLEAR 5mm,21012,,Ar90,0.2507,0.0441,22.65,0.1278,0.3245,0.0824,34.38,-0.24,-1.29,46.98,-3.45,-6.15,0.0157,Yes,No,,
EnthermalPlus,SB70 Solargray 6mm / Argon 9.09mm / C180 6mm / Vacuum 0.25mm / Clear 5mm,25.44,SolargrayÂ®  6mm,5373,SolarbanÂ® 70 S2,6mm Clear,2194,LoE 180 S4,Float Glass - 5mm,2003,,Ar90,0.3866,0.0681,14.69,0.1279,0.2825,0.0749,32.93,-0.58,-3.94,48.98,-1.41,-7.87,0.0135,Yes,No,,
EnthermalPlus,SB70 Solargray 6mm / Argon 9.09mm / C270 6mm / Vacuum 0.25mm / Clear 5mm,25.44,SolargrayÂ®  6mm,5373,SolarbanÂ® 70 S2,6mm Clear,2029,LoEÂ² 270 S4,Float Glass - 5mm,2003,,Ar90,0.2974,0.0524,19.09,0.1094,0.2486,0.0708,32.01,-0.77,-3.46,46.3,-8.09,-0.08,0.0073,Yes,No,,
EnthermalPlus,SB70 Solargray 6mm / Argon 9.09mm / C272 6mm / Vacuum 0.25mm / Clear 5mm,25.44,SolargrayÂ®  6mm,5373,SolarbanÂ® 70 S2,6 mm Clear,2014,LoEÂ² 272 S4,Float Glass - 5mm,2003,,Ar90,0.3175,0.0559,17.88,0.1149,0.2562,0.0689,31.57,-0.31,-3.54,44.34,-2.83,-2.16,0.0092,Yes,No,,
EnthermalPlus,SB70 Solargray 6mm / Argon 9.09mm / C366 6mm / Vacuum 0.25mm / Clear 5mm,25.44,SolargrayÂ®  6mm,5373,SolarbanÂ® 70 S2,6mm Clear,2157,LoEÂ³ 366 S4,Float Glass - 5mm,2003,,Ar90,0.2514,0.0443,22.59,0.0961,0.2315,0.0695,31.71,-0.41,-3.7,44.31,-1.41,-2.71,0.0028,Yes,No,,
EnthermalPlus,SB70 Solargray 6mm / Argon 9.11mm / SB60 6mm / Vacuum 0.25mm / Clear 5mm,25.46,SolargrayÂ®  6mm,5373,SolarbanÂ® 70 S2,Clear  6mm,5284,SolarbanÂ® 60 S4,Clear Float Glass,414,,Ar90,0.2963,0.0522,19.17,0.1137,0.2561,0.0693,31.66,-0.38,-3.57,44.79,-3.89,-1.0,0.01,Yes,No,,
EnthermalPlus,SB70 Solargray 6mm / Argon 9.11mm / SB70 6mm / Vacuum 0.25mm / Clear 5mm,25.46,SolargrayÂ®  6mm,5373,SolarbanÂ® 70 S2,SolarbanÂ® 70 glass  6mm,5439,SolarbanÂ® 70 S4,Clear Float Glass,414,,Ar90,0.2449,0.0431,23.19,0.0963,0.2349,0.0727,32.42,-1.05,-3.79,46.97,-3.22,-6.3,0.0039,Yes,No,,
EnthermalPlus,SB70 Solargray 6mm / Argon 8.49mm / LUMI 6mm / Vacuum 0.25mm / Clear 5mm,25.44,SolargrayÂ®  6mm,5373,SolarbanÂ® 70 S2,SGG ECLAZ II 6mm,20756,ECLAZ II S4,SGG PLANICLEAR 5mm,21012,,Ar90,0.3319,0.0585,17.11,0.1308,0.2996,0.0699,31.83,-0.27,-3.78,45.81,-0.63,-6.62,0.0207,Yes,No,,
EnthermalPlus,SB70 Solargray 6mm / Argon 8.49mm / SKN183 6mm / Vacuum 0.25mm / Clear 5mm,25.44,SolargrayÂ®  6mm,5373,SolarbanÂ® 70 S2,SGG COOL-LITE SKN 183 II 6mm,20896,COOL-LITE SKN 183 II S4,SGG PLANICLEAR 5mm,21012,,Ar90,0.2507,0.0441,22.65,0.1118,0.2713,0.071,32.07,-0.37,-4.52,46.8,-3.52,-6.43,0.0152,Yes,No,,
EnthermalPlus,SB70 Optigray 6mm / Argon 9.09mm / C180 6mm / Vacuum 0.25mm / Clear 5mm,25.44,OptigrayÂ®  6mm,5390,SolarbanÂ® 70 S2,6mm Clear,2194,LoE 180 S4,Float Glass - 5mm,2003,,Ar90,0.3866,0.0681,14.69,0.1668,0.4002,0.1065,39.03,-3.02,-3.82,49.44,-1.63,-7.61,0.0178,Yes,No,,
EnthermalPlus,SB70 Optigray 6mm / Argon 9.09mm / C270 6mm / Vacuum 0.25mm / Clear 5mm,25.44,OptigrayÂ®  6mm,5390,SolarbanÂ® 70 S2,6mm Clear,2029,LoEÂ² 270 S4,Float Glass - 5mm,2003,,Ar90,0.2974,0.0524,19.09,0.1443,0.3523,0.0984,37.58,-3.29,-3.27,46.69,-8.22,0.09,0.0095,Yes,No,,
EnthermalPlus,SB70 Optigray 6mm / Argon 9.09mm / C272 6mm / Vacuum 0.25mm / Clear 5mm,25.44,OptigrayÂ®  6mm,5390,SolarbanÂ® 70 S2,6 mm Clear,2014,LoEÂ² 272 S4,Float Glass - 5mm,2003,,Ar90,0.3175,0.0559,17.88,0.151,0.3629,0.0945,36.85,-2.48,-3.46,44.78,-3.01,-1.95,0.0121,Yes,No,,
EnthermalPlus,SB70 Optigray 6mm / Argon 9.09mm / C366 6mm / Vacuum 0.25mm / Clear 5mm,25.44,OptigrayÂ®  6mm,5390,SolarbanÂ® 70 S2,6mm Clear,2157,LoEÂ³ 366 S4,Float Glass - 5mm,2003,,Ar90,0.2514,0.0443,22.59,0.128,0.328,0.0957,37.07,-2.7,-3.63,44.67,-1.62,-2.52,0.0036,Yes,No,,
EnthermalPlus,SB70 Optigray 6mm / Argon 9.11mm / SB60 6mm / Vacuum 0.25mm / Clear 5mm,25.46,OptigrayÂ®  6mm,5390,SolarbanÂ® 70 S2,Clear  6mm,5284,SolarbanÂ® 60 S4,Clear Float Glass,414,,Ar90,0.2963,0.0522,19.17,0.1501,0.3628,0.0953,36.99,-2.58,-3.5,45.23,-4.09,-0.8,0.0131,Yes,No,,
EnthermalPlus,SB70 Optigray 6mm / Argon 9.11mm / SB70 6mm / Vacuum 0.25mm / Clear 5mm,25.46,OptigrayÂ®  6mm,5390,SolarbanÂ® 70 S2,SolarbanÂ® 70 glass  6mm,5439,SolarbanÂ® 70 S4,Clear Float Glass,414,,Ar90,0.2449,0.0431,23.19,0.1286,0.3329,0.102,38.23,-3.87,-3.63,47.31,-3.4,-6.08,0.0051,Yes,No,,
EnthermalPlus,SB70 Optigray 6mm / Argon 8.49mm / LUMI 6mm / Vacuum 0.25mm / Clear 5mm,25.44,OptigrayÂ®  6mm,5390,SolarbanÂ® 70 S2,SGG ECLAZ II 6mm,20756,ECLAZ II S4,SGG PLANICLEAR 5mm,21012,,Ar90,0.3319,0.0585,17.11,0.1721,0.4245,0.0966,37.28,-2.42,-3.81,46.38,-0.89,-6.31,0.0273,Yes,No,,
EnthermalPlus,SB70 Optigray 6mm / Argon 8.49mm / SKN183 6mm / Vacuum 0.25mm / Clear 5mm,25.44,OptigrayÂ®  6mm,5390,SolarbanÂ® 70 S2,SGG COOL-LITE SKN 183 II 6mm,20896,COOL-LITE SKN 183 II S4,SGG PLANICLEAR 5mm,21012,,Ar90,0.2507,0.0441,22.65,0.1491,0.3844,0.0987,37.66,-2.69,-4.8,47.25,-3.7,-6.18,0.0199,Yes,No,,
EnthermalPlus,SB70 Solarblue 6mm / Argon 9.09mm / C180 6mm / Vacuum 0.25mm / Clear 5mm,25.44,SolarblueÂ®  6mm,5396,SolarbanÂ® 70 S2,6mm Clear,2194,LoE 180 S4,Float Glass - 5mm,2003,,Ar90,0.3866,0.0681,14.69,0.1555,0.3571,0.0949,37.2,-3.24,-10.02,49.28,-1.71,-8.06,0.0172,Yes,No,,
EnthermalPlus,SB70 Solarblue 6mm / Argon 9.09mm / C270 6mm / Vacuum 0.25mm / Clear 5mm,25.44,SolarblueÂ®  6mm,5396,SolarbanÂ® 70 S2,6mm Clear,2029,LoEÂ² 270 S4,Float Glass - 5mm,2003,,Ar90,0.2974,0.0524,19.09,0.1344,0.3144,0.0883,35.91,-3.4,-8.9,46.56,-8.31,-0.31,0.0092,Yes,No,,
EnthermalPlus,SB70 Solarblue 6mm / Argon 9.09mm / C272 6mm / Vacuum 0.25mm / Clear 5mm,25.44,SolarblueÂ®  6mm,5396,SolarbanÂ® 70 S2,6 mm Clear,2014,LoEÂ² 272 S4,Float Glass - 5mm,2003,,Ar90,0.3175,0.0559,17.88,0.1407,0.3237,0.0851,35.25,-2.57,-8.89,44.63,-3.1,-2.39,0.0117,Yes,No,,
EnthermalPlus,SB70 Solarblue 6mm / Argon 9.09mm / C366 6mm / Vacuum 0.25mm / Clear 5mm,25.44,SolarblueÂ®  6mm,5396,SolarbanÂ® 70 S2,6mm Clear,2157,LoEÂ³ 366 S4,Float Glass - 5mm,2003,,Ar90,0.2514,0.0443,22.59,0.1192,0.2931,0.0861,35.46,-2.69,-9.12,44.54,-1.67,-2.88,0.0035,Yes,No,,
EnthermalPlus,SB70 Solarblue 6mm / Argon 9.11mm / SB60 6mm / Vacuum 0.25mm / Clear 5mm,25.46,SolarblueÂ®  6mm,5396,SolarbanÂ® 70 S2,Clear  6mm,5284,SolarbanÂ® 60 S4,Clear Float Glass,414,,Ar90,0.2963,0.0522,19.17,0.1397,0.3238,0.0857,35.38,-2.63,-8.99,45.08,-4.17,-1.24,0.0127,Yes,No,,
EnthermalPlus,SB70 Solarblue 6mm / Argon 9.11mm / SB70 6mm / Vacuum 0.25mm / Clear 5mm,25.46,SolarblueÂ®  6mm,5396,SolarbanÂ® 70 S2,SolarbanÂ® 70 glass  6mm,5439,SolarbanÂ® 70 S4,Clear Float Glass,414,,Ar90,0.2449,0.0431,23.19,0.1197,0.2972,0.0914,36.52,-3.79,-9.46,47.19,-3.45,-6.4,0.0049,Yes,No,,
EnthermalPlus,SB70 Solarblue 6mm / Argon 8.49mm / LUMI 6mm / Vacuum 0.25mm / Clear 5mm,25.44,SolarblueÂ®  6mm,5396,SolarbanÂ® 70 S2,SGG ECLAZ II 6mm,20756,ECLAZ II S4,SGG PLANICLEAR 5mm,21012,,Ar90,0.3319,0.0585,17.11,0.1601,0.3786,0.0868,35.65,-2.67,-9.41,46.18,-1.0,-6.87,0.0263,Yes,No,,
EnthermalPlus,SB70 Solarblue 6mm / Argon 8.49mm / SKN183 6mm / Vacuum 0.25mm / Clear 5mm,25.44,SolarblueÂ®  6mm,5396,SolarbanÂ® 70 S2,SGG COOL-LITE SKN 183 II 6mm,20896,COOL-LITE SKN 183 II S4,SGG PLANICLEAR 5mm,21012,,Ar90,0.2507,0.0441,22.65,0.1385,0.3429,0.0886,36.01,-2.56,-10.58,47.09,-3.8,-6.63,0.0192,Yes,No,,
EnthermalPlus,SB70 Optiblue 6mm / Argon 9.09mm / C180 6mm / Vacuum 0.25mm / Clear 5mm,25.44,OptiblueÂ® (SolarbanÂ® z75)  6mm,5428,SolarbanÂ® 70 S2,6mm Clear,2194,LoE 180 S4,Float Glass - 5mm,2003,,Ar90,0.3866,0.0681,14.69,0.1734,0.4073,0.1094,39.68,-1.88,-8.74,49.48,-1.64,-7.87,0.0227,Yes,No,,
EnthermalPlus,SB70 Optiblue 6mm / Argon 9.09mm / C270 6mm / Vacuum 0.25mm / Clear 5mm,25.44,OptiblueÂ® (SolarbanÂ® z75)  6mm,5428,SolarbanÂ® 70 S2,6mm Clear,2029,LoEÂ² 270 S4,Float Glass - 5mm,2003,,Ar90,0.2974,0.0524,19.09,0.15,0.3585,0.101,38.18,-2.19,-7.76,46.73,-8.23,-0.17,0.0121,Yes,No,,
EnthermalPlus,SB70 Optiblue 6mm / Argon 9.09mm / C272 6mm / Vacuum 0.25mm / Clear 5mm,25.44,OptiblueÂ® (SolarbanÂ® z75)  6mm,5428,SolarbanÂ® 70 S2,6 mm Clear,2014,LoEÂ² 272 S4,Float Glass - 5mm,2003,,Ar90,0.3175,0.0559,17.88,0.1571,0.3693,0.0969,37.43,-1.33,-7.84,44.82,-3.03,-2.22,0.0152,Yes,No,,
EnthermalPlus,SB70 Optiblue 6mm / Argon 9.09mm / C366 6mm / Vacuum 0.25mm / Clear 5mm,25.44,OptiblueÂ® (SolarbanÂ® z75)  6mm,5428,SolarbanÂ® 70 S2,6mm Clear,2157,LoEÂ³ 366 S4,Float Glass - 5mm,2003,,Ar90,0.2514,0.0443,22.59,0.1327,0.3339,0.0982,37.66,-1.5,-8.09,44.7,-1.64,-2.74,0.0046,Yes,No,,
EnthermalPlus,SB70 Optiblue 6mm / Argon 9.11mm / SB60 6mm / Vacuum 0.25mm / Clear 5mm,25.46,OptiblueÂ® (SolarbanÂ® z75)  6mm,5428,SolarbanÂ® 70 S2,Clear  6mm,5284,SolarbanÂ® 60 S4,Clear Float Glass,414,,Ar90,0.2963,0.0522,19.17,0.1562,0.3693,0.0977,37.57,-1.43,-7.93,45.27,-4.1,-1.07,0.0167,Yes,No,,
EnthermalPlus,SB70 Optiblue 6mm / Argon 9.11mm / SB70 6mm / Vacuum 0.25mm / Clear 5mm,25.46,OptiblueÂ® (SolarbanÂ® z75)  6mm,5428,SolarbanÂ® 70 S2,SolarbanÂ® 70 glass  6mm,5439,SolarbanÂ® 70 S4,Clear Float Glass,414,,Ar90,0.2449,0.0431,23.19,0.1332,0.3387,0.1049,38.87,-2.64,-8.32,47.34,-3.42,-6.26,0.0064,Yes,No,,
EnthermalPlus,SB70 Optiblue 6mm / Argon 8.49mm / LUMI 6mm / Vacuum 0.25mm / Clear 5mm,25.44,OptiblueÂ® (SolarbanÂ® z75)  6mm,5428,SolarbanÂ® 70 S2,SGG ECLAZ II 6mm,20756,ECLAZ II S4,SGG PLANICLEAR 5mm,21012,,Ar90,0.3319,0.0585,17.11,0.1798,0.432,0.0991,37.88,-1.34,-8.31,46.43,-0.91,-6.64,0.0351,Yes,No,,
EnthermalPlus,SB70 Optiblue 6mm / Argon 8.49mm / SKN183 6mm / Vacuum 0.25mm / Clear 5mm,25.44,OptiblueÂ® (SolarbanÂ® z75)  6mm,5428,SolarbanÂ® 70 S2,SGG COOL-LITE SKN 183 II 6mm,20896,COOL-LITE SKN 183 II S4,SGG PLANICLEAR 5mm,21012,,Ar90,0.2507,0.0441,22.65,0.1554,0.3912,0.1013,38.28,-1.38,-9.58,47.3,-3.72,-6.45,0.0254,Yes,No,,
EnthermalPlus,SB72 Starphire 6mm / Argon 9.09mm / C180 6mm / Vacuum 0.25mm / Clear 5mm,25.44,StarphireÂ®  6mm,5435,SolarbanÂ® 72 S2,6mm Clear,2194,LoE 180 S4,Float Glass - 5mm,2003,,Ar90,0.3866,0.0681,14.69,0.2313,0.5817,0.1725,48.64,-2.78,-5.22,50.35,-1.83,-7.19,0.0349,Yes,No,,
EnthermalPlus,SB72 Starphire 6mm / Argon 9.09mm / C270 6mm / Vacuum 0.25mm / Clear 5mm,25.44,StarphireÂ®  6mm,5435,SolarbanÂ® 72 S2,6mm Clear,2029,LoEÂ² 270 S4,Float Glass - 5mm,2003,,Ar90,0.2974,0.0524,19.09,0.2017,0.5116,0.1553,46.39,-3.39,-4.24,47.45,-8.3,0.31,0.018,Yes,No,,
EnthermalPlus,SB72 Starphire 6mm / Argon 9.09mm / C272 6mm / Vacuum 0.25mm / Clear 5mm,25.44,StarphireÂ®  6mm,5435,SolarbanÂ® 72 S2,6 mm Clear,2014,LoEÂ² 272 S4,Float Glass - 5mm,2003,,Ar90,0.3175,0.0559,17.88,0.2108,0.527,0.1472,45.26,-2.21,-4.47,45.64,-3.19,-1.63,0.0225,Yes,No,,
EnthermalPlus,SB72 Starphire 6mm / Argon 9.09mm / C366 6mm / Vacuum 0.25mm / Clear 5mm,25.44,StarphireÂ®  6mm,5435,SolarbanÂ® 72 S2,6mm Clear,2157,LoEÂ³ 366 S4,Float Glass - 5mm,2003,,Ar90,0.2514,0.0443,22.59,0.1793,0.4761,0.1496,45.59,-2.57,-4.76,45.37,-1.93,-2.29,0.007,Yes,No,,
EnthermalPlus,SB72 Starphire 6mm / Argon 9.11mm / SB60 6mm / Vacuum 0.25mm / Clear 5mm,25.46,StarphireÂ®  6mm,5435,SolarbanÂ® 72 S2,Clear  6mm,5284,SolarbanÂ® 60 S4,Clear Float Glass,414,,Ar90,0.2963,0.0522,19.17,0.2104,0.5268,0.1487,45.47,-2.37,-4.58,46.07,-4.29,-0.52,0.0252,Yes,No,,
EnthermalPlus,SB72 Starphire 6mm / Argon 9.11mm / SB70 6mm / Vacuum 0.25mm / Clear 5mm,25.46,StarphireÂ®  6mm,5435,SolarbanÂ® 72 S2,SolarbanÂ® 70 glass  6mm,5439,SolarbanÂ® 70 S4,Clear Float Glass,414,,Ar90,0.2448,0.0431,23.19,0.1806,0.4832,0.1628,47.38,-4.24,-4.86,47.97,-3.65,-5.75,0.0097,Yes,No,,
EnthermalPlus,SB72 Starphire 6mm / Argon 8.49mm / LUMI 6mm / Vacuum 0.25mm / Clear 5mm,25.44,StarphireÂ®  6mm,5435,SolarbanÂ® 72 S2,SGG ECLAZ II 6mm,20756,ECLAZ II S4,SGG PLANICLEAR 5mm,21012,,Ar90,0.3319,0.0585,17.11,0.2424,0.6168,0.1517,45.96,-2.05,-5.06,47.5,-1.11,-5.82,0.0557,Yes,No,,
EnthermalPlus,SB72 Starphire 6mm / Argon 8.49mm / SKN183 6mm / Vacuum 0.25mm / Clear 5mm,25.44,StarphireÂ®  6mm,5435,SolarbanÂ® 72 S2,SGG COOL-LITE SKN 183 II 6mm,20896,COOL-LITE SKN 183 II S4,SGG PLANICLEAR 5mm,21012,,Ar90,0.2507,0.0441,22.65,0.2114,0.5583,0.1558,46.51,-2.5,-6.71,48.15,-3.87,-5.82,0.0396,Yes,No,,
EnthermalPlus,LUMI 6mm / Argon 8.75mm / C180 6mm / Vacuum 0.25mm / Clear 5mm,25.4,SGG ECLAZ II 6mm,20756,ECLAZ II S2,6mm Clear,2194,LoE 180 S4,Float Glass - 5mm,2003,,Ar90,0.393,0.0692,14.45,0.4911,0.707,0.1694,48.41,-2.53,-5.51,48.2,-0.87,-6.59,0.1622,Yes,Yes,0.497999,0.412532
EnthermalPlus,LUMI 6mm / Argon 8.75mm / C270 6mm / Vacuum 0.25mm / Clear 5mm,25.4,SGG ECLAZ II 6mm,20756,ECLAZ II S2,6mm Clear,2029,LoEÂ² 270 S4,Float Glass - 5mm,2003,,Ar90,0.3013,0.0531,18.85,0.334,0.6219,0.1445,45.03,-3.4,-3.53,45.66,-7.47,1.21,0.0814,Yes,Yes,0.342296,0.312673
EnthermalPlus,LUMI 6mm / Argon 8.75mm / C272 6mm / Vacuum 0.25mm / Clear 5mm,25.4,SGG ECLAZ II 6mm,20756,ECLAZ II S2,6 mm Clear,2014,LoEÂ² 272 S4,Float Glass - 5mm,2003,,Ar90,0.3219,0.0567,17.64,0.369,0.6411,0.1323,43.23,-1.67,-3.86,43.61,-2.23,-0.6,0.0967,Yes,Yes,0.377326,0.335168
EnthermalPlus,LUMI 6mm / Argon 8.75mm / C366 6mm / Vacuum 0.25mm / Clear 5mm,25.4,SGG ECLAZ II 6mm,20756,ECLAZ II S2,6mm Clear,2157,LoEÂ³ 366 S4,Float Glass - 5mm,2003,,Ar90,0.2542,0.0448,22.34,0.2597,0.5785,0.1361,43.8,-1.78,-4.56,43.73,-0.33,-1.92,0.03,Yes,Yes,0.267748,0.260975
EnthermalPlus,LUMI 6mm / Argon 8.77mm / SB60 6mm / Vacuum 0.25mm / Clear 5mm,25.42,SGG ECLAZ II 6mm,20756,ECLAZ II S2,Clear  6mm,5284,SolarbanÂ® 60 S4,Clear Float Glass,414,,Ar90,0.3001,0.0528,18.92,0.3582,0.6408,0.1344,43.55,-2.06,-4.03,44.07,-3.22,0.47,0.1174,Yes,Yes,0.366259,0.311392
EnthermalPlus,LUMI 6mm / Argon 8.77mm / SB70 6mm / Vacuum 0.25mm / Clear 5mm,25.42,SGG ECLAZ II 6mm,20756,ECLAZ II S2,SolarbanÂ® 70 glass  6mm,5439,SolarbanÂ® 70 S4,Clear Float Glass,414,,Ar90,0.2475,0.0436,22.94,0.2559,0.5865,0.156,46.61,-3.95,-4.89,46.44,-2.2,-5.6,0.0415,Yes,Yes,0.263462,0.253648
EnthermalPlus,LUMI 6mm / Argon 8.15mm / LUMI 6mm / Vacuum 0.25mm / Clear 5mm,25.4,SGG ECLAZ II 6mm,20756,ECLAZ II S2,SGG ECLAZ II 6mm,20756,ECLAZ II S4,SGG PLANICLEAR 5mm,21012,,Ar90,0.3364,0.0592,16.88,0.5055,0.7507,0.139,44.33,-1.58,-4.76,44.83,-0.07,-4.85,0.2673,Yes,Yes,0.511520,0.350728
EnthermalPlus,LUMI 6mm / Argon 8.15mm / SKN183 6mm / Vacuum 0.25mm / Clear 5mm,25.4,SGG ECLAZ II 6mm,20756,ECLAZ II S2,SGG COOL-LITE SKN 183 II 6mm,20896,COOL-LITE SKN 183 II S4,SGG PLANICLEAR 5mm,21012,,Ar90,0.2532,0.0446,22.42,0.3294,0.6787,0.1449,45.17,-2.12,-7.72,46.07,-2.72,-5.08,0.1816,Yes,Yes,0.336347,0.259690
EnthermalPlus,ZEN 6mm / Argon 8.75mm / C180 6mm / Vacuum 0.25mm / Clear 5mm,25.4,SGG ECLAZ ONE II 6mm,20764,ECLAZ ONE II S2,6mm Clear,2194,LoE 180 S4,Float Glass - 5mm,2003,,Ar90,0.39,0.0687,14.56,0.4154,0.6709,0.2246,54.81,-2.24,-7.68,51.84,-1.33,-8.01,0.1517,Yes,Yes,0.421409,0.408852
EnthermalPlus,ZEN 6mm / Argon 8.75mm / C270 6mm / Vacuum 0.25mm / Clear 5mm,25.4,SGG ECLAZ ONE II 6mm,20764,ECLAZ ONE II S2,6mm Clear,2029,LoEÂ² 270 S4,Float Glass - 5mm,2003,,Ar90,0.2995,0.0527,18.96,0.3024,0.5893,0.2021,52.35,-2.8,-6.65,48.74,-7.49,-0.75,0.0769,Yes,Yes,0.309267,0.310541
EnthermalPlus,ZEN 6mm / Argon 8.75mm / C272 6mm / Vacuum 0.25mm / Clear 5mm,25.4,SGG ECLAZ ONE II 6mm,20764,ECLAZ ONE II S2,6 mm Clear,2014,LoEÂ² 272 S4,Float Glass - 5mm,2003,,Ar90,0.3198,0.0563,17.76,0.3301,0.607,0.1913,51.09,-1.55,-7.03,47.06,-2.55,-2.58,0.0911,Yes,Yes,0.337022,0.332726
EnthermalPlus,ZEN 6mm / Argon 8.75mm / C366 6mm / Vacuum 0.25mm / Clear 5mm,25.4,SGG ECLAZ ONE II 6mm,20764,ECLAZ ONE II S2,6mm Clear,2157,LoEÂ³ 366 S4,Float Glass - 5mm,2003,,Ar90,0.2529,0.0445,22.45,0.2404,0.5479,0.1947,51.48,-1.67,-7.45,46.57,-1.28,-3.32,0.028,Yes,Yes,0.247093,0.259477
EnthermalPlus,ZEN 6mm / Argon 8.77mm / SB60 6mm / Vacuum 0.25mm / Clear 5mm,25.42,SGG ECLAZ ONE II 6mm,20764,ECLAZ ONE II S2,Clear  6mm,5284,SolarbanÂ® 60 S4,Clear Float Glass,414,,Ar90,0.2983,0.0525,19.04,0.322,0.6068,0.1932,51.31,-1.82,-7.1,47.48,-3.67,-1.56,0.1107,Yes,Yes,0.328559,0.309269
EnthermalPlus,ZEN 6mm / Argon 8.77mm / SB70 6mm / Vacuum 0.25mm / Clear 5mm,25.42,SGG ECLAZ ONE II 6mm,20764,ECLAZ ONE II S2,SolarbanÂ® 70 glass  6mm,5439,SolarbanÂ® 70 S4,Clear Float Glass,414,,Ar90,0.2463,0.0434,23.06,0.2376,0.5562,0.2124,53.48,-3.3,-7.44,49.12,-2.97,-6.3,0.0387,Yes,Yes,0.243920,0.252224
EnthermalPlus,ZEN 6mm / Argon 8.15mm / LUMI 6mm / Vacuum 0.25mm / Clear 5mm,25.4,SGG ECLAZ ONE II 6mm,20764,ECLAZ ONE II S2,SGG ECLAZ II 6mm,20756,ECLAZ II S4,SGG PLANICLEAR 5mm,21012,,Ar90,0.3344,0.0589,16.98,0.4323,0.7109,0.1972,51.85,-1.47,-7.52,49.32,-0.57,-6.88,0.2487,Yes,Yes,0.437524,0.348386
EnthermalPlus,ZEN 6mm / Argon 8.15mm / SKN183 6mm / Vacuum 0.25mm / Clear 5mm,25.4,SGG ECLAZ ONE II 6mm,20764,ECLAZ ONE II S2,SGG COOL-LITE SKN 183 II 6mm,20896,COOL-LITE SKN 183 II S4,SGG PLANICLEAR 5mm,21012,,Ar90,0.2521,0.0444,22.52,0.302,0.6431,0.2026,52.45,-1.92,-9.43,49.66,-3.03,-6.7,0.169,Yes,Yes,0.307791,0.258388
EnthermalPlus,SKN183 6mm / Argon 8.75mm / C180 6mm / Vacuum 0.25mm / Clear 5mm,25.4,SGG COOL-LITE SKN 183 II 6mm,20896,COOL-LITE SKN 183 II S2,6mm Clear,2194,LoE 180 S4,Float Glass - 5mm,2003,,Ar90,0.3893,0.0686,14.59,0.2985,0.64,0.1663,48.01,-2.82,-8.83,49.5,-2.68,-6.6,0.1121,Yes,Yes,0.308514,0.408040
EnthermalPlus,SKN183 6mm / Argon 8.75mm / C270 6mm / Vacuum 0.25mm / Clear 5mm,25.4,SGG COOL-LITE SKN 183 II 6mm,20896,COOL-LITE SKN 183 II S2,6mm Clear,2029,LoEÂ² 270 S4,Float Glass - 5mm,2003,,Ar90,0.2991,0.0527,18.99,0.2481,0.5628,0.1456,45.21,-3.54,-7.7,46.77,-8.9,0.99,0.0571,Yes,Yes,0.257097,0.310070
EnthermalPlus,SKN183 6mm / Argon 8.75mm / C272 6mm / Vacuum 0.25mm / Clear 5mm,25.4,SGG COOL-LITE SKN 183 II 6mm,20896,COOL-LITE SKN 183 II S2,6 mm Clear,2014,LoEÂ² 272 S4,Float Glass - 5mm,2003,,Ar90,0.3194,0.0562,17.78,0.2633,0.5799,0.1357,43.77,-2.05,-8.09,44.86,-3.92,-0.83,0.0688,Yes,Yes,0.272620,0.332186
EnthermalPlus,SKN183 6mm / Argon 8.75mm / C366 6mm / Vacuum 0.25mm / Clear 5mm,25.4,SGG COOL-LITE SKN 183 II 6mm,20896,COOL-LITE SKN 183 II S2,6mm Clear,2157,LoEÂ³ 366 S4,Float Glass - 5mm,2003,,Ar90,0.2526,0.0445,22.48,0.2114,0.5237,0.1387,44.2,-2.33,-8.5,44.77,-1.93,-1.91,0.0211,Yes,Yes,0.219461,0.259145
EnthermalPlus,SKN183 6mm / Argon 8.77mm / SB60 6mm / Vacuum 0.25mm / Clear 5mm,25.42,SGG COOL-LITE SKN 183 II 6mm,20896,COOL-LITE SKN 183 II S2,Clear  6mm,5284,SolarbanÂ® 60 S4,Clear Float Glass,414,,Ar90,0.2979,0.0525,19.06,0.2613,0.5798,0.1375,44.03,-2.3,-8.19,45.31,-4.92,0.25,0.0816,Yes,Yes,0.269988,0.308798
EnthermalPlus,SKN183 6mm / Argon 8.77mm / SB70 6mm / Vacuum 0.25mm / Clear 5mm,25.42,SGG COOL-LITE SKN 183 II 6mm,20896,COOL-LITE SKN 183 II S2,SolarbanÂ® 70 glass  6mm,5439,SolarbanÂ® 70 S4,Clear Float Glass,414,,Ar90,0.246,0.0433,23.08,0.2109,0.5313,0.1549,46.48,-4.32,-8.49,47.41,-3.67,-5.43,0.0293,Yes,Yes,0.218508,0.251908
EnthermalPlus,SKN183 6mm / Argon 8.15mm / LUMI 6mm / Vacuum 0.25mm / Clear 5mm,25.4,SGG COOL-LITE SKN 183 II 6mm,20896,COOL-LITE SKN 183 II S2,SGG ECLAZ II 6mm,20756,ECLAZ II S4,SGG PLANICLEAR 5mm,21012,,Ar90,0.334,0.0588,17.0,0.3134,0.6789,0.1412,44.66,-1.95,-8.71,46.45,-2.3,-5.0,0.1816,Yes,Yes,0.321951,0.347869
EnthermalPlus,SKN183 6mm / Argon 8.15mm / SKN183 6mm / Vacuum 0.25mm / Clear 5mm,25.4,SGG COOL-LITE SKN 183 II 6mm,20896,COOL-LITE SKN 183 II S2,SGG COOL-LITE SKN 183 II 6mm,20896,COOL-LITE SKN 183 II S4,SGG PLANICLEAR 5mm,21012,,Ar90,0.2519,0.0444,22.55,0.2572,0.6143,0.1462,45.35,-2.4,-10.77,47.36,-4.47,-5.15,0.1254,Yes,Yes,0.264394,0.258100
EnthermalPlus,XTREME 6mm / Argon 8.75mm / C180 6mm / Vacuum 0.25mm / Clear 5mm,25.4,SGG COOL-LITE XTREME 61-29 II 6mm,20980,COOL-LITE XTREME 61-29 II S2,6mm Clear,2194,LoE 180 S4,Float Glass - 5mm,2003,,Ar90,0.3896,0.0686,14.57,0.2084,0.5245,0.1412,44.63,-3.4,-7.63,51.25,-5.38,-3.88,0.093,Yes,Yes,0.222784,0.408433
EnthermalPlus,XTREME 6mm / Argon 8.75mm / C270 6mm / Vacuum 0.25mm / Clear 5mm,25.4,SGG COOL-LITE XTREME 61-29 II 6mm,20980,COOL-LITE XTREME 61-29 II S2,6mm Clear,2029,LoEÂ² 270 S4,Float Glass - 5mm,2003,,Ar90,0.2993,0.0527,18.97,0.1825,0.4613,0.1271,42.5,-3.99,-6.34,48.21,-11.33,3.16,0.0482,Yes,Yes,0.194144,0.310298
EnthermalPlus,XTREME 6mm / Argon 8.75mm / C272 6mm / Vacuum 0.25mm / Clear 5mm,25.4,SGG COOL-LITE XTREME 61-29 II 6mm,20980,COOL-LITE XTREME 61-29 II S2,6 mm Clear,2014,LoEÂ² 272 S4,Float Glass - 5mm,2003,,Ar90,0.3196,0.0563,17.77,0.1903,0.4749,0.1204,41.42,-2.73,-6.47,46.48,-6.63,1.73,0.0582,Yes,Yes,0.202662,0.332447
EnthermalPlus,XTREME 6mm / Argon 8.75mm / C366 6mm / Vacuum 0.25mm / Clear 5mm,25.4,SGG COOL-LITE XTREME 61-29 II 6mm,20980,COOL-LITE XTREME 61-29 II S2,6mm Clear,2157,LoEÂ³ 366 S4,Float Glass - 5mm,2003,,Ar90,0.2527,0.0445,22.47,0.1631,0.4295,0.1224,41.74,-3.01,-6.89,46.08,-4.72,-0.04,0.0177,Yes,Yes,0.173060,0.259305
EnthermalPlus,XTREME 6mm / Argon 8.77mm / SB60 6mm / Vacuum 0.25mm / Clear 5mm,25.42,SGG COOL-LITE XTREME 61-29 II 6mm,20980,COOL-LITE XTREME 61-29 II S2,Clear  6mm,5284,SolarbanÂ® 60 S4,Clear Float Glass,414,,Ar90,0.2981,0.0525,19.05,0.1901,0.4749,0.1217,41.63,-2.86,-6.58,46.92,-7.7,2.74,0.0684,Yes,Yes,0.201549,0.309025
EnthermalPlus,XTREME 6mm / Argon 8.77mm / SB70 6mm / Vacuum 0.25mm / Clear 5mm,25.42,SGG COOL-LITE XTREME 61-29 II 6mm,20980,COOL-LITE XTREME 61-29 II S2,SolarbanÂ® 70 glass  6mm,5439,SolarbanÂ® 70 S4,Clear Float Glass,414,,Ar90,0.2461,0.0433,23.07,0.165,0.436,0.1332,43.43,-4.75,-7.21,48.63,-6.32,-3.61,0.0246,Yes,Yes,0.174467,0.252061
EnthermalPlus,XTREME 6mm / Argon 8.15mm / LUMI 6mm / Vacuum 0.25mm / Clear 5mm,25.4,SGG COOL-LITE XTREME 61-29 II 6mm,20980,COOL-LITE XTREME 61-29 II S2,SGG ECLAZ II 6mm,20756,ECLAZ II S4,SGG PLANICLEAR 5mm,21012,,Ar90,0.3342,0.0589,16.99,0.218,0.5558,0.1243,42.1,-2.72,-7.08,48.61,-5.44,-1.6,0.1492,Yes,Yes,0.230127,0.348119
EnthermalPlus,XTREME 6mm / Argon 8.15mm / SKN183 6mm / Vacuum 0.25mm / Clear 5mm,25.4,SGG COOL-LITE XTREME 61-29 II 6mm,20980,COOL-LITE XTREME 61-29 II S2,SGG COOL-LITE SKN 183 II 6mm,20896,COOL-LITE SKN 183 II S4,SGG PLANICLEAR 5mm,21012,,Ar90,0.252,0.0444,22.53,0.1917,0.5034,0.1277,42.63,-2.87,-8.86,49.02,-7.43,-2.6,0.1035,Yes,Yes,0.201017,0.258239
EnthermalPlus,C180 6mm / Argon 9.05mm / Clear 6mm / Vacuum 0.25mm / C180 5mm,25.4,6mm Clear,2194,LoE 180 S2,Float Glass - 6mm,2004,,5mm Clear,2193,LoE 180 S5,Ar90,0.3939,0.0694,14.41,0.4962,0.6698,0.1947,51.43,-2.37,-6.82,51.71,-2.15,-6.97,0.1079,Yes,No,,
EnthermalPlus,C180 6mm / Argon 9.05mm / Clear 6mm / Vacuum 0.25mm / C270 5mm,25.4,6mm Clear,2194,LoE 180 S2,Float Glass - 6mm,2004,,5mm Clear,2028,LoEÂ² 270 S5,Ar90,0.3018,0.0532,18.81,0.3831,0.5877,0.185,50.23,-6.07,-2.87,46.45,-3.76,-3.65,0.0554,Yes,No,,
EnthermalPlus,C180 6mm / Argon 9.05mm / Clear 6mm / Vacuum 0.25mm / C272 5mm,25.4,6mm Clear,2194,LoE 180 S2,Float Glass - 6mm,2004,,5 mm Clear,2013,LoEÂ² 272 S5,Ar90,0.3225,0.0568,17.61,0.4076,0.6071,0.1739,48.87,-2.88,-3.97,44.82,-1.68,-4.17,0.0668,Yes,No,,
EnthermalPlus,C180 6mm / Argon 9.05mm / Clear 6mm / Vacuum 0.25mm / C366 5mm,25.4,6mm Clear,2194,LoE 180 S2,Float Glass - 6mm,2004,,5mm Clear,2156,LoEÂ³ 366 S5,Ar90,0.2546,0.0448,22.31,0.3358,0.5464,0.177,49.22,-1.52,-4.8,44.36,-2.27,-4.59,0.0202,Yes,No,,
EnthermalPlus,C180 6mm / Argon 9.0mm / Clear 6mm / Vacuum 0.25mm / SB60 5mm,25.45,6mm Clear,2194,LoE 180 S2,Clear Float Glass,415,,Clear  5mm,5283,SolarbanÂ® 60 S5,Ar90,0.3008,0.053,18.87,0.3935,0.6066,0.178,49.34,-3.46,-3.33,45.39,-2.55,-4.12,0.0801,Yes,No,,
EnthermalPlus,C180 6mm / Argon 9.0mm / Clear 6mm / Vacuum 0.25mm / SB70 5mm,25.45,6mm Clear,2194,LoE 180 S2,Clear Float Glass,415,,SolarbanÂ® 70 glass  5mm,5434,SolarbanÂ® 70 S5,Ar90,0.248,0.0437,22.89,0.3127,0.5555,0.1925,51.12,-3.21,-6.47,48.05,-4.41,-4.96,0.0296,Yes,No,,
EnthermalPlus,C180 6mm / Argon 8.45mm / Clear 6mm / Vacuum 0.25mm / LUMI 5mm,25.4,6mm Clear,2194,LoE 180 S2,SGG PLANICLEAR 6mm,21013,,SGG ECLAZ II 5mm,20755,ECLAZ II S5,Ar90,0.3362,0.0592,16.89,0.5115,0.7107,0.1741,48.95,-1.74,-6.07,47.83,-1.57,-6.03,0.1747,Yes,No,,
EnthermalPlus,C270 6mm / Argon 9.05mm / Clear 6mm / Vacuum 0.25mm / C180 5mm,25.4,6mm Clear,2029,LoEÂ² 270 S2,Float Glass - 6mm,2004,,5mm Clear,2193,LoE 180 S5,Ar90,0.3895,0.0686,14.58,0.3038,0.5894,0.1547,46.37,-4.01,-3.52,50.55,-5.91,-2.95,0.0554,Yes,No,,
EnthermalPlus,C270 6mm / Argon 9.05mm / Clear 6mm / Vacuum 0.25mm / C270 5mm,25.4,6mm Clear,2029,LoEÂ² 270 S2,Float Glass - 6mm,2004,,5mm Clear,2028,LoEÂ² 270 S5,Ar90,0.2992,0.0527,18.98,0.2844,0.5175,0.1471,45.29,-7.37,0.16,45.4,-7.17,0.09,0.0307,Yes,No,,
EnthermalPlus,C270 6mm / Argon 9.05mm / Clear 6mm / Vacuum 0.25mm / C272 5mm,25.4,6mm Clear,2029,LoEÂ² 270 S2,Float Glass - 6mm,2004,,5 mm Clear,2013,LoEÂ² 272 S5,Ar90,0.3195,0.0563,17.78,0.2932,0.5346,0.1385,44.04,-4.48,-0.78,43.63,-5.57,0.21,0.0375,Yes,No,,
EnthermalPlus,C270 6mm / Argon 9.05mm / Clear 6mm / Vacuum 0.25mm / C366 5mm,25.4,6mm Clear,2029,LoEÂ² 270 S2,Float Glass - 6mm,2004,,5mm Clear,2156,LoEÂ³ 366 S5,Ar90,0.2526,0.0445,22.48,0.2652,0.4814,0.1407,44.35,-3.34,-1.57,43.39,-5.17,-1.46,0.0108,Yes,No,,
EnthermalPlus,C270 6mm / Argon 9.0mm / Clear 6mm / Vacuum 0.25mm / SB60 5mm,25.45,6mm Clear,2029,LoEÂ² 270 S2,Clear Float Glass,415,,Clear  5mm,5283,SolarbanÂ® 60 S5,Ar90,0.2982,0.0525,19.04,0.2872,0.5341,0.1417,44.48,-4.96,-0.2,44.23,-6.27,0.07,0.0426,Yes,No,,
EnthermalPlus,C270 6mm / Argon 9.0mm / Clear 6mm / Vacuum 0.25mm / SB70 5mm,25.45,6mm Clear,2029,LoEÂ² 270 S2,Clear Float Glass,415,,SolarbanÂ® 70 glass  5mm,5434,SolarbanÂ® 70 S5,Ar90,0.2462,0.0434,23.06,0.2489,0.4893,0.1528,46.08,-4.98,-3.14,47.17,-7.16,-2.29,0.0155,Yes,No,,
EnthermalPlus,C270 6mm / Argon 8.45mm / Clear 6mm / Vacuum 0.25mm / LUMI 5mm,25.4,6mm Clear,2029,LoEÂ² 270 S2,SGG PLANICLEAR 6mm,21013,,SGG ECLAZ II 5mm,20755,ECLAZ II S5,Ar90,0.3333,0.0587,17.04,0.3171,0.6255,0.1386,44.12,-3.42,-2.74,46.35,-6.5,-0.56,0.087,Yes,No,,
EnthermalPlus,C272 6mm / Argon 9.05mm / Clear 6mm / Vacuum 0.25mm / C180 5mm,25.4,6 mm Clear,2014,LoEÂ² 272 S2,Float Glass - 6mm,2004,,5mm Clear,2193,LoE 180 S5,Ar90,0.3905,0.0688,14.54,0.3404,0.6071,0.1422,44.6,-1.85,-4.05,49.13,-2.69,-4.09,0.0669,Yes,No,,
EnthermalPlus,C272 6mm / Argon 9.05mm / Clear 6mm / Vacuum 0.25mm / C270 5mm,25.4,6 mm Clear,2014,LoEÂ² 272 S2,Float Glass - 6mm,2004,,5mm Clear,2028,LoEÂ² 270 S5,Ar90,0.2997,0.0528,18.94,0.3088,0.5331,0.1342,43.38,-5.66,0.24,44.1,-4.25,-0.89,0.0375,Yes,No,,
EnthermalPlus,C272 6mm / Argon 9.05mm / Clear 6mm / Vacuum 0.25mm / C272 5mm,25.4,6 mm Clear,2014,LoEÂ² 272 S2,Float Glass - 6mm,2004,,5 mm Clear,2013,LoEÂ² 272 S5,Ar90,0.3201,0.0564,17.74,0.3205,0.551,0.1251,41.98,-2.39,-0.87,42.17,-2.25,-0.94,0.0464,Yes,No,,
EnthermalPlus,C272 6mm / Argon 9.05mm / Clear 6mm / Vacuum 0.25mm / C366 5mm,25.4,6 mm Clear,2014,LoEÂ² 272 S2,Float Glass - 6mm,2004,,5mm Clear,2156,LoEÂ³ 366 S5,Ar90,0.2531,0.0446,22.44,0.2832,0.496,0.1276,42.34,-1.06,-1.82,42.18,-2.38,-2.36,0.0133,Yes,No,,
EnthermalPlus,C272 6mm / Argon 9.0mm / Clear 6mm / Vacuum 0.25mm / SB60 5mm,25.45,6 mm Clear,2014,LoEÂ² 272 S2,Clear Float Glass,415,,Clear  5mm,5283,SolarbanÂ® 60 S5,Ar90,0.2988,0.0526,19.0,0.313,0.5504,0.1285,42.47,-2.97,-0.19,42.79,-2.98,-1.06,0.0515,Yes,No,,
EnthermalPlus,C272 6mm / Argon 9.0mm / Clear 6mm / Vacuum 0.25mm / SB70 5mm,25.45,6 mm Clear,2014,LoEÂ² 272 S2,Clear Float Glass,415,,SolarbanÂ® 70 glass  5mm,5434,SolarbanÂ® 70 S5,Ar90,0.2466,0.0434,23.02,0.2647,0.5039,0.1403,44.28,-2.8,-3.74,46.07,-4.66,-3.2,0.0195,Yes,No,,
EnthermalPlus,C272 6mm / Argon 8.45mm / Clear 6mm / Vacuum 0.25mm / LUMI 5mm,25.4,6 mm Clear,2014,LoEÂ² 272 S2,SGG PLANICLEAR 6mm,21013,,SGG ECLAZ II 5mm,20755,ECLAZ II S5,Ar90,0.3339,0.0588,17.01,0.3558,0.6448,0.1253,42.07,-1.18,-3.13,44.52,-2.36,-1.97,0.1039,Yes,No,,
EnthermalPlus,C340 6mm / Argon 9.05mm / Clear 6mm / Vacuum 0.25mm / C180 5mm,25.4,6mm Clear,2167,LoEÂ³ 340 S2,Float Glass - 6mm,2004,,5mm Clear,2193,LoE 180 S5,Ar90,0.3885,0.0684,14.62,0.1448,0.3299,0.1421,44.77,-6.57,-13.31,52.51,-3.21,-2.72,0.0086,Yes,No,,
EnthermalPlus,C340 6mm / Argon 9.05mm / Clear 6mm / Vacuum 0.25mm / C270 5mm,25.4,6mm Clear,2167,LoEÂ³ 340 S2,Float Glass - 6mm,2004,,5mm Clear,2028,LoEÂ² 270 S5,Ar90,0.2986,0.0526,19.02,0.141,0.2898,0.1398,44.41,-7.71,-11.96,47.16,-4.95,0.4,0.0046,Yes,No,,
EnthermalPlus,C340 6mm / Argon 9.05mm / Clear 6mm / Vacuum 0.25mm / C272 5mm,25.4,6mm Clear,2167,LoEÂ³ 340 S2,Float Glass - 6mm,2004,,5 mm Clear,2013,LoEÂ² 272 S5,Ar90,0.3188,0.0561,17.81,0.1442,0.299,0.1368,43.96,-6.7,-12.19,45.63,-2.84,0.14,0.0057,Yes,No,,
EnthermalPlus,C340 6mm / Argon 9.05mm / Clear 6mm / Vacuum 0.25mm / C366 5mm,25.4,6mm Clear,2167,LoEÂ³ 340 S2,Float Glass - 6mm,2004,,5mm Clear,2156,LoEÂ³ 366 S5,Ar90,0.2522,0.0444,22.51,0.1369,0.27,0.1374,44.05,-6.36,-12.45,45.0,-3.83,-0.53,0.0017,Yes,No,,
EnthermalPlus,C340 6mm / Argon 9.0mm / Clear 6mm / Vacuum 0.25mm / SB60 5mm,25.45,6mm Clear,2167,LoEÂ³ 340 S2,Clear Float Glass,415,,Clear  5mm,5283,SolarbanÂ® 60 S5,Ar90,0.2976,0.0524,19.08,0.1417,0.2991,0.1378,44.1,-6.84,-12.03,46.18,-3.79,0.19,0.0065,Yes,No,,
EnthermalPlus,C340 6mm / Argon 9.0mm / Clear 6mm / Vacuum 0.25mm / SB70 5mm,25.45,6mm Clear,2167,LoEÂ³ 340 S2,Clear Float Glass,415,,SolarbanÂ® 70 glass  5mm,5434,SolarbanÂ® 70 S5,Ar90,0.2458,0.0433,23.1,0.1308,0.2745,0.1415,44.66,-7.01,-12.94,48.66,-5.68,-1.64,0.0025,Yes,No,,
EnthermalPlus,C340 6mm / Argon 8.45mm / Clear 6mm / Vacuum 0.25mm / LUMI 5mm,25.4,6mm Clear,2167,LoEÂ³ 340 S2,SGG PLANICLEAR 6mm,21013,,SGG ECLAZ II 5mm,20755,ECLAZ II S5,Ar90,0.3326,0.0586,17.07,0.1489,0.3497,0.1369,43.99,-6.29,-12.89,48.85,-2.78,-0.63,0.0137,Yes,No,,
EnthermalPlus,C366 6mm / Argon 9.05mm / Clear 6mm / Vacuum 0.25mm / C180 5mm,25.4,6mm Clear,2157,LoEÂ³ 366 S2,Float Glass - 6mm,2004,,5mm Clear,2193,LoE 180 S5,Ar90,0.3873,0.0682,14.66,0.2312,0.548,0.1401,44.3,-2.52,-4.44,49.53,-1.33,-4.9,0.0202,Yes,No,,
EnthermalPlus,C366 6mm / Argon 9.05mm / Clear 6mm / Vacuum 0.25mm / C270 5mm,25.4,6mm Clear,2157,LoEÂ³ 366 S2,Float Glass - 6mm,2004,,5mm Clear,2028,LoEÂ² 270 S5,Ar90,0.2978,0.0524,19.07,0.2282,0.4814,0.1336,43.3,-5.36,-1.36,44.46,-3.11,-1.65,0.0108,Yes,No,,
EnthermalPlus,C366 6mm / Argon 9.05mm / Clear 6mm / Vacuum 0.25mm / C272 5mm,25.4,6mm Clear,2157,LoEÂ³ 366 S2,Float Glass - 6mm,2004,,5 mm Clear,2013,LoEÂ² 272 S5,Ar90,0.3179,0.056,17.86,0.2327,0.4973,0.1259,42.13,-2.62,-2.24,42.59,-0.92,-1.87,0.0133,Yes,No,,
EnthermalPlus,C366 6mm / Argon 9.05mm / Clear 6mm / Vacuum 0.25mm / C366 5mm,25.4,6mm Clear,2157,LoEÂ³ 366 S2,Float Glass - 6mm,2004,,5mm Clear,2156,LoEÂ³ 366 S5,Ar90,0.2517,0.0443,22.56,0.222,0.4483,0.1278,42.4,-1.77,-2.84,42.49,-1.54,-2.94,0.0039,Yes,No,,
EnthermalPlus,C366 6mm / Argon 9.0mm / Clear 6mm / Vacuum 0.25mm / SB60 5mm,25.45,6mm Clear,2157,LoEÂ³ 366 S2,Clear Float Glass,415,,Clear  5mm,5283,SolarbanÂ® 60 S5,Ar90,0.2969,0.0523,19.12,0.2291,0.497,0.1288,42.54,-3.06,-1.7,43.19,-1.7,-1.94,0.0152,Yes,No,,
EnthermalPlus,C366 6mm / Argon 9.0mm / Clear 6mm / Vacuum 0.25mm / SB70 5mm,25.45,6mm Clear,2157,LoEÂ³ 366 S2,Clear Float Glass,415,,SolarbanÂ® 70 glass  5mm,5434,SolarbanÂ® 70 S5,Ar90,0.2453,0.0432,23.15,0.2111,0.4555,0.1384,44.01,-3.64,-3.96,46.35,-3.88,-3.7,0.0058,Yes,No,,
EnthermalPlus,C366 6mm / Argon 8.45mm / Clear 6mm / Vacuum 0.25mm / LUMI 5mm,25.4,6mm Clear,2157,LoEÂ³ 366 S2,SGG PLANICLEAR 6mm,21013,,SGG ECLAZ II 5mm,20755,ECLAZ II S5,Ar90,0.3318,0.0584,17.11,0.2401,0.5817,0.1261,42.2,-1.65,-3.94,45.05,-0.52,-3.14,0.032,Yes,No,,
EnthermalPlus,Q452 6mm / Argon 9.05mm / Clear 6mm / Vacuum 0.25mm / C180 5mm,25.4,6mm Clear,2107,Quad LoE 452 S2,Float Glass - 6mm,2004,,5mm Clear,2193,LoE 180 S5,Ar90,0.387,0.0681,14.67,0.1833,0.4436,0.1143,40.48,-4.18,-3.01,52.19,-4.97,-1.94,0.0058,Yes,No,,
EnthermalPlus,Q452 6mm / Argon 9.05mm / Clear 6mm / Vacuum 0.25mm / C270 5mm,25.4,6mm Clear,2107,Quad LoE 452 S2,Float Glass - 6mm,2004,,5mm Clear,2028,LoEÂ² 270 S5,Ar90,0.2976,0.0524,19.08,0.1806,0.3895,0.1102,39.75,-6.13,-0.83,46.89,-6.26,0.99,0.0033,Yes,No,,
EnthermalPlus,Q452 6mm / Argon 9.05mm / Clear 6mm / Vacuum 0.25mm / C272 5mm,25.4,6mm Clear,2107,Quad LoE 452 S2,Float Glass - 6mm,2004,,5 mm Clear,2013,LoEÂ² 272 S5,Ar90,0.3177,0.056,17.87,0.1842,0.4021,0.105,38.86,-4.04,-1.44,45.32,-4.55,1.15,0.0041,Yes,No,,
EnthermalPlus,Q452 6mm / Argon 9.05mm / Clear 6mm / Vacuum 0.25mm / C366 5mm,25.4,6mm Clear,2107,Quad LoE 452 S2,Float Glass - 6mm,2004,,5mm Clear,2156,LoEÂ³ 366 S5,Ar90,0.2515,0.0443,22.57,0.1764,0.3626,0.1062,39.05,-3.43,-1.84,44.79,-4.5,-0.49,0.0012,Yes,No,,
EnthermalPlus,Q452 6mm / Argon 9.0mm / Clear 6mm / Vacuum 0.25mm / SB60 5mm,25.45,6mm Clear,2107,Quad LoE 452 S2,Clear Float Glass,415,,Clear  5mm,5283,SolarbanÂ® 60 S5,Ar90,0.2967,0.0523,19.14,0.1813,0.402,0.1069,39.16,-4.36,-1.06,45.88,-5.34,1.02,0.0045,Yes,No,,
EnthermalPlus,Q452 6mm / Argon 9.0mm / Clear 6mm / Vacuum 0.25mm / SB70 5mm,25.45,6mm Clear,2107,Quad LoE 452 S2,Clear Float Glass,415,,SolarbanÂ® 70 glass  5mm,5434,SolarbanÂ® 70 S5,Ar90,0.2452,0.0432,23.16,0.1685,0.3687,0.1133,40.27,-5.03,-2.51,48.45,-6.42,-1.33,0.0017,Yes,No,,
EnthermalPlus,Q452 6mm / Argon 8.45mm / Clear 6mm / Vacuum 0.25mm / LUMI 5mm,25.4,6mm Clear,2107,Quad LoE 452 S2,SGG PLANICLEAR 6mm,21013,,SGG ECLAZ II 5mm,20755,ECLAZ II S5,Ar90,0.3316,0.0584,17.12,0.1892,0.4703,0.1051,38.91,-3.37,-2.67,48.43,-5.19,0.56,0.0091,Yes,No,,
EnthermalPlus,SB60 6mm / Argon 9.09mm / Clear 6mm / Vacuum 0.25mm / C180 5mm,25.44,Clear  6mm,5284,SolarbanÂ® 60 S2,Float Glass - 6mm,2004,,5mm Clear,2193,LoE 180 S5,Ar90,0.3892,0.0685,14.59,0.3299,0.6164,0.1449,44.99,-2.38,-4.27,49.33,-2.94,-3.54,0.0797,Yes,No,,
EnthermalPlus,SB60 6mm / Argon 9.09mm / Clear 6mm / Vacuum 0.25mm / C270 5mm,25.44,Clear  6mm,5284,SolarbanÂ® 60 S2,Float Glass - 6mm,2004,,5mm Clear,2028,LoEÂ² 270 S5,Ar90,0.299,0.0527,18.99,0.3056,0.5412,0.1367,43.75,-6.2,-0.01,44.29,-4.44,-0.38,0.0423,Yes,No,,
EnthermalPlus,SB60 6mm / Argon 9.09mm / Clear 6mm / Vacuum 0.25mm / C272 5mm,25.44,Clear  6mm,5284,SolarbanÂ® 60 S2,Float Glass - 6mm,2004,,5 mm Clear,2013,LoEÂ² 272 S5,Ar90,0.3192,0.0562,17.79,0.3159,0.5593,0.1272,42.31,-2.84,-1.13,42.39,-2.5,-0.34,0.0511,Yes,No,,
EnthermalPlus,SB60 6mm / Argon 9.09mm / Clear 6mm / Vacuum 0.25mm / C366 5mm,25.44,Clear  6mm,5284,SolarbanÂ® 60 S2,Float Glass - 6mm,2004,,5mm Clear,2156,LoEÂ³ 366 S5,Ar90,0.2525,0.0445,22.49,0.2829,0.5035,0.1297,42.68,-1.5,-2.06,42.36,-2.53,-1.92,0.0151,Yes,No,,
EnthermalPlus,SB60 6mm / Argon 9.04mm / Clear 6mm / Vacuum 0.25mm / SB60 5mm,25.49,Clear  6mm,5284,SolarbanÂ® 60 S2,Clear Float Glass,415,,Clear  5mm,5283,SolarbanÂ® 60 S5,Ar90,0.298,0.0525,19.05,0.3093,0.5588,0.1307,42.82,-3.42,-0.45,43.01,-3.22,-0.49,0.0601,Yes,No,,
EnthermalPlus,SB60 6mm / Argon 9.04mm / Clear 6mm / Vacuum 0.25mm / SB70 5mm,25.49,Clear  6mm,5284,SolarbanÂ® 60 S2,Clear Float Glass,415,,SolarbanÂ® 70 glass  5mm,5434,SolarbanÂ® 70 S5,Ar90,0.2461,0.0433,23.07,0.2647,0.5116,0.1429,44.66,-3.38,-3.9,46.24,-4.78,-2.79,0.0219,Yes,No,,
EnthermalPlus,SB60 6mm / Argon 8.49mm / Clear 6mm / Vacuum 0.25mm / LUMI 5mm,25.44,Clear  6mm,5284,SolarbanÂ® 60 S2,SGG PLANICLEAR 6mm,21013,,SGG ECLAZ II 5mm,20755,ECLAZ II S5,Ar90,0.333,0.0587,17.05,0.3446,0.6546,0.1274,42.4,-1.62,-3.4,44.79,-2.7,-1.24,0.1273,Yes,No,,
EnthermalPlus,SB60 Solexia 6mm / Argon 9.09mm / Clear 6mm / Vacuum 0.25mm / C180 5mm,25.44,SolexiaÂ®  6mm,5254,SolarbanÂ® 60 S2,Float Glass - 6mm,2004,,5mm Clear,2193,LoE 180 S5,Ar90,0.3892,0.0685,14.59,0.2553,0.5369,0.1211,41.46,-5.74,-2.56,48.82,-3.28,-3.62,0.0457,Yes,No,,
EnthermalPlus,SB60 Solexia 6mm / Argon 9.09mm / Clear 6mm / Vacuum 0.25mm / C270 5mm,25.44,SolexiaÂ®  6mm,5254,SolarbanÂ® 60 S2,Float Glass - 6mm,2004,,5mm Clear,2028,LoEÂ² 270 S5,Ar90,0.299,0.0527,18.99,0.2433,0.4718,0.115,40.43,-8.78,0.92,43.83,-4.74,-0.43,0.0249,Yes,No,,
EnthermalPlus,SB60 Solexia 6mm / Argon 9.09mm / Clear 6mm / Vacuum 0.25mm / C272 5mm,25.44,SolexiaÂ®  6mm,5254,SolarbanÂ® 60 S2,Float Glass - 6mm,2004,,5 mm Clear,2013,LoEÂ² 272 S5,Ar90,0.3192,0.0562,17.79,0.25,0.4874,0.1074,39.14,-5.76,-0.07,41.87,-2.84,-0.39,0.0304,Yes,No,,
EnthermalPlus,SB60 Solexia 6mm / Argon 9.09mm / Clear 6mm / Vacuum 0.25mm / C366 5mm,25.44,SolexiaÂ®  6mm,5254,SolarbanÂ® 60 S2,Float Glass - 6mm,2004,,5mm Clear,2156,LoEÂ³ 366 S5,Ar90,0.2525,0.0445,22.49,0.2305,0.4394,0.1092,39.43,-4.71,-0.84,41.94,-2.71,-1.99,0.0088,Yes,No,,
EnthermalPlus,SB60 Solexia 6mm / Argon 9.04mm / Clear 6mm / Vacuum 0.25mm / SB60 5mm,25.49,SolexiaÂ®  6mm,5254,SolarbanÂ® 60 S2,Clear Float Glass,415,,Clear  5mm,5283,SolarbanÂ® 60 S5,Ar90,0.298,0.0525,19.05,0.2453,0.4871,0.1102,39.58,-6.25,0.52,42.49,-3.52,-0.54,0.0349,Yes,No,,
EnthermalPlus,SB60 Solexia 6mm / Argon 9.04mm / Clear 6mm / Vacuum 0.25mm / SB70 5mm,25.49,SolexiaÂ®  6mm,5254,SolarbanÂ® 60 S2,Clear Float Glass,415,,SolarbanÂ® 70 glass  5mm,5434,SolarbanÂ® 70 S5,Ar90,0.2461,0.0433,23.07,0.2174,0.4464,0.1196,41.19,-6.69,-2.15,45.86,-4.97,-2.89,0.0128,Yes,No,,
EnthermalPlus,SB60 Solexia 6mm / Argon 8.49mm / Clear 6mm / Vacuum 0.25mm / LUMI 5mm,25.44,SolexiaÂ®  6mm,5254,SolarbanÂ® 60 S2,SGG PLANICLEAR 6mm,21013,,SGG ECLAZ II 5mm,20755,ECLAZ II S5,Ar90,0.333,0.0587,17.05,0.2644,0.5701,0.1075,39.21,-4.74,-1.95,44.12,-3.19,-1.29,0.0711,Yes,No,,
EnthermalPlus,SB60 Solarbronze 6mm / Argon 9.09mm / Clear 6mm / Vacuum 0.25mm / C180 5mm,25.44,SolarbronzeÂ®  6mm,5274,SolarbanÂ® 60 S2,Float Glass - 6mm,2004,,5mm Clear,2193,LoE 180 S5,Ar90,0.3892,0.0685,14.59,0.2152,0.3691,0.0797,33.82,0.6,-0.11,47.9,-2.36,-3.8,0.0379,Yes,No,,
EnthermalPlus,SB60 Solarbronze 6mm / Argon 9.09mm / Clear 6mm / Vacuum 0.25mm / C270 5mm,25.44,SolarbronzeÂ®  6mm,5274,SolarbanÂ® 60 S2,Float Glass - 6mm,2004,,5mm Clear,2028,LoEÂ² 270 S5,Ar90,0.299,0.0527,18.99,0.1955,0.324,0.0766,33.14,-1.27,1.76,43.0,-3.9,-0.54,0.0208,Yes,No,,
EnthermalPlus,SB60 Solarbronze 6mm / Argon 9.09mm / Clear 6mm / Vacuum 0.25mm / C272 5mm,25.44,SolarbronzeÂ®  6mm,5274,SolarbanÂ® 60 S2,Float Glass - 6mm,2004,,5 mm Clear,2013,LoEÂ² 272 S5,Ar90,0.3192,0.0562,17.79,0.2029,0.3352,0.0734,32.45,0.27,1.12,40.92,-1.89,-0.51,0.0255,Yes,No,,
EnthermalPlus,SB60 Solarbronze 6mm / Argon 9.09mm / Clear 6mm / Vacuum 0.25mm / C366 5mm,25.44,SolarbronzeÂ®  6mm,5274,SolarbanÂ® 60 S2,Float Glass - 6mm,2004,,5mm Clear,2156,LoEÂ³ 366 S5,Ar90,0.2525,0.0445,22.49,0.1781,0.3013,0.0745,32.68,0.9,0.77,41.16,-1.84,-2.15,0.0074,Yes,No,,
EnthermalPlus,SB60 Solarbronze 6mm / Argon 9.04mm / Clear 6mm / Vacuum 0.25mm / SB60 5mm,25.49,SolarbronzeÂ®  6mm,5274,SolarbanÂ® 60 S2,Clear Float Glass,415,,Clear  5mm,5283,SolarbanÂ® 60 S5,Ar90,0.298,0.0525,19.05,0.198,0.3346,0.0747,32.72,-0.03,1.51,41.56,-2.55,-0.67,0.029,Yes,No,,
EnthermalPlus,SB60 Solarbronze 6mm / Argon 9.04mm / Clear 6mm / Vacuum 0.25mm / SB70 5mm,25.49,SolarbronzeÂ®  6mm,5274,SolarbanÂ® 60 S2,Clear Float Glass,415,,SolarbanÂ® 70 glass  5mm,5434,SolarbanÂ® 70 S5,Ar90,0.2461,0.0433,23.07,0.1663,0.3062,0.079,33.65,0.08,-0.04,45.16,-4.24,-3.1,0.0107,Yes,No,,
