Repository: Ranojoyd80/enthermal-configurator

File: Data_Pipeline/1_Source_CSVs/IG_Config_EnthermalPlus_Outboard_Dataset_12-04-26.csv (part 13 of 14)
Product Type,Comment,Total Thickness (mm),Outer Lite (Name_Thickness mm),Outer Lite NFRC ID,Outer Lite Low-E,Middle Lite (Name_Thickness mm),Middle Lite NFRC ID,Middle Lite Low-E,Inner Lite (Name_Thickness mm),Inner Lite NFRC ID,Inner Lite Low-E,Gas Fill,U-value NFRC (W/mÂ²K),U-value NFRC (BTU/hrftF),R-value NFRC,SHGC,Tvis (Visible Transmittance),Exterior Visible Reflectance,Exterior Reflected Color L*,Exterior Reflected Color a*,Exterior Reflected Color b*,Interior Reflected Color L*,Interior Reflected Color a*,Interior Reflected Color b*,T-UV,NFRC,CEN,g-factor,U-value CEN (W/m²K)
EnthermalPlus,C272 6mm / Vacuum 0.25mm / Clear 6mm / Air 9.05mm / C272 5mm,25.4,6 mm Clear,2014,LoEÂ² 272 S2,Float Glass - 6mm,2004,,5 mm Clear,2013,LoEÂ² 272 S5,Air,0.332,0.0585,17.1,0.3518,0.551,0.1251,41.98,-2.39,-0.87,42.17,-2.25,-0.94,0.0464,Yes,No,,
EnthermalPlus,C272 6mm / Vacuum 0.25mm / Clear 6mm / Air 9.05mm / C366 5mm,25.4,6 mm Clear,2014,LoEÂ² 272 S2,Float Glass - 6mm,2004,,5mm Clear,2156,LoEÂ³ 366 S5,Air,0.3304,0.0582,17.19,0.3245,0.496,0.1276,42.34,-1.06,-1.82,42.18,-2.38,-2.36,0.0133,Yes,No,,
EnthermalPlus,C272 6mm / Vacuum 0.25mm / Clear 6mm / Air 9.08mm / SB60 5mm,25.43,6 mm Clear,2014,LoEÂ² 272 S2,Float Glass - 6mm,2004,,Clear  5mm,5283,SolarbanÂ® 60 S5,Air,0.3313,0.0583,17.14,0.3509,0.5575,0.1266,42.18,-2.62,-0.29,42.42,-2.65,-1.16,0.051,Yes,No,,
EnthermalPlus,C272 6mm / Vacuum 0.25mm / Clear 6mm / Air 9.08mm / SB70 5mm,25.43,6 mm Clear,2014,LoEÂ² 272 S2,Float Glass - 6mm,2004,,SolarbanÂ® 70 glass  5mm,5434,SolarbanÂ® 70 S5,Air,0.3301,0.0581,17.2,0.3115,0.5104,0.1387,44.05,-2.42,-3.94,45.79,-4.41,-3.32,0.0192,Yes,No,,
EnthermalPlus,C272 6mm / Vacuum 0.25mm / Clear 6mm / Air 8.75mm / LUMI 5mm,25.4,6 mm Clear,2014,LoEÂ² 272 S2,Float Glass - 6mm,2004,,SGG ECLAZ II 5mm,20755,ECLAZ II S5,Air,0.3335,0.0587,17.03,0.369,0.6375,0.1246,41.97,-1.26,-3.08,44.38,-2.49,-1.96,0.0966,Yes,No,,
EnthermalPlus,C340 6mm / Vacuum 0.25mm / Clear 6mm / Air 9.05mm / C180 5mm,25.4,6mm Clear,2167,LoEÂ³ 340 S2,Float Glass - 6mm,2004,,5mm Clear,2193,LoE 180 S5,Air,0.2905,0.0512,19.54,0.1463,0.3299,0.1421,44.77,-6.57,-13.31,52.51,-3.21,-2.72,0.0086,Yes,No,,
EnthermalPlus,C340 6mm / Vacuum 0.25mm / Clear 6mm / Air 9.05mm / C270 5mm,25.4,6mm Clear,2167,LoEÂ³ 340 S2,Float Glass - 6mm,2004,,5mm Clear,2028,LoEÂ² 270 S5,Air,0.2888,0.0509,19.66,0.1465,0.2898,0.1398,44.41,-7.71,-11.96,47.16,-4.95,0.4,0.0046,Yes,No,,
EnthermalPlus,C340 6mm / Vacuum 0.25mm / Clear 6mm / Air 9.05mm / C272 5mm,25.4,6mm Clear,2167,LoEÂ³ 340 S2,Float Glass - 6mm,2004,,5 mm Clear,2013,LoEÂ² 272 S5,Air,0.2892,0.0509,19.63,0.1488,0.299,0.1368,43.96,-6.7,-12.19,45.63,-2.84,0.14,0.0057,Yes,No,,
EnthermalPlus,C340 6mm / Vacuum 0.25mm / Clear 6mm / Air 9.05mm / C366 5mm,25.4,6mm Clear,2167,LoEÂ³ 340 S2,Float Glass - 6mm,2004,,5mm Clear,2156,LoEÂ³ 366 S5,Air,0.288,0.0507,19.72,0.1446,0.27,0.1374,44.05,-6.36,-12.45,45.0,-3.83,-0.53,0.0017,Yes,No,,
EnthermalPlus,C340 6mm / Vacuum 0.25mm / Clear 6mm / Air 9.08mm / SB60 5mm,25.43,6mm Clear,2167,LoEÂ³ 340 S2,Float Glass - 6mm,2004,,Clear  5mm,5283,SolarbanÂ® 60 S5,Air,0.2887,0.0508,19.67,0.1488,0.3028,0.1372,44.01,-6.73,-12.05,45.93,-3.44,0.14,0.0064,Yes,No,,
EnthermalPlus,C340 6mm / Vacuum 0.25mm / Clear 6mm / Air 9.08mm / SB70 5mm,25.43,6mm Clear,2167,LoEÂ³ 340 S2,Float Glass - 6mm,2004,,SolarbanÂ® 70 glass  5mm,5434,SolarbanÂ® 70 S5,Air,0.2877,0.0507,19.73,0.1407,0.2779,0.141,44.59,-6.9,-12.99,48.46,-5.43,-1.7,0.0025,Yes,No,,
EnthermalPlus,C340 6mm / Vacuum 0.25mm / Clear 6mm / Air 8.75mm / LUMI 5mm,25.4,6mm Clear,2167,LoEÂ³ 340 S2,Float Glass - 6mm,2004,,SGG ECLAZ II 5mm,20755,ECLAZ II S5,Air,0.2903,0.0511,19.56,0.1504,0.3459,0.1367,43.97,-6.29,-12.87,48.64,-3.06,-0.58,0.0126,Yes,No,,
EnthermalPlus,C366 6mm / Vacuum 0.25mm / Clear 6mm / Air 9.05mm / C180 5mm,25.4,6mm Clear,2157,LoEÂ³ 366 S2,Float Glass - 6mm,2004,,5mm Clear,2193,LoE 180 S5,Air,0.2633,0.0464,21.57,0.2369,0.548,0.1401,44.3,-2.52,-4.44,49.53,-1.33,-4.9,0.0202,Yes,No,,
EnthermalPlus,C366 6mm / Vacuum 0.25mm / Clear 6mm / Air 9.05mm / C270 5mm,25.4,6mm Clear,2157,LoEÂ³ 366 S2,Float Glass - 6mm,2004,,5mm Clear,2028,LoEÂ² 270 S5,Air,0.2619,0.0461,21.68,0.2381,0.4814,0.1336,43.3,-5.36,-1.36,44.46,-3.11,-1.65,0.0108,Yes,No,,
EnthermalPlus,C366 6mm / Vacuum 0.25mm / Clear 6mm / Air 9.05mm / C272 5mm,25.4,6mm Clear,2157,LoEÂ³ 366 S2,Float Glass - 6mm,2004,,5 mm Clear,2013,LoEÂ² 272 S5,Air,0.2622,0.0462,21.66,0.2416,0.4973,0.1259,42.13,-2.62,-2.24,42.59,-0.92,-1.87,0.0133,Yes,No,,
EnthermalPlus,C366 6mm / Vacuum 0.25mm / Clear 6mm / Air 9.05mm / C366 5mm,25.4,6mm Clear,2157,LoEÂ³ 366 S2,Float Glass - 6mm,2004,,5mm Clear,2156,LoEÂ³ 366 S5,Air,0.2612,0.046,21.74,0.2348,0.4483,0.1278,42.4,-1.77,-2.84,42.49,-1.54,-2.94,0.0039,Yes,No,,
EnthermalPlus,C366 6mm / Vacuum 0.25mm / Clear 6mm / Air 9.08mm / SB60 5mm,25.43,6mm Clear,2157,LoEÂ³ 366 S2,Float Glass - 6mm,2004,,Clear  5mm,5283,SolarbanÂ® 60 S5,Air,0.2618,0.0461,21.69,0.2418,0.5034,0.1272,42.29,-2.75,-1.8,42.83,-1.33,-2.07,0.0151,Yes,No,,
EnthermalPlus,C366 6mm / Vacuum 0.25mm / Clear 6mm / Air 9.08mm / SB70 5mm,25.43,6mm Clear,2157,LoEÂ³ 366 S2,Float Glass - 6mm,2004,,SolarbanÂ® 70 glass  5mm,5434,SolarbanÂ® 70 S5,Air,0.261,0.046,21.76,0.2277,0.4613,0.137,43.81,-3.33,-4.13,46.08,-3.6,-3.84,0.0057,Yes,No,,
EnthermalPlus,C366 6mm / Vacuum 0.25mm / Clear 6mm / Air 8.75mm / LUMI 5mm,25.4,6mm Clear,2157,LoEÂ³ 366 S2,Float Glass - 6mm,2004,,SGG ECLAZ II 5mm,20755,ECLAZ II S5,Air,0.2631,0.0463,21.58,0.2439,0.5753,0.1256,42.12,-1.69,-3.91,44.9,-0.72,-3.11,0.0296,Yes,No,,
EnthermalPlus,Q452 6mm / Vacuum 0.25mm / Clear 6mm / Air 9.05mm / C180 5mm,25.4,6mm Clear,2107,Quad LoE 452 S2,Float Glass - 6mm,2004,,5mm Clear,2193,LoE 180 S5,Air,0.2567,0.0452,22.12,0.1853,0.4436,0.1143,40.48,-4.18,-3.01,52.19,-4.97,-1.94,0.0058,Yes,No,,
EnthermalPlus,Q452 6mm / Vacuum 0.25mm / Clear 6mm / Air 9.05mm / C270 5mm,25.4,6mm Clear,2107,Quad LoE 452 S2,Float Glass - 6mm,2004,,5mm Clear,2028,LoEÂ² 270 S5,Air,0.2554,0.045,22.23,0.1864,0.3895,0.1102,39.75,-6.13,-0.83,46.89,-6.26,0.99,0.0033,Yes,No,,
EnthermalPlus,Q452 6mm / Vacuum 0.25mm / Clear 6mm / Air 9.05mm / C272 5mm,25.4,6mm Clear,2107,Quad LoE 452 S2,Float Glass - 6mm,2004,,5 mm Clear,2013,LoEÂ² 272 S5,Air,0.2557,0.045,22.21,0.1891,0.4021,0.105,38.86,-4.04,-1.44,45.32,-4.55,1.15,0.0041,Yes,No,,
EnthermalPlus,Q452 6mm / Vacuum 0.25mm / Clear 6mm / Air 9.05mm / C366 5mm,25.4,6mm Clear,2107,Quad LoE 452 S2,Float Glass - 6mm,2004,,5mm Clear,2156,LoEÂ³ 366 S5,Air,0.2548,0.0449,22.29,0.1844,0.3626,0.1062,39.05,-3.43,-1.84,44.79,-4.5,-0.49,0.0012,Yes,No,,
EnthermalPlus,Q452 6mm / Vacuum 0.25mm / Clear 6mm / Air 9.08mm / SB60 5mm,25.43,6mm Clear,2107,Quad LoE 452 S2,Float Glass - 6mm,2004,,Clear  5mm,5283,SolarbanÂ® 60 S5,Air,0.2553,0.045,22.24,0.1892,0.407,0.1058,38.98,-4.12,-1.14,45.62,-5.07,0.98,0.0045,Yes,No,,
EnthermalPlus,Q452 6mm / Vacuum 0.25mm / Clear 6mm / Air 9.08mm / SB70 5mm,25.43,6mm Clear,2107,Quad LoE 452 S2,Float Glass - 6mm,2004,,SolarbanÂ® 70 glass  5mm,5434,SolarbanÂ® 70 S5,Air,0.2546,0.0448,22.31,0.1791,0.3733,0.1124,40.12,-4.79,-2.64,48.25,-6.21,-1.4,0.0017,Yes,No,,
EnthermalPlus,Q452 6mm / Vacuum 0.25mm / Clear 6mm / Air 8.75mm / LUMI 5mm,25.4,6mm Clear,2107,Quad LoE 452 S2,Float Glass - 6mm,2004,,SGG ECLAZ II 5mm,20755,ECLAZ II S5,Air,0.2565,0.0452,22.14,0.1907,0.4651,0.1048,38.86,-3.39,-2.65,48.24,-5.33,0.54,0.0085,Yes,No,,
EnthermalPlus,SB60 6mm / Vacuum 0.25mm / Clear 6mm / Air 9.01mm / C180 5mm,25.46,Clear  6mm,5284,SolarbanÂ® 60 S2,Clear Float Glass,415,,5mm Clear,2193,LoE 180 S5,Air,0.3113,0.0548,18.24,0.3466,0.6086,0.1465,45.21,-2.79,-4.05,49.68,-3.23,-3.44,0.0804,Yes,No,,
EnthermalPlus,SB60 6mm / Vacuum 0.25mm / Clear 6mm / Air 9.01mm / C270 5mm,25.46,Clear  6mm,5284,SolarbanÂ® 60 S2,Clear Float Glass,415,,5mm Clear,2028,LoEÂ² 270 S5,Air,0.3093,0.0545,18.36,0.3346,0.5343,0.1385,44.01,-6.47,0.09,44.61,-4.71,-0.31,0.0427,Yes,No,,
EnthermalPlus,SB60 6mm / Vacuum 0.25mm / Clear 6mm / Air 9.01mm / C272 5mm,25.46,Clear  6mm,5284,SolarbanÂ® 60 S2,Clear Float Glass,415,,5 mm Clear,2013,LoEÂ² 272 S5,Air,0.3098,0.0546,18.33,0.3418,0.5521,0.1292,42.62,-3.21,-1.01,42.75,-2.8,-0.27,0.0517,Yes,No,,
EnthermalPlus,SB60 6mm / Vacuum 0.25mm / Clear 6mm / Air 9.01mm / C366 5mm,25.46,Clear  6mm,5284,SolarbanÂ® 60 S2,Clear Float Glass,415,,5mm Clear,2156,LoEÂ³ 366 S5,Air,0.3084,0.0543,18.41,0.3191,0.4971,0.1317,42.97,-1.92,-1.91,42.65,-2.81,-1.83,0.0153,Yes,No,,
EnthermalPlus,SB60 6mm / Vacuum 0.25mm / Clear 6mm / Air 9.04mm / SB60 5mm,25.49,Clear  6mm,5284,SolarbanÂ® 60 S2,Clear Float Glass,415,,Clear  5mm,5283,SolarbanÂ® 60 S5,Air,0.3092,0.0544,18.37,0.3414,0.5588,0.1307,42.82,-3.42,-0.45,43.01,-3.22,-0.49,0.0601,Yes,No,,
EnthermalPlus,SB60 6mm / Vacuum 0.25mm / Clear 6mm / Air 9.04mm / SB70 5mm,25.49,Clear  6mm,5284,SolarbanÂ® 60 S2,Clear Float Glass,415,,SolarbanÂ® 70 glass  5mm,5434,SolarbanÂ® 70 S5,Air,0.3081,0.0543,18.43,0.3068,0.5116,0.1429,44.66,-3.38,-3.9,46.24,-4.78,-2.79,0.0219,Yes,No,,
EnthermalPlus,SB60 6mm / Vacuum 0.25mm / Clear 6mm / Air 8.71mm / LUMI 5mm,25.46,Clear  6mm,5284,SolarbanÂ® 60 S2,Clear Float Glass,415,,SGG ECLAZ II 5mm,20755,ECLAZ II S5,Air,0.311,0.0548,18.26,0.3545,0.6389,0.1288,42.61,-2.1,-3.15,45.09,-3.19,-1.15,0.1189,Yes,No,,
EnthermalPlus,SB70 6mm / Vacuum 0.25mm / Clear 6mm / Air 9.01mm / C180 5mm,25.46,SolarbanÂ® 70 glass  6mm,5439,SolarbanÂ® 70 S2,Clear Float Glass,415,,5mm Clear,2193,LoE 180 S5,Air,0.2565,0.0452,22.14,0.2354,0.5573,0.1661,47.86,-4.67,-4.89,51.48,-2.94,-6.63,0.0296,Yes,No,,
EnthermalPlus,SB70 6mm / Vacuum 0.25mm / Clear 6mm / Air 9.01mm / C270 5mm,25.46,SolarbanÂ® 70 glass  6mm,5439,SolarbanÂ® 70 S2,Clear Float Glass,415,,5mm Clear,2028,LoEÂ² 270 S5,Air,0.2552,0.0449,22.25,0.2376,0.4895,0.1594,46.94,-7.38,-2.25,46.23,-4.69,-3.28,0.0155,Yes,No,,
EnthermalPlus,SB70 6mm / Vacuum 0.25mm / Clear 6mm / Air 9.01mm / C272 5mm,25.46,SolarbanÂ® 70 glass  6mm,5439,SolarbanÂ® 70 S2,Clear Float Glass,415,,5 mm Clear,2013,LoEÂ² 272 S5,Air,0.2555,0.045,22.22,0.2406,0.5055,0.1515,45.88,-4.91,-3.13,44.58,-2.59,-3.86,0.0195,Yes,No,,
EnthermalPlus,SB70 6mm / Vacuum 0.25mm / Clear 6mm / Air 9.01mm / C366 5mm,25.46,SolarbanÂ® 70 glass  6mm,5439,SolarbanÂ® 70 S2,Clear Float Glass,415,,5mm Clear,2156,LoEÂ³ 366 S5,Air,0.2546,0.0448,22.31,0.2355,0.4556,0.1535,46.13,-4.12,-3.66,44.14,-3.37,-4.1,0.0058,Yes,No,,
EnthermalPlus,SB70 6mm / Vacuum 0.25mm / Clear 6mm / Air 9.04mm / SB60 5mm,25.49,SolarbanÂ® 70 glass  6mm,5439,SolarbanÂ® 70 S2,Clear Float Glass,415,,Clear  5mm,5283,SolarbanÂ® 60 S5,Air,0.2551,0.0449,22.26,0.2408,0.5116,0.1528,46.04,-5.01,-2.73,44.87,-3.14,-3.96,0.0218,Yes,No,,
EnthermalPlus,SB70 6mm / Vacuum 0.25mm / Clear 6mm / Air 9.04mm / SB70 5mm,25.49,SolarbanÂ® 70 glass  6mm,5439,SolarbanÂ® 70 S2,Clear Float Glass,415,,SolarbanÂ® 70 glass  5mm,5434,SolarbanÂ® 70 S5,Air,0.2544,0.0448,22.32,0.2291,0.4692,0.1629,47.41,-5.47,-4.78,47.62,-5.22,-4.85,0.0089,Yes,No,,
EnthermalPlus,SB70 6mm / Vacuum 0.25mm / Clear 6mm / Air 8.71mm / LUMI 5mm,25.46,SolarbanÂ® 70 glass  6mm,5439,SolarbanÂ® 70 S2,Clear Float Glass,415,,SGG ECLAZ II 5mm,20755,ECLAZ II S5,Air,0.2563,0.0451,22.15,0.2421,0.5846,0.1512,45.88,-4.06,-4.57,47.36,-2.73,-5.51,0.0432,Yes,No,,
EnthermalPlus,SB67 6mm / Vacuum 0.25mm / Clear 6mm / Air 9.01mm / C180 5mm,25.46,Clear  6mm,5476,SolarbanÂ® R67 S2,Clear Float Glass,415,,5mm Clear,2193,LoE 180 S5,Air,0.3125,0.055,18.17,0.251,0.4664,0.2127,53.41,-4.05,-7.57,53.29,-6.11,-7.33,0.0504,Yes,No,,
EnthermalPlus,SB67 6mm / Vacuum 0.25mm / Clear 6mm / Air 9.01mm / C270 5mm,25.46,Clear  6mm,5476,SolarbanÂ® R67 S2,Clear Float Glass,415,,5mm Clear,2028,LoEÂ² 270 S5,Air,0.3105,0.0547,18.29,0.245,0.4093,0.2081,52.88,-5.6,-5.76,47.9,-7.34,-3.97,0.0259,Yes,No,,
EnthermalPlus,SB67 6mm / Vacuum 0.25mm / Clear 6mm / Air 9.01mm / C272 5mm,25.46,Clear  6mm,5476,SolarbanÂ® R67 S2,Clear Float Glass,415,,5 mm Clear,2013,LoEÂ² 272 S5,Air,0.3109,0.0548,18.26,0.2498,0.4225,0.2025,52.23,-4.06,-6.25,46.43,-5.64,-4.6,0.0317,Yes,No,,
EnthermalPlus,SB67 6mm / Vacuum 0.25mm / Clear 6mm / Air 9.01mm / C366 5mm,25.46,Clear  6mm,5476,SolarbanÂ® R67 S2,Clear Float Glass,415,,5mm Clear,2156,LoEÂ³ 366 S5,Air,0.3095,0.0545,18.34,0.2357,0.3807,0.2038,52.37,-3.5,-6.61,45.75,-5.67,-4.66,0.0095,Yes,No,,
EnthermalPlus,SB67 6mm / Vacuum 0.25mm / Clear 6mm / Air 9.04mm / SB60 5mm,25.49,Clear  6mm,5476,SolarbanÂ® R67 S2,Clear Float Glass,415,,Clear  5mm,5283,SolarbanÂ® 60 S5,Air,0.3103,0.0547,18.3,0.2498,0.4277,0.2033,52.31,-4.14,-6.02,46.76,-6.26,-4.7,0.0371,Yes,No,,
EnthermalPlus,SB67 6mm / Vacuum 0.25mm / Clear 6mm / Air 9.04mm / SB70 5mm,25.49,Clear  6mm,5476,SolarbanÂ® R67 S2,Clear Float Glass,415,,SolarbanÂ® 70 glass  5mm,5434,SolarbanÂ® 70 S5,Air,0.3093,0.0545,18.36,0.2274,0.3921,0.2106,53.16,-4.29,-7.39,49.14,-7.31,-5.18,0.0141,Yes,No,,
EnthermalPlus,SB67 6mm / Vacuum 0.25mm / Clear 6mm / Air 8.71mm / LUMI 5mm,25.46,Clear  6mm,5476,SolarbanÂ® R67 S2,Clear Float Glass,415,,SGG ECLAZ II 5mm,20755,ECLAZ II S5,Air,0.3122,0.055,18.19,0.2568,0.4889,0.2022,52.23,-3.57,-7.16,49.6,-6.66,-6.45,0.0749,Yes,No,,
EnthermalPlus,SB60 Starphire 6mm / Vacuum 0.25mm / Clear 6mm / Air 9.01mm / C180 5mm,25.46,StarphireÂ®  6mm,5349,SolarbanÂ® 60 S2,Clear Float Glass,415,,5mm Clear,2193,LoE 180 S5,Air,0.3113,0.0548,18.24,0.3732,0.6255,0.1521,45.97,-1.72,-4.28,49.79,-3.09,-3.41,0.0892,Yes,No,,
EnthermalPlus,SB60 Starphire 6mm / Vacuum 0.25mm / Clear 6mm / Air 9.01mm / C270 5mm,25.46,StarphireÂ®  6mm,5349,SolarbanÂ® 60 S2,Clear Float Glass,415,,5mm Clear,2028,LoEÂ² 270 S5,Air,0.3093,0.0545,18.36,0.3577,0.5491,0.1436,44.73,-5.54,-0.01,44.71,-4.59,-0.28,0.047,Yes,No,,
EnthermalPlus,SB60 Starphire 6mm / Vacuum 0.25mm / Clear 6mm / Air 9.01mm / C272 5mm,25.46,StarphireÂ®  6mm,5349,SolarbanÂ® 60 S2,Clear Float Glass,415,,5 mm Clear,2013,LoEÂ² 272 S5,Air,0.3098,0.0546,18.33,0.3659,0.5674,0.134,43.32,-2.23,-1.13,42.87,-2.67,-0.24,0.0567,Yes,No,,
EnthermalPlus,SB60 Starphire 6mm / Vacuum 0.25mm / Clear 6mm / Air 9.01mm / C366 5mm,25.46,StarphireÂ®  6mm,5349,SolarbanÂ® 60 S2,Clear Float Glass,415,,5mm Clear,2156,LoEÂ³ 366 S5,Air,0.3084,0.0543,18.41,0.3394,0.5107,0.1366,43.68,-0.88,-2.05,42.75,-2.73,-1.8,0.0169,Yes,No,,
EnthermalPlus,SB60 Starphire 6mm / Vacuum 0.25mm / Clear 6mm / Air 9.04mm / SB60 5mm,25.49,StarphireÂ®  6mm,5349,SolarbanÂ® 60 S2,Clear Float Glass,415,,Clear  5mm,5283,SolarbanÂ® 60 S5,Air,0.3092,0.0544,18.37,0.3653,0.5742,0.1355,43.52,-2.47,-0.54,43.12,-3.08,-0.46,0.0664,Yes,No,,
EnthermalPlus,SB60 Starphire 6mm / Vacuum 0.25mm / Clear 6mm / Air 9.04mm / SB70 5mm,25.49,StarphireÂ®  6mm,5349,SolarbanÂ® 60 S2,Clear Float Glass,415,,SolarbanÂ® 70 glass  5mm,5434,SolarbanÂ® 70 S5,Air,0.3081,0.0543,18.43,0.3261,0.5257,0.1484,45.41,-2.28,-4.14,46.33,-4.69,-2.75,0.0241,Yes,No,,
EnthermalPlus,SB60 Starphire 6mm / Vacuum 0.25mm / Clear 6mm / Air 8.71mm / LUMI 5mm,25.46,StarphireÂ®  6mm,5349,SolarbanÂ® 60 S2,Clear Float Glass,415,,SGG ECLAZ II 5mm,20755,ECLAZ II S5,Air,0.311,0.0548,18.26,0.3813,0.6566,0.1335,43.31,-1.11,-3.34,45.23,-3.01,-1.12,0.1327,Yes,No,,
EnthermalPlus,SB72 Starphire 6mm / Vacuum 0.25mm / Clear 6mm / Air 9.01mm / C180 5mm,25.46,StarphireÂ®  6mm,5435,SolarbanÂ® 72 S2,Clear Float Glass,415,,5mm Clear,2193,LoE 180 S5,Air,0.2562,0.0451,22.16,0.2464,0.574,0.1697,48.29,-2.66,-5.28,51.5,-2.83,-6.64,0.0357,Yes,No,,
EnthermalPlus,SB72 Starphire 6mm / Vacuum 0.25mm / Clear 6mm / Air 9.01mm / C270 5mm,25.46,StarphireÂ®  6mm,5435,SolarbanÂ® 72 S2,Clear Float Glass,415,,5mm Clear,2028,LoEÂ² 270 S5,Air,0.2549,0.0449,22.27,0.2486,0.5041,0.1624,47.31,-5.6,-2.32,46.24,-4.61,-3.31,0.0183,Yes,No,,
EnthermalPlus,SB72 Starphire 6mm / Vacuum 0.25mm / Clear 6mm / Air 9.01mm / C272 5mm,25.46,StarphireÂ®  6mm,5435,SolarbanÂ® 72 S2,Clear Float Glass,415,,5 mm Clear,2013,LoEÂ² 272 S5,Air,0.2552,0.0449,22.25,0.2517,0.5206,0.1543,46.21,-3.05,-3.19,44.59,-2.5,-3.87,0.0231,Yes,No,,
EnthermalPlus,SB72 Starphire 6mm / Vacuum 0.25mm / Clear 6mm / Air 9.01mm / C366 5mm,25.46,StarphireÂ®  6mm,5435,SolarbanÂ® 72 S2,Clear Float Glass,415,,5mm Clear,2156,LoEÂ³ 366 S5,Air,0.2543,0.0448,22.33,0.2462,0.4691,0.1563,46.48,-2.2,-3.79,44.15,-3.33,-4.16,0.0069,Yes,No,,
EnthermalPlus,SB72 Starphire 6mm / Vacuum 0.25mm / Clear 6mm / Air 9.04mm / SB60 5mm,25.49,StarphireÂ®  6mm,5435,SolarbanÂ® 72 S2,Clear Float Glass,415,,Clear  5mm,5283,SolarbanÂ® 60 S5,Air,0.2548,0.0449,22.29,0.2519,0.5269,0.1556,46.38,-3.17,-2.76,44.88,-3.05,-3.98,0.026,Yes,No,,
EnthermalPlus,SB72 Starphire 6mm / Vacuum 0.25mm / Clear 6mm / Air 9.04mm / SB70 5mm,25.49,StarphireÂ®  6mm,5435,SolarbanÂ® 72 S2,Clear Float Glass,415,,SolarbanÂ® 70 glass  5mm,5434,SolarbanÂ® 70 S5,Air,0.2541,0.0447,22.35,0.2394,0.4831,0.1662,47.8,-3.49,-5.16,47.62,-5.18,-4.89,0.0108,Yes,No,,
EnthermalPlus,SB72 Starphire 6mm / Vacuum 0.25mm / Clear 6mm / Air 8.71mm / LUMI 5mm,25.46,StarphireÂ®  6mm,5435,SolarbanÂ® 72 S2,Clear Float Glass,415,,SGG ECLAZ II 5mm,20755,ECLAZ II S5,Air,0.256,0.0451,22.18,0.2534,0.6022,0.1539,46.22,-2.14,-4.77,47.39,-2.59,-5.52,0.0526,Yes,No,,
EnthermalPlus,LUMI 6mm / Vacuum 0.25mm / Clear 6mm / Air 8.45mm / C180 5mm,25.4,SGG ECLAZ II 6mm,20756,ECLAZ II S2,SGG PLANICLEAR 6mm,21013,,5mm Clear,2193,LoE 180 S5,Air,0.348,0.0613,16.32,0.5664,0.715,0.1646,47.79,-1.67,-5.95,49.23,-1.48,-6.27,0.1771,Yes,Yes,0.568835,0.363931
EnthermalPlus,LUMI 6mm / Vacuum 0.25mm / Clear 6mm / Air 8.45mm / C270 5mm,25.4,SGG ECLAZ II 6mm,20756,ECLAZ II S2,SGG PLANICLEAR 6mm,21013,,5mm Clear,2028,LoEÂ² 270 S5,Air,0.3458,0.0609,16.42,0.4629,0.6275,0.1536,46.26,-6.54,-0.53,44.2,-3.13,-2.92,0.088,Yes,Yes,0.464764,0.361647
EnthermalPlus,LUMI 6mm / Vacuum 0.25mm / Clear 6mm / Air 8.45mm / C272 5mm,25.4,SGG ECLAZ II 6mm,20756,ECLAZ II S2,SGG PLANICLEAR 6mm,21013,,5 mm Clear,2013,LoEÂ² 272 S5,Air,0.3463,0.061,16.4,0.4869,0.6487,0.141,44.49,-2.44,-1.91,42.28,-0.97,-3.29,0.1051,Yes,Yes,0.488875,0.362149
EnthermalPlus,LUMI 6mm / Vacuum 0.25mm / Clear 6mm / Air 8.45mm / C366 5mm,25.4,SGG ECLAZ II 6mm,20756,ECLAZ II S2,SGG PLANICLEAR 6mm,21013,,5mm Clear,2156,LoEÂ³ 366 S5,Air,0.3447,0.0607,16.47,0.4151,0.5836,0.1445,44.96,-0.59,-3.11,42.27,-1.36,-4.14,0.0324,Yes,Yes,0.416762,0.360520
EnthermalPlus,LUMI 6mm / Vacuum 0.25mm / Clear 6mm / Air 8.48mm / SB60 5mm,25.43,SGG ECLAZ II 6mm,20756,ECLAZ II S2,SGG PLANICLEAR 6mm,21013,,Clear  5mm,5283,SolarbanÂ® 60 S5,Air,0.3456,0.0609,16.43,0.4796,0.6564,0.143,44.73,-2.76,-1.18,42.53,-1.37,-3.52,0.1284,Yes,Yes,0.481646,0.361483
EnthermalPlus,LUMI 6mm / Vacuum 0.25mm / Clear 6mm / Air 8.48mm / SB70 5mm,25.43,SGG ECLAZ II 6mm,20756,ECLAZ II S2,SGG PLANICLEAR 6mm,21013,,SolarbanÂ® 70 glass  5mm,5434,SolarbanÂ® 70 S5,Air,0.3444,0.0606,16.49,0.3936,0.6005,0.1599,47.12,-2.16,-5.78,45.87,-3.43,-4.88,0.047,Yes,Yes,0.395838,0.360218
EnthermalPlus,LUMI 6mm / Vacuum 0.25mm / Clear 6mm / Air 8.15mm / LUMI 5mm,25.4,SGG ECLAZ II 6mm,20756,ECLAZ II S2,SGG PLANICLEAR 6mm,21013,,SGG ECLAZ II 5mm,20755,ECLAZ II S5,Air,0.3478,0.0613,16.32,0.568,0.7508,0.1404,44.48,-1.05,-4.73,44.52,-0.93,-4.88,0.2696,Yes,Yes,0.570868,0.363755
EnthermalPlus,ZEN 6mm / Vacuum 0.25mm / Clear 6mm / Air 8.45mm / C180 5mm,25.4,SGG ECLAZ ONE II 6mm,20764,ECLAZ ONE II S2,SGG PLANICLEAR 6mm,21013,,5mm Clear,2193,LoE 180 S5,Air,0.2774,0.0488,20.47,0.4743,0.6782,0.2203,54.36,-1.6,-8.03,52.84,-1.76,-7.73,0.1648,Yes,Yes,0.476381,0.285343
EnthermalPlus,ZEN 6mm / Vacuum 0.25mm / Clear 6mm / Air 8.45mm / C270 5mm,25.4,SGG ECLAZ ONE II 6mm,20764,ECLAZ ONE II S2,SGG PLANICLEAR 6mm,21013,,5mm Clear,2028,LoEÂ² 270 S5,Air,0.276,0.0486,20.57,0.4179,0.5949,0.2103,53.23,-5.04,-4.55,47.46,-3.48,-4.45,0.0829,Yes,Yes,0.419146,0.283949
EnthermalPlus,ZEN 6mm / Vacuum 0.25mm / Clear 6mm / Air 8.45mm / C272 5mm,25.4,SGG ECLAZ ONE II 6mm,20764,ECLAZ ONE II S2,SGG PLANICLEAR 6mm,21013,,5 mm Clear,2013,LoEÂ² 272 S5,Air,0.2763,0.0487,20.55,0.4345,0.6145,0.1991,51.97,-2.09,-5.65,45.96,-1.35,-5.0,0.0985,Yes,Yes,0.435884,0.284256
EnthermalPlus,ZEN 6mm / Vacuum 0.25mm / Clear 6mm / Air 8.45mm / C366 5mm,25.4,SGG ECLAZ ONE II 6mm,20764,ECLAZ ONE II S2,SGG PLANICLEAR 6mm,21013,,5mm Clear,2156,LoEÂ³ 366 S5,Air,0.2753,0.0485,20.62,0.3817,0.553,0.2022,52.3,-0.84,-6.37,45.29,-2.18,-5.36,0.0301,Yes,Yes,0.382676,0.283259
EnthermalPlus,ZEN 6mm / Vacuum 0.25mm / Clear 6mm / Air 8.48mm / SB60 5mm,25.43,SGG ECLAZ ONE II 6mm,20764,ECLAZ ONE II S2,SGG PLANICLEAR 6mm,21013,,Clear  5mm,5283,SolarbanÂ® 60 S5,Air,0.2759,0.0486,20.58,0.4303,0.6218,0.2009,52.14,-2.31,-5.14,46.27,-1.88,-5.17,0.1201,Yes,Yes,0.431703,0.283849
EnthermalPlus,ZEN 6mm / Vacuum 0.25mm / Clear 6mm / Air 8.48mm / SB70 5mm,25.43,SGG ECLAZ ONE II 6mm,20764,ECLAZ ONE II S2,SGG PLANICLEAR 6mm,21013,,SolarbanÂ® 70 glass  5mm,5434,SolarbanÂ® 70 S5,Air,0.2751,0.0485,20.64,0.3631,0.5696,0.216,53.85,-2.04,-8.0,48.72,-4.0,-5.73,0.0431,Yes,Yes,0.364507,0.283075
EnthermalPlus,ZEN 6mm / Vacuum 0.25mm / Clear 6mm / Air 8.15mm / LUMI 5mm,25.4,SGG ECLAZ ONE II 6mm,20764,ECLAZ ONE II S2,SGG PLANICLEAR 6mm,21013,,SGG ECLAZ II 5mm,20755,ECLAZ II S5,Air,0.2773,0.0488,20.48,0.48,0.7111,0.1985,51.96,-1.12,-7.48,49.06,-1.31,-6.91,0.2502,Yes,Yes,0.482241,0.285233
EnthermalPlus,SKN183 6mm / Vacuum 0.25mm / Clear 6mm / Air 8.45mm / C180 5mm,25.4,SGG COOL-LITE SKN 183 II 6mm,20896,COOL-LITE SKN 183 II S2,SGG PLANICLEAR 6mm,21013,,5mm Clear,2193,LoE 180 S5,Air,0.2616,0.0461,21.7,0.3243,0.647,0.1623,47.5,-2.12,-9.21,50.52,-3.24,-6.31,0.1222,Yes,Yes,0.329863,0.267815
EnthermalPlus,SKN183 6mm / Vacuum 0.25mm / Clear 6mm / Air 8.45mm / C270 5mm,25.4,SGG COOL-LITE SKN 183 II 6mm,20896,COOL-LITE SKN 183 II S2,SGG PLANICLEAR 6mm,21013,,5mm Clear,2028,LoEÂ² 270 S5,Air,0.2604,0.0459,21.8,0.3169,0.568,0.1531,46.22,-6.1,-5.36,45.38,-4.74,-2.99,0.0617,Yes,Yes,0.321721,0.266591
EnthermalPlus,SKN183 6mm / Vacuum 0.25mm / Clear 6mm / Air 8.45mm / C272 5mm,25.4,SGG COOL-LITE SKN 183 II 6mm,20896,COOL-LITE SKN 183 II S2,SGG PLANICLEAR 6mm,21013,,5 mm Clear,2013,LoEÂ² 272 S5,Air,0.2607,0.0459,21.78,0.3234,0.5869,0.1428,44.77,-2.74,-6.56,43.61,-2.78,-3.43,0.0747,Yes,Yes,0.328347,0.266860
EnthermalPlus,SKN183 6mm / Vacuum 0.25mm / Clear 6mm / Air 8.45mm / C366 5mm,25.4,SGG COOL-LITE SKN 183 II 6mm,20896,COOL-LITE SKN 183 II S2,SGG PLANICLEAR 6mm,21013,,5mm Clear,2156,LoEÂ³ 366 S5,Air,0.2598,0.0458,21.85,0.3029,0.5284,0.1456,45.14,-1.42,-7.37,43.37,-3.02,-4.05,0.0227,Yes,Yes,0.307485,0.265985
EnthermalPlus,SKN183 6mm / Vacuum 0.25mm / Clear 6mm / Air 8.48mm / SB60 5mm,25.43,SGG COOL-LITE SKN 183 II 6mm,20896,COOL-LITE SKN 183 II S2,SGG PLANICLEAR 6mm,21013,,Clear  5mm,5283,SolarbanÂ® 60 S5,Air,0.2603,0.0458,21.81,0.3233,0.5939,0.1445,44.98,-2.95,-5.99,43.88,-3.26,-3.6,0.0891,Yes,Yes,0.328288,0.266503
EnthermalPlus,SKN183 6mm / Vacuum 0.25mm / Clear 6mm / Air 8.48mm / SB70 5mm,25.43,SGG COOL-LITE SKN 183 II 6mm,20896,COOL-LITE SKN 183 II S2,SGG PLANICLEAR 6mm,21013,,SolarbanÂ® 70 glass  5mm,5434,SolarbanÂ® 70 S5,Air,0.2597,0.0457,21.87,0.29,0.544,0.1581,46.9,-2.89,-9.13,46.9,-4.94,-4.75,0.0335,Yes,Yes,0.294940,0.265823
EnthermalPlus,SKN183 6mm / Vacuum 0.25mm / Clear 6mm / Air 8.15mm / LUMI 5mm,25.4,SGG COOL-LITE SKN 183 II 6mm,20896,COOL-LITE SKN 183 II S2,SGG PLANICLEAR 6mm,21013,,SGG ECLAZ II 5mm,20755,ECLAZ II S5,Air,0.2616,0.0461,21.71,0.3329,0.679,0.1424,44.77,-1.55,-8.63,46.16,-3.15,-5.03,0.1837,Yes,Yes,0.338526,0.267718
EnthermalPlus,XTREME 6mm / Vacuum 0.25mm / Clear 6mm / Air 8.45mm / C180 5mm,25.4,SGG COOL-LITE XTREME 61-29 II 6mm,20980,COOL-LITE XTREME 61-29 II S2,SGG PLANICLEAR 6mm,21013,,5mm Clear,2193,LoE 180 S5,Air,0.2693,0.0474,21.09,0.2204,0.5301,0.1385,44.24,-2.84,-7.89,52.26,-5.77,-3.59,0.101,Yes,Yes,0.229331,0.276298
EnthermalPlus,XTREME 6mm / Vacuum 0.25mm / Clear 6mm / Air 8.45mm / C270 5mm,25.4,SGG COOL-LITE XTREME 61-29 II 6mm,20980,COOL-LITE XTREME 61-29 II S2,SGG PLANICLEAR 6mm,21013,,5mm Clear,2028,LoEÂ² 270 S5,Air,0.268,0.0472,21.19,0.2244,0.4656,0.1323,43.26,-6.03,-4.54,46.91,-7.35,-0.64,0.052,Yes,Yes,0.232784,0.274993
EnthermalPlus,XTREME 6mm / Vacuum 0.25mm / Clear 6mm / Air 8.45mm / C272 5mm,25.4,SGG COOL-LITE XTREME 61-29 II 6mm,20980,COOL-LITE XTREME 61-29 II S2,SGG PLANICLEAR 6mm,21013,,5 mm Clear,2013,LoEÂ² 272 S5,Air,0.2683,0.0472,21.17,0.2266,0.4806,0.1252,42.16,-3.39,-5.37,45.34,-5.58,-0.66,0.0631,Yes,Yes,0.235109,0.275280
EnthermalPlus,XTREME 6mm / Vacuum 0.25mm / Clear 6mm / Air 8.45mm / C366 5mm,25.4,SGG COOL-LITE XTREME 61-29 II 6mm,20980,COOL-LITE XTREME 61-29 II S2,SGG PLANICLEAR 6mm,21013,,5mm Clear,2156,LoEÂ³ 366 S5,Air,0.2674,0.0471,21.24,0.222,0.4333,0.1268,42.41,-2.49,-6.14,44.76,-5.88,-2.04,0.019,Yes,Yes,0.230160,0.274347
EnthermalPlus,XTREME 6mm / Vacuum 0.25mm / Clear 6mm / Air 8.48mm / SB60 5mm,25.43,SGG COOL-LITE XTREME 61-29 II 6mm,20980,COOL-LITE XTREME 61-29 II S2,SGG PLANICLEAR 6mm,21013,,Clear  5mm,5283,SolarbanÂ® 60 S5,Air,0.2678,0.0472,21.2,0.2269,0.4864,0.1263,42.31,-3.51,-4.92,45.65,-6.17,-0.83,0.0743,Yes,Yes,0.235423,0.274899
EnthermalPlus,XTREME 6mm / Vacuum 0.25mm / Clear 6mm / Air 8.48mm / SB70 5mm,25.43,SGG COOL-LITE XTREME 61-29 II 6mm,20980,COOL-LITE XTREME 61-29 II S2,SGG PLANICLEAR 6mm,21013,,SolarbanÂ® 70 glass  5mm,5434,SolarbanÂ® 70 S5,Air,0.2671,0.047,21.26,0.2148,0.4463,0.1353,43.73,-3.66,-7.82,48.2,-7.63,-2.82,0.0278,Yes,Yes,0.223159,0.274174
EnthermalPlus,XTREME 6mm / Vacuum 0.25mm / Clear 6mm / Air 8.15mm / LUMI 5mm,25.4,SGG COOL-LITE XTREME 61-29 II 6mm,20980,COOL-LITE XTREME 61-29 II S2,SGG PLANICLEAR 6mm,21013,,SGG ECLAZ II 5mm,20755,ECLAZ II S5,Air,0.2692,0.0474,21.09,0.2274,0.5559,0.125,42.18,-2.39,-7.04,48.33,-6.29,-1.59,0.1507,Yes,Yes,0.236395,0.276194
EnthermalPlus,SB60 Solexia 6mm / Vacuum 0.25mm / Clear 6mm / Air 9.01mm / C180 5mm,25.46,SolexiaÂ®  6mm,5254,SolarbanÂ® 60 S2,Clear Float Glass,415,,5mm Clear,2193,LoE 180 S5,Air,0.3113,0.0548,18.24,0.2624,0.5302,0.1223,41.65,-6.1,-2.36,49.19,-3.55,-3.52,0.0461,Yes,No,,
EnthermalPlus,SB60 Solexia 6mm / Vacuum 0.25mm / Clear 6mm / Air 9.01mm / C270 5mm,25.46,SolexiaÂ®  6mm,5254,SolarbanÂ® 60 S2,Clear Float Glass,415,,5mm Clear,2028,LoEÂ² 270 S5,Air,0.3093,0.0545,18.36,0.2584,0.4658,0.1164,40.66,-9.04,1.01,44.17,-4.98,-0.35,0.0252,Yes,No,,
EnthermalPlus,SB60 Solexia 6mm / Vacuum 0.25mm / Clear 6mm / Air 9.01mm / C272 5mm,25.46,SolexiaÂ®  6mm,5254,SolarbanÂ® 60 S2,Clear Float Glass,415,,5 mm Clear,2013,LoEÂ² 272 S5,Air,0.3098,0.0546,18.33,0.263,0.4812,0.109,39.41,-6.11,0.04,42.25,-3.12,-0.31,0.0307,Yes,No,,
EnthermalPlus,SB60 Solexia 6mm / Vacuum 0.25mm / Clear 6mm / Air 9.01mm / C366 5mm,25.46,SolexiaÂ®  6mm,5254,SolarbanÂ® 60 S2,Clear Float Glass,415,,5mm Clear,2156,LoEÂ³ 366 S5,Air,0.3084,0.0543,18.41,0.2503,0.4339,0.1107,39.69,-5.09,-0.7,42.25,-2.97,-1.9,0.0089,Yes,No,,
EnthermalPlus,SB60 Solexia 6mm / Vacuum 0.25mm / Clear 6mm / Air 9.04mm / SB60 5mm,25.49,SolexiaÂ®  6mm,5254,SolarbanÂ® 60 S2,Clear Float Glass,415,,Clear  5mm,5283,SolarbanÂ® 60 S5,Air,0.3092,0.0544,18.37,0.2631,0.4871,0.1102,39.58,-6.25,0.52,42.49,-3.52,-0.54,0.0349,Yes,No,,
EnthermalPlus,SB60 Solexia 6mm / Vacuum 0.25mm / Clear 6mm / Air 9.04mm / SB70 5mm,25.49,SolexiaÂ®  6mm,5254,SolarbanÂ® 60 S2,Clear Float Glass,415,,SolarbanÂ® 70 glass  5mm,5434,SolarbanÂ® 70 S5,Air,0.3081,0.0543,18.43,0.2416,0.4464,0.1196,41.19,-6.69,-2.15,45.86,-4.97,-2.89,0.0128,Yes,No,,
EnthermalPlus,SB60 Solexia 6mm / Vacuum 0.25mm / Clear 6mm / Air 8.71mm / LUMI 5mm,25.46,SolexiaÂ®  6mm,5254,SolarbanÂ® 60 S2,Clear Float Glass,415,,SGG ECLAZ II 5mm,20755,ECLAZ II S5,Air,0.311,0.0548,18.26,0.2693,0.5567,0.1087,39.4,-5.16,-1.73,44.46,-3.62,-1.2,0.0671,Yes,No,,
EnthermalPlus,SB60 Solarbronze 6mm / Vacuum 0.25mm / Clear 6mm / Air 9.01mm / C180 5mm,25.46,SolarbronzeÂ®  6mm,5274,SolarbanÂ® 60 S2,Clear Float Glass,415,,5mm Clear,2193,LoE 180 S5,Air,0.3113,0.0548,18.24,0.2239,0.3643,0.0803,33.93,0.4,0.01,48.3,-2.65,-3.7,0.0383,Yes,No,,
EnthermalPlus,SB60 Solarbronze 6mm / Vacuum 0.25mm / Clear 6mm / Air 9.01mm / C270 5mm,25.46,SolarbronzeÂ®  6mm,5274,SolarbanÂ® 60 S2,Clear Float Glass,415,,5mm Clear,2028,LoEÂ² 270 S5,Air,0.3093,0.0545,18.36,0.2148,0.3198,0.0773,33.28,-1.4,1.83,43.36,-4.17,-0.47,0.021,Yes,No,,
EnthermalPlus,SB60 Solarbronze 6mm / Vacuum 0.25mm / Clear 6mm / Air 9.01mm / C272 5mm,25.46,SolarbronzeÂ®  6mm,5274,SolarbanÂ® 60 S2,Clear Float Glass,415,,5 mm Clear,2013,LoEÂ² 272 S5,Air,0.3098,0.0546,18.33,0.2196,0.3308,0.0741,32.61,0.1,1.2,41.33,-2.19,-0.43,0.0257,Yes,No,,
EnthermalPlus,SB60 Solarbronze 6mm / Vacuum 0.25mm / Clear 6mm / Air 9.01mm / C366 5mm,25.46,SolarbronzeÂ®  6mm,5274,SolarbanÂ® 60 S2,Clear Float Glass,415,,5mm Clear,2156,LoEÂ³ 366 S5,Air,0.3084,0.0543,18.41,0.2037,0.2974,0.0752,32.82,0.71,0.87,41.49,-2.13,-2.05,0.0075,Yes,No,,
EnthermalPlus,SB60 Solarbronze 6mm / Vacuum 0.25mm / Clear 6mm / Air 9.04mm / SB60 5mm,25.49,SolarbronzeÂ®  6mm,5274,SolarbanÂ® 60 S2,Clear Float Glass,415,,Clear  5mm,5283,SolarbanÂ® 60 S5,Air,0.3092,0.0544,18.37,0.2193,0.3346,0.0747,32.72,-0.03,1.51,41.56,-2.55,-0.67,0.029,Yes,No,,
EnthermalPlus,SB60 Solarbronze 6mm / Vacuum 0.25mm / Clear 6mm / Air 9.04mm / SB70 5mm,25.49,SolarbronzeÂ®  6mm,5274,SolarbanÂ® 60 S2,Clear Float Glass,415,,SolarbanÂ® 70 glass  5mm,5434,SolarbanÂ® 70 S5,Air,0.3081,0.0543,18.43,0.1959,0.3062,0.079,33.65,0.08,-0.04,45.16,-4.24,-3.1,0.0107,Yes,No,,
EnthermalPlus,SB60 Solarbronze 6mm / Vacuum 0.25mm / Clear 6mm / Air 8.71mm / LUMI 5mm,25.46,SolarbronzeÂ®  6mm,5274,SolarbanÂ® 60 S2,Clear Float Glass,415,,SGG ECLAZ II 5mm,20755,ECLAZ II S5,Air,0.311,0.0548,18.26,0.2285,0.3826,0.074,32.59,0.59,0.21,43.32,-2.46,-1.33,0.0556,Yes,No,,
EnthermalPlus,SB60 Solargray 6mm / Vacuum 0.25mm / Clear 6mm / Air 9.01mm / C180 5mm,25.46,SolargrayÂ®  6mm,5289,SolarbanÂ® 60 S2,Clear Float Glass,415,,5mm Clear,2193,LoE 180 S5,Air,0.3113,0.0548,18.24,0.1945,0.3046,0.0692,31.64,-0.14,-3.22,48.08,-2.75,-4.03,0.0369,Yes,No,,
EnthermalPlus,SB60 Solargray 6mm / Vacuum 0.25mm / Clear 6mm / Air 9.01mm / C270 5mm,25.46,SolargrayÂ®  6mm,5289,SolarbanÂ® 60 S2,Clear Float Glass,415,,5mm Clear,2028,LoEÂ² 270 S5,Air,0.3093,0.0545,18.36,0.187,0.2675,0.0672,31.15,-1.69,-1.22,43.16,-4.25,-0.76,0.0203,Yes,No,,
EnthermalPlus,SB60 Solargray 6mm / Vacuum 0.25mm / Clear 6mm / Air 9.01mm / C272 5mm,25.46,SolargrayÂ®  6mm,5289,SolarbanÂ® 60 S2,Clear Float Glass,415,,5 mm Clear,2013,LoEÂ² 272 S5,Air,0.3098,0.0546,18.33,0.1911,0.2766,0.0649,30.6,-0.44,-1.69,41.1,-2.29,-0.77,0.0249,Yes,No,,
EnthermalPlus,SB60 Solargray 6mm / Vacuum 0.25mm / Clear 6mm / Air 9.01mm / C366 5mm,25.46,SolargrayÂ®  6mm,5289,SolarbanÂ® 60 S2,Clear Float Glass,415,,5mm Clear,2156,LoEÂ³ 366 S5,Air,0.3084,0.0543,18.41,0.1773,0.2489,0.0656,30.76,0.1,-2.1,41.31,-2.17,-2.33,0.0072,Yes,No,,
EnthermalPlus,SB60 Solargray 6mm / Vacuum 0.25mm / Clear 6mm / Air 9.04mm / SB60 5mm,25.49,SolargrayÂ®  6mm,5289,SolarbanÂ® 60 S2,Clear Float Glass,415,,Clear  5mm,5283,SolarbanÂ® 60 S5,Air,0.3092,0.0544,18.37,0.1909,0.2798,0.0653,30.68,-0.56,-1.43,41.32,-2.64,-1.02,0.0281,Yes,No,,
EnthermalPlus,SB60 Solargray 6mm / Vacuum 0.25mm / Clear 6mm / Air 9.04mm / SB70 5mm,25.49,SolargrayÂ®  6mm,5289,SolarbanÂ® 60 S2,Clear Float Glass,415,,SolarbanÂ® 70 glass  5mm,5434,SolarbanÂ® 70 S5,Air,0.3081,0.0543,18.43,0.1703,0.2561,0.0684,31.44,-0.25,-3.17,44.98,-4.3,-3.36,0.0103,Yes,No,,
EnthermalPlus,SB60 Solargray 6mm / Vacuum 0.25mm / Clear 6mm / Air 8.71mm / LUMI 5mm,25.46,SolargrayÂ®  6mm,5289,SolarbanÂ® 60 S2,Clear Float Glass,415,,SGG ECLAZ II 5mm,20755,ECLAZ II S5,Air,0.311,0.0548,18.26,0.1987,0.3199,0.0648,30.59,0.02,-2.63,43.02,-2.58,-1.76,0.0536,Yes,No,,
EnthermalPlus,SB60 Optigray 6mm / Vacuum 0.25mm / Clear 6mm / Air 9.01mm / C180 5mm,25.46,OptigrayÂ®  6mm,5265,SolarbanÂ® 60 S2,Clear Float Glass,415,,5mm Clear,2193,LoE 180 S5,Air,0.3113,0.0548,18.24,0.2472,0.4314,0.0953,37.0,-1.7,-3.1,48.63,-2.95,-3.79,0.0486,Yes,No,,
EnthermalPlus,SB60 Optigray 6mm / Vacuum 0.25mm / Clear 6mm / Air 9.01mm / C270 5mm,25.46,OptigrayÂ®  6mm,5265,SolarbanÂ® 60 S2,Clear Float Glass,415,,5mm Clear,2028,LoEÂ² 270 S5,Air,0.3094,0.0545,18.35,0.2395,0.3788,0.0913,36.2,-4.11,-0.26,43.66,-4.44,-0.57,0.0266,Yes,No,,
EnthermalPlus,SB60 Optigray 6mm / Vacuum 0.25mm / Clear 6mm / Air 9.01mm / C272 5mm,25.46,OptigrayÂ®  6mm,5265,SolarbanÂ® 60 S2,Clear Float Glass,415,,5 mm Clear,2013,LoEÂ² 272 S5,Air,0.3098,0.0546,18.33,0.2445,0.3916,0.0866,35.29,-1.99,-1.01,41.66,-2.5,-0.55,0.0326,Yes,No,,
EnthermalPlus,SB60 Optigray 6mm / Vacuum 0.25mm / Clear 6mm / Air 9.01mm / C366 5mm,25.46,OptigrayÂ®  6mm,5265,SolarbanÂ® 60 S2,Clear Float Glass,415,,5mm Clear,2156,LoEÂ³ 366 S5,Air,0.3084,0.0543,18.41,0.2288,0.3526,0.0879,35.53,-1.16,-1.62,41.77,-2.42,-2.12,0.0094,Yes,No,,
EnthermalPlus,SB60 Optigray 6mm / Vacuum 0.25mm / Clear 6mm / Air 9.04mm / SB60 5mm,25.49,OptigrayÂ®  6mm,5265,SolarbanÂ® 60 S2,Clear Float Glass,415,,Clear  5mm,5283,SolarbanÂ® 60 S5,Air,0.3092,0.0544,18.37,0.2443,0.3962,0.0874,35.42,-2.14,-0.62,41.9,-2.88,-0.79,0.0369,Yes,No,,
EnthermalPlus,SB60 Optigray 6mm / Vacuum 0.25mm / Clear 6mm / Air 9.04mm / SB70 5mm,25.49,OptigrayÂ®  6mm,5265,SolarbanÂ® 60 S2,Clear Float Glass,415,,SolarbanÂ® 70 glass  5mm,5434,SolarbanÂ® 70 S5,Air,0.3081,0.0543,18.43,0.2201,0.3628,0.0936,36.65,-2.04,-3.02,45.41,-4.49,-3.14,0.0135,Yes,No,,
EnthermalPlus,SB60 Optigray 6mm / Vacuum 0.25mm / Clear 6mm / Air 8.71mm / LUMI 5mm,25.46,OptigrayÂ®  6mm,5265,SolarbanÂ® 60 S2,Clear Float Glass,415,,SGG ECLAZ II 5mm,20755,ECLAZ II S5,Air,0.311,0.0548,18.26,0.2529,0.453,0.0864,35.28,-1.25,-2.44,43.73,-2.84,-1.5,0.0707,Yes,No,,
EnthermalPlus,SB60 Solarblue 6mm / Vacuum 0.25mm / Clear 6mm / Air 9.01mm / C180 5mm,25.46,SolarblueÂ®  6mm,5364,SolarbanÂ® 60 S2,Clear Float Glass,415,,5mm Clear,2193,LoE 180 S5,Air,0.3113,0.0548,18.24,0.2281,0.3848,0.0854,35.32,-2.07,-8.74,48.44,-3.07,-4.35,0.0469,Yes,No,,
EnthermalPlus,SB60 Solarblue 6mm / Vacuum 0.25mm / Clear 6mm / Air 9.01mm / C270 5mm,25.46,SolarblueÂ®  6mm,5364,SolarbanÂ® 60 S2,Clear Float Glass,415,,5mm Clear,2028,LoEÂ² 270 S5,Air,0.3093,0.0545,18.36,0.2215,0.3381,0.0823,34.63,-4.52,-5.29,43.48,-4.55,-1.09,0.0258,Yes,No,,
EnthermalPlus,SB60 Solarblue 6mm / Vacuum 0.25mm / Clear 6mm / Air 9.01mm / C272 5mm,25.46,SolarblueÂ®  6mm,5364,SolarbanÂ® 60 S2,Clear Float Glass,415,,5 mm Clear,2013,LoEÂ² 272 S5,Air,0.3098,0.0546,18.33,0.2261,0.3493,0.0783,33.77,-2.51,-5.88,41.47,-2.62,-1.15,0.0316,Yes,No,,
EnthermalPlus,SB60 Solarblue 6mm / Vacuum 0.25mm / Clear 6mm / Air 9.01mm / C366 5mm,25.46,SolarblueÂ®  6mm,5364,SolarbanÂ® 60 S2,Clear Float Glass,415,,5mm Clear,2156,LoEÂ³ 366 S5,Air,0.3084,0.0543,18.41,0.2116,0.315,0.0792,33.97,-1.64,-6.66,41.61,-2.49,-2.59,0.0091,Yes,No,,
EnthermalPlus,SB60 Solarblue 6mm / Vacuum 0.25mm / Clear 6mm / Air 9.04mm / SB60 5mm,25.49,SolarblueÂ®  6mm,5364,SolarbanÂ® 60 S2,Clear Float Glass,415,,Clear  5mm,5283,SolarbanÂ® 60 S5,Air,0.3092,0.0544,18.37,0.2259,0.3536,0.0788,33.87,-2.66,-5.52,41.7,-2.99,-1.39,0.0356,Yes,No,,
EnthermalPlus,SB60 Solarblue 6mm / Vacuum 0.25mm / Clear 6mm / Air 9.04mm / SB70 5mm,25.49,SolarblueÂ®  6mm,5364,SolarbanÂ® 60 S2,Clear Float Glass,415,,SolarbanÂ® 70 glass  5mm,5434,SolarbanÂ® 70 S5,Air,0.3081,0.0543,18.43,0.2033,0.3238,0.0841,35.03,-2.18,-8.48,45.26,-4.57,-3.56,0.0131,Yes,No,,
EnthermalPlus,SB60 Solarblue 6mm / Vacuum 0.25mm / Clear 6mm / Air 8.71mm / LUMI 5mm,25.46,SolarblueÂ®  6mm,5364,SolarbanÂ® 60 S2,Clear Float Glass,415,,SGG ECLAZ II 5mm,20755,ECLAZ II S5,Air,0.311,0.0548,18.26,0.2336,0.4042,0.0781,33.78,-1.68,-7.44,43.49,-3.0,-2.24,0.068,Yes,No,,
EnthermalPlus,SB60 Optiblue 6mm / Vacuum 0.25mm / Clear 6mm / Air 9.01mm / C180 5mm,25.46,OptiblueÂ® (SolarbanÂ® z50)  6mm,5424,SolarbanÂ® 60 S2,Clear Float Glass,415,,5mm Clear,2193,LoE 180 S5,Air,0.3113,0.0548,18.24,0.276,0.4391,0.0974,37.53,-0.88,-7.54,48.68,-2.95,-4.15,0.0621,Yes,No,,
EnthermalPlus,SB60 Optiblue 6mm / Vacuum 0.25mm / Clear 6mm / Air 9.01mm / C270 5mm,25.46,OptiblueÂ® (SolarbanÂ® z50)  6mm,5424,SolarbanÂ® 60 S2,Clear Float Glass,415,,5mm Clear,2028,LoEÂ² 270 S5,Air,0.3093,0.0545,18.36,0.2647,0.3857,0.0933,36.71,-3.67,-3.92,43.71,-4.44,-0.91,0.0336,Yes,No,,
EnthermalPlus,SB60 Optiblue 6mm / Vacuum 0.25mm / Clear 6mm / Air 9.01mm / C272 5mm,25.46,OptiblueÂ® (SolarbanÂ® z50)  6mm,5424,SolarbanÂ® 60 S2,Clear Float Glass,415,,5 mm Clear,2013,LoEÂ² 272 S5,Air,0.3098,0.0546,18.33,0.2708,0.3986,0.0884,35.74,-1.43,-4.65,41.72,-2.5,-0.95,0.041,Yes,No,,
EnthermalPlus,SB60 Optiblue 6mm / Vacuum 0.25mm / Clear 6mm / Air 9.01mm / C366 5mm,25.46,OptiblueÂ® (SolarbanÂ® z50)  6mm,5424,SolarbanÂ® 60 S2,Clear Float Glass,415,,5mm Clear,2156,LoEÂ³ 366 S5,Air,0.3084,0.0543,18.41,0.2508,0.359,0.0897,35.99,-0.44,-5.44,41.82,-2.43,-2.42,0.012,Yes,No,,
EnthermalPlus,SB60 Optiblue 6mm / Vacuum 0.25mm / Clear 6mm / Air 9.04mm / SB60 5mm,25.49,OptiblueÂ® (SolarbanÂ® z50)  6mm,5424,SolarbanÂ® 60 S2,Clear Float Glass,415,,Clear  5mm,5283,SolarbanÂ® 60 S5,Air,0.3092,0.0544,18.37,0.2704,0.4034,0.0891,35.87,-1.62,-4.24,41.96,-2.88,-1.19,0.0469,Yes,No,,
EnthermalPlus,SB60 Optiblue 6mm / Vacuum 0.25mm / Clear 6mm / Air 9.04mm / SB70 5mm,25.49,OptiblueÂ® (SolarbanÂ® z50)  6mm,5424,SolarbanÂ® 60 S2,Clear Float Glass,415,,SolarbanÂ® 70 glass  5mm,5434,SolarbanÂ® 70 S5,Air,0.3081,0.0543,18.43,0.2406,0.3692,0.0958,37.18,-1.06,-7.35,45.45,-4.5,-3.39,0.0172,Yes,No,,
EnthermalPlus,SB60 Optiblue 6mm / Vacuum 0.25mm / Clear 6mm / Air 8.71mm / LUMI 5mm,25.46,OptiblueÂ® (SolarbanÂ® z50)  6mm,5424,SolarbanÂ® 60 S2,Clear Float Glass,415,,SGG ECLAZ II 5mm,20755,ECLAZ II S5,Air,0.311,0.0548,18.26,0.2821,0.4612,0.0881,35.74,-0.56,-6.35,43.81,-2.84,-1.99,0.0909,Yes,No,,
EnthermalPlus,C180 6mm / Vacuum 0.25mm / Clear 6mm / Air 8.05mm / C180 6mm,25.4,6mm Clear,2194,LoE 180 S2,Float Glass - 6mm,2004,,6mm Clear,2194,LoE 180 S5,Air,0.414,0.0729,13.72,0.5469,0.6636,0.1943,51.38,-2.39,-6.83,51.38,-2.39,-6.83,0.1053,Yes,No,,
EnthermalPlus,C180 6mm / Vacuum 0.25mm / Clear 6mm / Air 8.05mm / C270 6mm,25.4,6mm Clear,2194,LoE 180 S2,Float Glass - 6mm,2004,,6mm Clear,2029,LoEÂ² 270 S5,Air,0.4111,0.0724,13.81,0.4592,0.584,0.185,50.23,-6.1,-2.85,46.33,-4.02,-3.53,0.0542,Yes,No,,
EnthermalPlus,C180 6mm / Vacuum 0.25mm / Clear 6mm / Air 8.05mm / C272 6mm,25.4,6mm Clear,2194,LoE 180 S2,Float Glass - 6mm,2004,,6 mm Clear,2014,LoEÂ² 272 S5,Air,0.4118,0.0725,13.79,0.4791,0.6016,0.1736,48.82,-2.9,-3.99,44.55,-1.86,-4.07,0.0654,Yes,No,,
EnthermalPlus,C180 6mm / Vacuum 0.25mm / Clear 6mm / Air 8.05mm / C366 6mm,25.4,6mm Clear,2194,LoE 180 S2,Float Glass - 6mm,2004,,6mm Clear,2157,LoEÂ³ 366 S5,Air,0.4098,0.0722,13.86,0.4212,0.543,0.177,49.22,-1.56,-4.79,44.26,-2.52,-4.46,0.0197,Yes,No,,
EnthermalPlus,C180 6mm / Vacuum 0.25mm / Clear 6mm / Air 8.09mm / SB60 6mm,25.44,6mm Clear,2194,LoE 180 S2,Float Glass - 6mm,2004,,Clear  6mm,5284,SolarbanÂ® 60 S5,Air,0.4108,0.0723,13.82,0.4731,0.6107,0.1755,49.03,-3.14,-3.44,44.94,-2.39,-4.29,0.0779,Yes,No,,
EnthermalPlus,C180 6mm / Vacuum 0.25mm / Clear 6mm / Air 8.09mm / SB70 6mm,25.44,6mm Clear,2194,LoE 180 S2,Float Glass - 6mm,2004,,SolarbanÂ® 70 glass  6mm,5439,SolarbanÂ® 70 S5,Air,0.4092,0.0721,13.88,0.404,0.5592,0.1903,50.87,-2.85,-6.69,47.66,-4.37,-5.08,0.0286,Yes,No,,
EnthermalPlus,C180 6mm / Vacuum 0.25mm / Clear 6mm / Air 7.75mm / LUMI 6mm,25.4,6mm Clear,2194,LoE 180 S2,Float Glass - 6mm,2004,,SGG ECLAZ II 6mm,20756,ECLAZ II S5,Air,0.414,0.0729,13.72,0.5479,0.7003,0.1731,48.82,-1.81,-6.1,47.56,-1.86,-5.87,0.1589,Yes,No,,
EnthermalPlus,C180 6mm / Vacuum 0.25mm / Clear 6mm / Air 7.75mm / SKN183 6mm,25.4,6mm Clear,2194,LoE 180 S2,Float Glass - 6mm,2004,,SGG COOL-LITE SKN 183 II 6mm,20896,COOL-LITE SKN 183 II S5,Air,0.4117,0.0725,13.79,0.4646,0.6338,0.1835,50.08,-3.55,-6.12,47.31,-2.26,-9.17,0.1101,Yes,No,,
EnthermalPlus,C270 6mm / Vacuum 0.25mm / Clear 6mm / Air 8.05mm / C180 6mm,25.4,6mm Clear,2029,LoEÂ² 270 S2,Float Glass - 6mm,2004,,6mm Clear,2194,LoE 180 S5,Air,0.3155,0.0556,18.0,0.3195,0.584,0.1543,46.33,-4.02,-3.53,50.23,-6.1,-2.85,0.0542,Yes,No,,
EnthermalPlus,C270 6mm / Vacuum 0.25mm / Clear 6mm / Air 8.05mm / C270 6mm,25.4,6mm Clear,2029,LoEÂ² 270 S2,Float Glass - 6mm,2004,,6mm Clear,2029,LoEÂ² 270 S5,Air,0.3139,0.0553,18.09,0.3102,0.5142,0.1471,45.29,-7.4,0.18,45.29,-7.4,0.18,0.0301,Yes,No,,
EnthermalPlus,C270 6mm / Vacuum 0.25mm / Clear 6mm / Air 8.05mm / C272 6mm,25.4,6mm Clear,2029,LoEÂ² 270 S2,Float Glass - 6mm,2004,,6 mm Clear,2014,LoEÂ² 272 S5,Air,0.3142,0.0553,18.07,0.3167,0.5297,0.1382,44.0,-4.49,-0.79,43.38,-5.69,0.26,0.0367,Yes,No,,
EnthermalPlus,C270 6mm / Vacuum 0.25mm / Clear 6mm / Air 8.05mm / C366 6mm,25.4,6mm Clear,2029,LoEÂ² 270 S2,Float Glass - 6mm,2004,,6mm Clear,2157,LoEÂ³ 366 S5,Air,0.3131,0.0551,18.14,0.2969,0.4783,0.1407,44.35,-3.37,-1.55,43.3,-5.39,-1.35,0.0106,Yes,No,,
