Repository: Ranojoyd80/enthermal-configurator

File: Data_Pipeline/1_Source_CSVs/IG_Config_EnthermalPlus_Inboard_Dataset_12-04-26.csv (part 14 of 34)
Product Type,Comment,Total Thickness (mm),Outer Lite (Name_Thickness mm),Outer Lite NFRC ID,Outer Lite Low-E,Middle Lite (Name_Thickness mm),Middle Lite NFRC ID,Middle Lite Low-E,Inner Lite (Name_Thickness mm),Inner Lite NFRC ID,Inner Lite Low-E,Gas Fill,U-value NFRC (W/mÂ²K),U-value NFRC (BTU/hrftF),R-value NFRC,SHGC,Tvis (Visible Transmittance),Exterior Visible Reflectance,Exterior Reflected Color L*,Exterior Reflected Color a*,Exterior Reflected Color b*,Interior Reflected Color L*,Interior Reflected Color a*,Interior Reflected Color b*,T-UV,NFRC,CEN,g-factor,U-value CEN (W/m²K)
EnthermalPlus,SB60 Solarbronze 6mm / Argon 8.49mm / Clear 6mm / Vacuum 0.25mm / LUMI 5mm,25.44,SolarbronzeÂ®  6mm,5274,SolarbanÂ® 60 S2,SGG PLANICLEAR 6mm,21013,,SGG ECLAZ II 5mm,20755,ECLAZ II S5,Ar90,0.333,0.0587,17.05,0.2227,0.3922,0.0735,32.49,0.82,0.08,42.91,-2.0,-1.43,0.0589,Yes,No,,
EnthermalPlus,SB60 Solargray 6mm / Argon 9.09mm / Clear 6mm / Vacuum 0.25mm / C180 5mm,25.44,SolargrayÂ®  6mm,5289,SolarbanÂ® 60 S2,Float Glass - 6mm,2004,,5mm Clear,2193,LoE 180 S5,Ar90,0.3892,0.0685,14.59,0.1882,0.3085,0.0688,31.55,0.03,-3.31,47.67,-2.46,-4.14,0.0365,Yes,No,,
EnthermalPlus,SB60 Solargray 6mm / Argon 9.09mm / Clear 6mm / Vacuum 0.25mm / C270 5mm,25.44,SolargrayÂ®  6mm,5289,SolarbanÂ® 60 S2,Float Glass - 6mm,2004,,5mm Clear,2028,LoEÂ² 270 S5,Ar90,0.299,0.0527,18.99,0.1707,0.2709,0.0668,31.04,-1.58,-1.25,42.79,-4.0,-0.85,0.0201,Yes,No,,
EnthermalPlus,SB60 Solargray 6mm / Argon 9.09mm / Clear 6mm / Vacuum 0.25mm / C272 5mm,25.44,SolargrayÂ®  6mm,5289,SolarbanÂ® 60 S2,Float Glass - 6mm,2004,,5 mm Clear,2013,LoEÂ² 272 S5,Ar90,0.3192,0.0562,17.79,0.1773,0.2802,0.0644,30.47,-0.31,-1.73,40.67,-1.99,-0.86,0.0246,Yes,No,,
EnthermalPlus,SB60 Solargray 6mm / Argon 9.09mm / Clear 6mm / Vacuum 0.25mm / C366 5mm,25.44,SolargrayÂ®  6mm,5289,SolarbanÂ® 60 S2,Float Glass - 6mm,2004,,5mm Clear,2156,LoEÂ³ 366 S5,Ar90,0.2525,0.0445,22.49,0.1551,0.2521,0.0651,30.64,0.26,-2.15,40.96,-1.89,-2.43,0.0071,Yes,No,,
EnthermalPlus,SB60 Solargray 6mm / Argon 9.04mm / Clear 6mm / Vacuum 0.25mm / SB60 5mm,25.49,SolargrayÂ®  6mm,5289,SolarbanÂ® 60 S2,Clear Float Glass,415,,Clear  5mm,5283,SolarbanÂ® 60 S5,Ar90,0.298,0.0525,19.05,0.173,0.2798,0.0653,30.68,-0.56,-1.43,41.32,-2.64,-1.02,0.0281,Yes,No,,
EnthermalPlus,SB60 Solargray 6mm / Argon 9.04mm / Clear 6mm / Vacuum 0.25mm / SB70 5mm,25.49,SolargrayÂ®  6mm,5289,SolarbanÂ® 60 S2,Clear Float Glass,415,,SolarbanÂ® 70 glass  5mm,5434,SolarbanÂ® 70 S5,Ar90,0.2461,0.0433,23.07,0.1446,0.2561,0.0684,31.44,-0.25,-3.17,44.98,-4.3,-3.36,0.0103,Yes,No,,
EnthermalPlus,SB60 Solargray 6mm / Argon 8.49mm / Clear 6mm / Vacuum 0.25mm / LUMI 5mm,25.44,SolargrayÂ®  6mm,5289,SolarbanÂ® 60 S2,SGG PLANICLEAR 6mm,21013,,SGG ECLAZ II 5mm,20755,ECLAZ II S5,Ar90,0.333,0.0587,17.05,0.194,0.3278,0.0644,30.51,0.21,-2.74,42.59,-2.15,-1.89,0.0568,Yes,No,,
EnthermalPlus,SB60 Optigray 6mm / Argon 9.09mm / Clear 6mm / Vacuum 0.25mm / C180 5mm,25.44,OptigrayÂ®  6mm,5265,SolarbanÂ® 60 S2,Float Glass - 6mm,2004,,5mm Clear,2193,LoE 180 S5,Ar90,0.3892,0.0685,14.59,0.2384,0.4369,0.0945,36.85,-1.43,-3.25,48.24,-2.67,-3.9,0.0481,Yes,No,,
EnthermalPlus,SB60 Optigray 6mm / Argon 9.09mm / Clear 6mm / Vacuum 0.25mm / C270 5mm,25.44,OptigrayÂ®  6mm,5265,SolarbanÂ® 60 S2,Float Glass - 6mm,2004,,5mm Clear,2028,LoEÂ² 270 S5,Ar90,0.299,0.0527,18.99,0.2207,0.3837,0.0904,36.03,-3.92,-0.32,43.3,-4.18,-0.65,0.0264,Yes,No,,
EnthermalPlus,SB60 Optigray 6mm / Argon 9.09mm / Clear 6mm / Vacuum 0.25mm / C272 5mm,25.44,OptigrayÂ®  6mm,5265,SolarbanÂ® 60 S2,Float Glass - 6mm,2004,,5 mm Clear,2013,LoEÂ² 272 S5,Ar90,0.3192,0.0562,17.79,0.2282,0.3967,0.0856,35.09,-1.74,-1.09,41.26,-2.21,-0.64,0.0322,Yes,No,,
EnthermalPlus,SB60 Optigray 6mm / Argon 9.09mm / Clear 6mm / Vacuum 0.25mm / C366 5mm,25.44,OptigrayÂ®  6mm,5265,SolarbanÂ® 60 S2,Float Glass - 6mm,2004,,5mm Clear,2156,LoEÂ³ 366 S5,Ar90,0.2525,0.0445,22.49,0.204,0.3571,0.0869,35.34,-0.88,-1.71,41.44,-2.14,-2.22,0.0093,Yes,No,,
EnthermalPlus,SB60 Optigray 6mm / Argon 9.04mm / Clear 6mm / Vacuum 0.25mm / SB60 5mm,25.49,OptigrayÂ®  6mm,5265,SolarbanÂ® 60 S2,Clear Float Glass,415,,Clear  5mm,5283,SolarbanÂ® 60 S5,Ar90,0.298,0.0525,19.05,0.2232,0.3962,0.0874,35.42,-2.14,-0.62,41.9,-2.88,-0.79,0.0369,Yes,No,,
EnthermalPlus,SB60 Optigray 6mm / Argon 9.04mm / Clear 6mm / Vacuum 0.25mm / SB70 5mm,25.49,OptigrayÂ®  6mm,5265,SolarbanÂ® 60 S2,Clear Float Glass,415,,SolarbanÂ® 70 glass  5mm,5434,SolarbanÂ® 70 S5,Ar90,0.2461,0.0433,23.07,0.1911,0.3628,0.0936,36.65,-2.04,-3.02,45.41,-4.49,-3.14,0.0135,Yes,No,,
EnthermalPlus,SB60 Optigray 6mm / Argon 8.49mm / Clear 6mm / Vacuum 0.25mm / LUMI 5mm,25.44,OptigrayÂ®  6mm,5265,SolarbanÂ® 60 S2,SGG PLANICLEAR 6mm,21013,,SGG ECLAZ II 5mm,20755,ECLAZ II S5,Ar90,0.333,0.0587,17.05,0.2471,0.4641,0.0856,35.14,-0.94,-2.61,43.35,-2.4,-1.61,0.075,Yes,No,,
EnthermalPlus,SB60 Solarblue 6mm / Argon 9.09mm / Clear 6mm / Vacuum 0.25mm / C180 5mm,25.44,SolarblueÂ®  6mm,5364,SolarbanÂ® 60 S2,Float Glass - 6mm,2004,,5mm Clear,2193,LoE 180 S5,Ar90,0.3892,0.0685,14.59,0.2208,0.3896,0.0847,35.19,-1.81,-8.87,48.04,-2.8,-4.48,0.0464,Yes,No,,
EnthermalPlus,SB60 Solarblue 6mm / Argon 9.09mm / Clear 6mm / Vacuum 0.25mm / C270 5mm,25.44,SolarblueÂ®  6mm,5364,SolarbanÂ® 60 S2,Float Glass - 6mm,2004,,5mm Clear,2028,LoEÂ² 270 S5,Ar90,0.299,0.0527,18.99,0.2045,0.3424,0.0816,34.47,-4.35,-5.3,43.12,-4.3,-1.19,0.0255,Yes,No,,
EnthermalPlus,SB60 Solarblue 6mm / Argon 9.09mm / Clear 6mm / Vacuum 0.25mm / C272 5mm,25.44,SolarblueÂ®  6mm,5364,SolarbanÂ® 60 S2,Float Glass - 6mm,2004,,5 mm Clear,2013,LoEÂ² 272 S5,Ar90,0.3192,0.0562,17.79,0.2115,0.3538,0.0774,33.59,-2.28,-5.9,41.06,-2.33,-1.26,0.0312,Yes,No,,
EnthermalPlus,SB60 Solarblue 6mm / Argon 9.09mm / Clear 6mm / Vacuum 0.25mm / C366 5mm,25.44,SolarblueÂ®  6mm,5364,SolarbanÂ® 60 S2,Float Glass - 6mm,2004,,5mm Clear,2156,LoEÂ³ 366 S5,Ar90,0.2525,0.0445,22.49,0.1889,0.319,0.0784,33.8,-1.39,-6.71,41.28,-2.21,-2.71,0.009,Yes,No,,
EnthermalPlus,SB60 Solarblue 6mm / Argon 9.04mm / Clear 6mm / Vacuum 0.25mm / SB60 5mm,25.49,SolarblueÂ®  6mm,5364,SolarbanÂ® 60 S2,Clear Float Glass,415,,Clear  5mm,5283,SolarbanÂ® 60 S5,Ar90,0.298,0.0525,19.05,0.2069,0.3536,0.0788,33.87,-2.66,-5.52,41.7,-2.99,-1.39,0.0356,Yes,No,,
EnthermalPlus,SB60 Solarblue 6mm / Argon 9.04mm / Clear 6mm / Vacuum 0.25mm / SB70 5mm,25.49,SolarblueÂ®  6mm,5364,SolarbanÂ® 60 S2,Clear Float Glass,415,,SolarbanÂ® 70 glass  5mm,5434,SolarbanÂ® 70 S5,Ar90,0.2461,0.0433,23.07,0.1767,0.3238,0.0841,35.03,-2.18,-8.48,45.26,-4.57,-3.56,0.0131,Yes,No,,
EnthermalPlus,SB60 Solarblue 6mm / Argon 8.49mm / Clear 6mm / Vacuum 0.25mm / LUMI 5mm,25.44,SolarblueÂ®  6mm,5364,SolarbanÂ® 60 S2,SGG PLANICLEAR 6mm,21013,,SGG ECLAZ II 5mm,20755,ECLAZ II S5,Ar90,0.333,0.0587,17.05,0.2285,0.4138,0.0775,33.65,-1.39,-7.58,43.09,-2.58,-2.4,0.0721,Yes,No,,
EnthermalPlus,SB60 Optiblue 6mm / Argon 9.09mm / Clear 6mm / Vacuum 0.25mm / C180 5mm,25.44,OptiblueÂ® (SolarbanÂ® z50)  6mm,5424,SolarbanÂ® 60 S2,Float Glass - 6mm,2004,,5mm Clear,2193,LoE 180 S5,Ar90,0.3892,0.0685,14.59,0.2633,0.4448,0.0966,37.38,-0.59,-7.68,48.3,-2.67,-4.27,0.0616,Yes,No,,
EnthermalPlus,SB60 Optiblue 6mm / Argon 9.09mm / Clear 6mm / Vacuum 0.25mm / C270 5mm,25.44,OptiblueÂ® (SolarbanÂ® z50)  6mm,5424,SolarbanÂ® 60 S2,Float Glass - 6mm,2004,,5mm Clear,2028,LoEÂ² 270 S5,Ar90,0.299,0.0527,18.99,0.2399,0.3906,0.0924,36.53,-3.49,-3.95,43.35,-4.19,-1.01,0.0333,Yes,No,,
EnthermalPlus,SB60 Optiblue 6mm / Argon 9.09mm / Clear 6mm / Vacuum 0.25mm / C272 5mm,25.44,OptiblueÂ® (SolarbanÂ® z50)  6mm,5424,SolarbanÂ® 60 S2,Float Glass - 6mm,2004,,5 mm Clear,2013,LoEÂ² 272 S5,Ar90,0.3192,0.0562,17.79,0.249,0.4037,0.0873,35.53,-1.18,-4.7,41.32,-2.21,-1.05,0.0406,Yes,No,,
EnthermalPlus,SB60 Optiblue 6mm / Argon 9.09mm / Clear 6mm / Vacuum 0.25mm / C366 5mm,25.44,OptiblueÂ® (SolarbanÂ® z50)  6mm,5424,SolarbanÂ® 60 S2,Float Glass - 6mm,2004,,5mm Clear,2156,LoEÂ³ 366 S5,Ar90,0.2525,0.0445,22.49,0.2188,0.3636,0.0887,35.79,-0.15,-5.51,41.49,-2.15,-2.53,0.0119,Yes,No,,
EnthermalPlus,SB60 Optiblue 6mm / Argon 9.04mm / Clear 6mm / Vacuum 0.25mm / SB60 5mm,25.49,OptiblueÂ® (SolarbanÂ® z50)  6mm,5424,SolarbanÂ® 60 S2,Clear Float Glass,415,,Clear  5mm,5283,SolarbanÂ® 60 S5,Ar90,0.298,0.0525,19.05,0.2433,0.4034,0.0891,35.87,-1.62,-4.24,41.96,-2.88,-1.19,0.0469,Yes,No,,
EnthermalPlus,SB60 Optiblue 6mm / Argon 9.04mm / Clear 6mm / Vacuum 0.25mm / SB70 5mm,25.49,OptiblueÂ® (SolarbanÂ® z50)  6mm,5424,SolarbanÂ® 60 S2,Clear Float Glass,415,,SolarbanÂ® 70 glass  5mm,5434,SolarbanÂ® 70 S5,Ar90,0.2461,0.0433,23.07,0.2039,0.3692,0.0958,37.18,-1.06,-7.35,45.45,-4.5,-3.39,0.0172,Yes,No,,
EnthermalPlus,SB60 Optiblue 6mm / Argon 8.49mm / Clear 6mm / Vacuum 0.25mm / LUMI 5mm,25.44,OptiblueÂ® (SolarbanÂ® z50)  6mm,5424,SolarbanÂ® 60 S2,SGG PLANICLEAR 6mm,21013,,SGG ECLAZ II 5mm,20755,ECLAZ II S5,Ar90,0.333,0.0587,17.05,0.2741,0.4724,0.0874,35.59,-0.22,-6.52,43.42,-2.39,-2.13,0.0967,Yes,No,,
EnthermalPlus,SB60 Starphire 6mm / Argon 9.09mm / Clear 6mm / Vacuum 0.25mm / C180 5mm,25.44,StarphireÂ®  6mm,5349,SolarbanÂ® 60 S2,Float Glass - 6mm,2004,,5mm Clear,2193,LoE 180 S5,Ar90,0.3892,0.0685,14.59,0.3523,0.6336,0.1505,45.75,-1.3,-4.51,49.45,-2.79,-3.5,0.0885,Yes,No,,
EnthermalPlus,SB60 Starphire 6mm / Argon 9.09mm / Clear 6mm / Vacuum 0.25mm / C270 5mm,25.44,StarphireÂ®  6mm,5349,SolarbanÂ® 60 S2,Float Glass - 6mm,2004,,5mm Clear,2028,LoEÂ² 270 S5,Ar90,0.299,0.0527,18.99,0.3227,0.5562,0.1418,44.47,-5.27,-0.1,44.4,-4.31,-0.36,0.0466,Yes,No,,
EnthermalPlus,SB60 Starphire 6mm / Argon 9.09mm / Clear 6mm / Vacuum 0.25mm / C272 5mm,25.44,StarphireÂ®  6mm,5349,SolarbanÂ® 60 S2,Float Glass - 6mm,2004,,5 mm Clear,2013,LoEÂ² 272 S5,Ar90,0.3192,0.0562,17.79,0.3344,0.5748,0.1319,43.0,-1.85,-1.24,42.51,-2.36,-0.32,0.0561,Yes,No,,
EnthermalPlus,SB60 Starphire 6mm / Argon 9.09mm / Clear 6mm / Vacuum 0.25mm / C366 5mm,25.44,StarphireÂ®  6mm,5349,SolarbanÂ® 60 S2,Float Glass - 6mm,2004,,5mm Clear,2156,LoEÂ³ 366 S5,Ar90,0.2525,0.0445,22.49,0.2963,0.5173,0.1346,43.39,-0.45,-2.2,42.45,-2.44,-1.89,0.0167,Yes,No,,
EnthermalPlus,SB60 Starphire 6mm / Argon 9.04mm / Clear 6mm / Vacuum 0.25mm / SB60 5mm,25.49,StarphireÂ®  6mm,5349,SolarbanÂ® 60 S2,Clear Float Glass,415,,Clear  5mm,5283,SolarbanÂ® 60 S5,Ar90,0.298,0.0525,19.05,0.327,0.5742,0.1355,43.52,-2.47,-0.54,43.12,-3.08,-0.46,0.0664,Yes,No,,
EnthermalPlus,SB60 Starphire 6mm / Argon 9.04mm / Clear 6mm / Vacuum 0.25mm / SB70 5mm,25.49,StarphireÂ®  6mm,5349,SolarbanÂ® 60 S2,Clear Float Glass,415,,SolarbanÂ® 70 glass  5mm,5434,SolarbanÂ® 70 S5,Ar90,0.2461,0.0433,23.07,0.2765,0.5257,0.1484,45.41,-2.28,-4.14,46.33,-4.69,-2.75,0.0241,Yes,No,,
EnthermalPlus,SB60 Starphire 6mm / Argon 8.49mm / Clear 6mm / Vacuum 0.25mm / LUMI 5mm,25.44,StarphireÂ®  6mm,5349,SolarbanÂ® 60 S2,SGG PLANICLEAR 6mm,21013,,SGG ECLAZ II 5mm,20755,ECLAZ II S5,Ar90,0.333,0.0587,17.05,0.3691,0.6728,0.1321,43.1,-0.61,-3.59,44.94,-2.5,-1.2,0.1431,Yes,No,,
EnthermalPlus,SB70 6mm / Argon 9.09mm / Clear 6mm / Vacuum 0.25mm / C180 5mm,25.44,SolarbanÂ® 70 glass  6mm,5439,SolarbanÂ® 70 S2,Float Glass - 6mm,2004,,5mm Clear,2193,LoE 180 S5,Ar90,0.3867,0.0681,14.68,0.2309,0.5644,0.1648,47.69,-4.36,-5.07,51.19,-2.61,-6.83,0.0293,Yes,No,,
EnthermalPlus,SB70 6mm / Argon 9.09mm / Clear 6mm / Vacuum 0.25mm / C270 5mm,25.44,SolarbanÂ® 70 glass  6mm,5439,SolarbanÂ® 70 S2,Float Glass - 6mm,2004,,5mm Clear,2028,LoEÂ² 270 S5,Ar90,0.2975,0.0524,19.09,0.2295,0.4957,0.1578,46.74,-7.18,-2.36,45.96,-4.4,-3.46,0.0153,Yes,No,,
EnthermalPlus,SB70 6mm / Argon 9.09mm / Clear 6mm / Vacuum 0.25mm / C272 5mm,25.44,SolarbanÂ® 70 glass  6mm,5439,SolarbanÂ® 70 S2,Float Glass - 6mm,2004,,5 mm Clear,2013,LoEÂ² 272 S5,Ar90,0.3175,0.0559,17.88,0.2334,0.512,0.1498,45.65,-4.63,-3.25,44.28,-2.26,-4.06,0.0193,Yes,No,,
EnthermalPlus,SB70 6mm / Argon 9.09mm / Clear 6mm / Vacuum 0.25mm / C366 5mm,25.44,SolarbanÂ® 70 glass  6mm,5439,SolarbanÂ® 70 S2,Float Glass - 6mm,2004,,5mm Clear,2156,LoEÂ³ 366 S5,Ar90,0.2514,0.0443,22.59,0.2248,0.4614,0.1518,45.91,-3.81,-3.8,43.89,-3.1,-4.28,0.0057,Yes,No,,
EnthermalPlus,SB70 6mm / Argon 9.04mm / Clear 6mm / Vacuum 0.25mm / SB60 5mm,25.49,SolarbanÂ® 70 glass  6mm,5439,SolarbanÂ® 70 S2,Clear Float Glass,415,,Clear  5mm,5283,SolarbanÂ® 60 S5,Ar90,0.2966,0.0522,19.15,0.23,0.5116,0.1528,46.04,-5.01,-2.73,44.87,-3.14,-3.96,0.0218,Yes,No,,
EnthermalPlus,SB70 6mm / Argon 9.04mm / Clear 6mm / Vacuum 0.25mm / SB70 5mm,25.49,SolarbanÂ® 70 glass  6mm,5439,SolarbanÂ® 70 S2,Clear Float Glass,415,,SolarbanÂ® 70 glass  5mm,5434,SolarbanÂ® 70 S5,Ar90,0.2451,0.0432,23.17,0.2145,0.4692,0.1629,47.41,-5.47,-4.78,47.62,-5.22,-4.85,0.0089,Yes,No,,
EnthermalPlus,SB70 6mm / Argon 8.49mm / Clear 6mm / Vacuum 0.25mm / LUMI 5mm,25.44,SolarbanÂ® 70 glass  6mm,5439,SolarbanÂ® 70 S2,SGG PLANICLEAR 6mm,21013,,SGG ECLAZ II 5mm,20755,ECLAZ II S5,Ar90,0.3314,0.0584,17.13,0.2396,0.5988,0.15,45.72,-3.71,-4.76,47.19,-2.07,-5.86,0.0466,Yes,No,,
EnthermalPlus,SB70 Solexia 6mm / Argon 9.09mm / Clear 6mm / Vacuum 0.25mm / C180 5mm,25.44,SolexiaÂ®  6mm,5393,SolarbanÂ® 70 S2,Float Glass - 6mm,2004,,5mm Clear,2193,LoE 180 S5,Ar90,0.3867,0.0681,14.68,0.1988,0.4922,0.1364,43.83,-8.39,-3.05,50.79,-2.82,-6.96,0.017,Yes,No,,
EnthermalPlus,SB70 Solexia 6mm / Argon 9.09mm / Clear 6mm / Vacuum 0.25mm / C270 5mm,25.44,SolexiaÂ®  6mm,5393,SolarbanÂ® 70 S2,Float Glass - 6mm,2004,,5mm Clear,2028,LoEÂ² 270 S5,Ar90,0.2975,0.0524,19.09,0.1962,0.4326,0.1313,43.04,-10.68,-0.78,45.6,-4.59,-3.57,0.0091,Yes,No,,
EnthermalPlus,SB70 Solexia 6mm / Argon 9.09mm / Clear 6mm / Vacuum 0.25mm / C272 5mm,25.44,SolexiaÂ®  6mm,5393,SolarbanÂ® 70 S2,Float Glass - 6mm,2004,,5 mm Clear,2013,LoEÂ² 272 S5,Ar90,0.3175,0.0559,17.88,0.1999,0.4466,0.1249,42.05,-8.39,-1.58,43.88,-2.47,-4.18,0.0115,Yes,No,,
EnthermalPlus,SB70 Solexia 6mm / Argon 9.09mm / Clear 6mm / Vacuum 0.25mm / C366 5mm,25.44,SolexiaÂ®  6mm,5393,SolarbanÂ® 70 S2,Float Glass - 6mm,2004,,5mm Clear,2156,LoEÂ³ 366 S5,Ar90,0.2514,0.0443,22.59,0.1922,0.403,0.1263,42.26,-7.69,-2.04,43.56,-3.21,-4.39,0.0034,Yes,No,,
EnthermalPlus,SB70 Solexia 6mm / Argon 9.04mm / Clear 6mm / Vacuum 0.25mm / SB60 5mm,25.49,SolexiaÂ®  6mm,5393,SolarbanÂ® 70 S2,Clear Float Glass,415,,Clear  5mm,5283,SolarbanÂ® 60 S5,Ar90,0.2966,0.0522,19.15,0.1966,0.4465,0.1272,42.39,-8.71,-1.12,44.47,-3.32,-4.08,0.0128,Yes,No,,
EnthermalPlus,SB70 Solexia 6mm / Argon 9.04mm / Clear 6mm / Vacuum 0.25mm / SB70 5mm,25.49,SolexiaÂ®  6mm,5393,SolarbanÂ® 70 S2,Clear Float Glass,415,,SolarbanÂ® 70 glass  5mm,5434,SolarbanÂ® 70 S5,Ar90,0.2451,0.0432,23.17,0.184,0.4098,0.1351,43.6,-9.36,-2.71,47.31,-5.35,-4.98,0.0053,Yes,No,,
EnthermalPlus,SB70 Solexia 6mm / Argon 8.49mm / Clear 6mm / Vacuum 0.25mm / LUMI 5mm,25.44,SolexiaÂ®  6mm,5393,SolarbanÂ® 70 S2,SGG PLANICLEAR 6mm,21013,,SGG ECLAZ II 5mm,20755,ECLAZ II S5,Ar90,0.3314,0.0584,17.13,0.2045,0.5222,0.125,42.1,-7.62,-2.86,46.67,-2.36,-6.02,0.0264,Yes,No,,
EnthermalPlus,SB70 Solarbronze 6mm / Argon 9.09mm / Clear 6mm / Vacuum 0.25mm / C180 5mm,25.44,SolarbronzeÂ®  6mm,5377,SolarbanÂ® 70 S2,Float Glass - 6mm,2004,,5mm Clear,2193,LoE 180 S5,Ar90,0.3867,0.0681,14.68,0.1494,0.3378,0.0866,35.22,-0.03,-0.51,50.07,-2.05,-7.22,0.0141,Yes,No,,
EnthermalPlus,SB70 Solarbronze 6mm / Argon 9.09mm / Clear 6mm / Vacuum 0.25mm / C270 5mm,25.44,SolarbronzeÂ®  6mm,5377,SolarbanÂ® 70 S2,Float Glass - 6mm,2004,,5mm Clear,2028,LoEÂ² 270 S5,Ar90,0.2975,0.0524,19.09,0.1453,0.2966,0.084,34.68,-1.44,0.7,44.94,-3.89,-3.77,0.0076,Yes,No,,
EnthermalPlus,SB70 Solarbronze 6mm / Argon 9.09mm / Clear 6mm / Vacuum 0.25mm / C272 5mm,25.44,SolarbronzeÂ®  6mm,5377,SolarbanÂ® 70 S2,Float Glass - 6mm,2004,,5 mm Clear,2013,LoEÂ² 272 S5,Ar90,0.3175,0.0559,17.88,0.1484,0.3066,0.0813,34.14,-0.22,0.19,43.13,-1.68,-4.42,0.0097,Yes,No,,
EnthermalPlus,SB70 Solarbronze 6mm / Argon 9.09mm / Clear 6mm / Vacuum 0.25mm / C366 5mm,25.44,SolarbronzeÂ®  6mm,5377,SolarbanÂ® 70 S2,Float Glass - 6mm,2004,,5mm Clear,2156,LoEÂ³ 366 S5,Ar90,0.2514,0.0443,22.59,0.1405,0.276,0.0821,34.3,0.14,-0.02,42.94,-2.51,-4.6,0.0028,Yes,No,,
EnthermalPlus,SB70 Solarbronze 6mm / Argon 9.04mm / Clear 6mm / Vacuum 0.25mm / SB60 5mm,25.49,SolarbronzeÂ®  6mm,5377,SolarbanÂ® 70 S2,Clear Float Glass,415,,Clear  5mm,5283,SolarbanÂ® 60 S5,Ar90,0.2966,0.0522,19.15,0.1456,0.3062,0.0824,34.35,-0.43,0.5,43.73,-2.52,-4.33,0.0107,Yes,No,,
EnthermalPlus,SB70 Solarbronze 6mm / Argon 9.04mm / Clear 6mm / Vacuum 0.25mm / SB70 5mm,25.49,SolarbronzeÂ®  6mm,5377,SolarbanÂ® 70 S2,Clear Float Glass,415,,SolarbanÂ® 70 glass  5mm,5434,SolarbanÂ® 70 S5,Ar90,0.2451,0.0432,23.17,0.134,0.2807,0.0859,35.06,-0.66,-0.45,46.75,-4.74,-5.21,0.0044,Yes,No,,
EnthermalPlus,SB70 Solarbronze 6mm / Argon 8.49mm / Clear 6mm / Vacuum 0.25mm / LUMI 5mm,25.44,SolarbronzeÂ®  6mm,5377,SolarbanÂ® 70 S2,SGG PLANICLEAR 6mm,21013,,SGG ECLAZ II 5mm,20755,ECLAZ II S5,Ar90,0.3314,0.0584,17.13,0.1529,0.3586,0.0814,34.17,0.22,-0.54,45.74,-1.37,-6.32,0.022,Yes,No,,
EnthermalPlus,SB70 Solargray 6mm / Argon 9.09mm / Clear 6mm / Vacuum 0.25mm / C180 5mm,25.44,SolargrayÂ®  6mm,5373,SolarbanÂ® 70 S2,Float Glass - 6mm,2004,,5mm Clear,2193,LoE 180 S5,Ar90,0.3867,0.0681,14.68,0.1318,0.2824,0.0739,32.71,-0.39,-4.04,49.88,-2.11,-7.49,0.0137,Yes,No,,
EnthermalPlus,SB70 Solargray 6mm / Argon 9.09mm / Clear 6mm / Vacuum 0.25mm / C270 5mm,25.44,SolargrayÂ®  6mm,5373,SolarbanÂ® 70 S2,Float Glass - 6mm,2004,,5mm Clear,2028,LoEÂ² 270 S5,Ar90,0.2975,0.0524,19.09,0.1275,0.2481,0.0722,32.3,-1.59,-2.67,44.77,-3.95,-4.02,0.0074,Yes,No,,
EnthermalPlus,SB70 Solargray 6mm / Argon 9.09mm / Clear 6mm / Vacuum 0.25mm / C272 5mm,25.44,SolargrayÂ®  6mm,5373,SolarbanÂ® 70 S2,Float Glass - 6mm,2004,,5 mm Clear,2013,LoEÂ² 272 S5,Ar90,0.3175,0.0559,17.88,0.1303,0.2563,0.0702,31.85,-0.56,-3.06,42.94,-1.74,-4.71,0.0093,Yes,No,,
EnthermalPlus,SB70 Solargray 6mm / Argon 9.09mm / Clear 6mm / Vacuum 0.25mm / C366 5mm,25.44,SolargrayÂ®  6mm,5373,SolarbanÂ® 70 S2,Float Glass - 6mm,2004,,5mm Clear,2156,LoEÂ³ 366 S5,Ar90,0.2514,0.0443,22.59,0.1227,0.231,0.0707,31.97,-0.24,-3.32,42.78,-2.54,-4.83,0.0027,Yes,No,,
EnthermalPlus,SB70 Solargray 6mm / Argon 9.04mm / Clear 6mm / Vacuum 0.25mm / SB60 5mm,25.49,SolargrayÂ®  6mm,5373,SolarbanÂ® 70 S2,Clear Float Glass,415,,Clear  5mm,5283,SolarbanÂ® 60 S5,Ar90,0.2966,0.0522,19.15,0.1278,0.2561,0.0709,32.01,-0.75,-2.82,43.55,-2.58,-4.6,0.0103,Yes,No,,
EnthermalPlus,SB70 Solargray 6mm / Argon 9.04mm / Clear 6mm / Vacuum 0.25mm / SB70 5mm,25.49,SolargrayÂ®  6mm,5373,SolarbanÂ® 70 S2,Clear Float Glass,415,,SolarbanÂ® 70 glass  5mm,5434,SolarbanÂ® 70 S5,Ar90,0.2451,0.0432,23.17,0.1169,0.2348,0.0735,32.6,-0.79,-3.92,46.61,-4.79,-5.43,0.0043,Yes,No,,
EnthermalPlus,SB70 Solargray 6mm / Argon 8.49mm / Clear 6mm / Vacuum 0.25mm / LUMI 5mm,25.44,SolargrayÂ®  6mm,5373,SolarbanÂ® 70 S2,SGG PLANICLEAR 6mm,21013,,SGG ECLAZ II 5mm,20755,ECLAZ II S5,Ar90,0.3314,0.0584,17.13,0.1343,0.2997,0.0702,31.87,-0.16,-3.76,45.51,-1.46,-6.68,0.0212,Yes,No,,
EnthermalPlus,SB70 Optigray 6mm / Argon 9.09mm / Clear 6mm / Vacuum 0.25mm / C180 5mm,25.44,OptigrayÂ®  6mm,5390,SolarbanÂ® 70 S2,Float Glass - 6mm,2004,,5mm Clear,2193,LoE 180 S5,Ar90,0.3867,0.0681,14.68,0.1721,0.4001,0.1045,38.69,-2.71,-3.99,50.33,-2.31,-7.24,0.0179,Yes,No,,
EnthermalPlus,SB70 Optigray 6mm / Argon 9.09mm / Clear 6mm / Vacuum 0.25mm / C270 5mm,25.44,OptigrayÂ®  6mm,5390,SolarbanÂ® 70 S2,Float Glass - 6mm,2004,,5mm Clear,2028,LoEÂ² 270 S5,Ar90,0.2975,0.0524,19.09,0.1688,0.3515,0.101,38.04,-4.57,-2.09,45.18,-4.13,-3.8,0.0096,Yes,No,,
EnthermalPlus,SB70 Optigray 6mm / Argon 9.09mm / Clear 6mm / Vacuum 0.25mm / C272 5mm,25.44,OptigrayÂ®  6mm,5390,SolarbanÂ® 70 S2,Float Glass - 6mm,2004,,5 mm Clear,2013,LoEÂ² 272 S5,Ar90,0.3175,0.0559,17.88,0.1721,0.3631,0.097,37.31,-2.87,-2.71,43.4,-1.95,-4.46,0.0122,Yes,No,,
EnthermalPlus,SB70 Optigray 6mm / Argon 9.09mm / Clear 6mm / Vacuum 0.25mm / C366 5mm,25.44,OptigrayÂ®  6mm,5390,SolarbanÂ® 70 S2,Float Glass - 6mm,2004,,5mm Clear,2156,LoEÂ³ 366 S5,Ar90,0.2514,0.0443,22.59,0.1641,0.3273,0.098,37.49,-2.35,-3.08,43.16,-2.75,-4.62,0.0036,Yes,No,,
EnthermalPlus,SB70 Optigray 6mm / Argon 9.04mm / Clear 6mm / Vacuum 0.25mm / SB60 5mm,25.49,OptigrayÂ®  6mm,5390,SolarbanÂ® 70 S2,Clear Float Glass,415,,Clear  5mm,5283,SolarbanÂ® 60 S5,Ar90,0.2966,0.0522,19.15,0.1691,0.3628,0.0985,37.57,-3.15,-2.34,44.0,-2.8,-4.36,0.0135,Yes,No,,
EnthermalPlus,SB70 Optigray 6mm / Argon 9.04mm / Clear 6mm / Vacuum 0.25mm / SB70 5mm,25.49,OptigrayÂ®  6mm,5390,SolarbanÂ® 70 S2,Clear Float Glass,415,,SolarbanÂ® 70 glass  5mm,5434,SolarbanÂ® 70 S5,Ar90,0.2451,0.0432,23.17,0.1566,0.3328,0.1036,38.51,-3.42,-3.8,46.96,-4.95,-5.21,0.0056,Yes,No,,
EnthermalPlus,SB70 Optigray 6mm / Argon 8.49mm / Clear 6mm / Vacuum 0.25mm / LUMI 5mm,25.44,OptigrayÂ®  6mm,5390,SolarbanÂ® 70 S2,SGG PLANICLEAR 6mm,21013,,SGG ECLAZ II 5mm,20755,ECLAZ II S5,Ar90,0.3314,0.0584,17.13,0.1768,0.4246,0.0971,37.35,-2.25,-3.75,46.08,-1.71,-6.36,0.0279,Yes,No,,
EnthermalPlus,SB70 Solarblue 6mm / Argon 9.09mm / Clear 6mm / Vacuum 0.25mm / C180 5mm,25.44,SolarblueÂ®  6mm,5396,SolarbanÂ® 70 S2,Float Glass - 6mm,2004,,5mm Clear,2193,LoE 180 S5,Ar90,0.3867,0.0681,14.68,0.1605,0.3569,0.0932,36.89,-2.9,-10.1,50.18,-2.4,-7.68,0.0173,Yes,No,,
EnthermalPlus,SB70 Solarblue 6mm / Argon 9.09mm / Clear 6mm / Vacuum 0.25mm / C270 5mm,25.44,SolarblueÂ®  6mm,5396,SolarbanÂ® 70 S2,Float Glass - 6mm,2004,,5mm Clear,2028,LoEÂ² 270 S5,Ar90,0.2975,0.0524,19.09,0.157,0.3137,0.0906,36.33,-4.75,-7.75,45.04,-4.21,-4.2,0.0093,Yes,No,,
EnthermalPlus,SB70 Solarblue 6mm / Argon 9.09mm / Clear 6mm / Vacuum 0.25mm / C272 5mm,25.44,SolarblueÂ®  6mm,5396,SolarbanÂ® 70 S2,Float Glass - 6mm,2004,,5 mm Clear,2013,LoEÂ² 272 S5,Ar90,0.3175,0.0559,17.88,0.1603,0.3239,0.0871,35.64,-3.14,-8.25,43.24,-2.03,-4.91,0.0118,Yes,No,,
EnthermalPlus,SB70 Solarblue 6mm / Argon 9.09mm / Clear 6mm / Vacuum 0.25mm / C366 5mm,25.44,SolarblueÂ®  6mm,5396,SolarbanÂ® 70 S2,Float Glass - 6mm,2004,,5mm Clear,2156,LoEÂ³ 366 S5,Ar90,0.2514,0.0443,22.59,0.1525,0.2924,0.0879,35.79,-2.58,-8.74,43.03,-2.8,-4.99,0.0035,Yes,No,,
EnthermalPlus,SB70 Solarblue 6mm / Argon 9.04mm / Clear 6mm / Vacuum 0.25mm / SB60 5mm,25.49,SolarblueÂ®  6mm,5396,SolarbanÂ® 70 S2,Clear Float Glass,415,,Clear  5mm,5283,SolarbanÂ® 60 S5,Ar90,0.2966,0.0522,19.15,0.1575,0.3238,0.0883,35.87,-3.4,-7.95,43.84,-2.88,-4.8,0.0131,Yes,No,,
EnthermalPlus,SB70 Solarblue 6mm / Argon 9.04mm / Clear 6mm / Vacuum 0.25mm / SB70 5mm,25.49,SolarblueÂ®  6mm,5396,SolarbanÂ® 70 S2,Clear Float Glass,415,,SolarbanÂ® 70 glass  5mm,5434,SolarbanÂ® 70 S5,Ar90,0.2451,0.0432,23.17,0.1454,0.2971,0.0927,36.75,-3.38,-9.77,46.84,-5.02,-5.54,0.0054,Yes,No,,
EnthermalPlus,SB70 Solarblue 6mm / Argon 8.49mm / Clear 6mm / Vacuum 0.25mm / LUMI 5mm,25.44,SolarblueÂ®  6mm,5396,SolarbanÂ® 70 S2,SGG PLANICLEAR 6mm,21013,,SGG ECLAZ II 5mm,20755,ECLAZ II S5,Ar90,0.3314,0.0584,17.13,0.1645,0.3787,0.0871,35.69,-2.47,-9.39,45.88,-1.83,-6.93,0.0269,Yes,No,,
EnthermalPlus,SB70 Optiblue 6mm / Argon 9.09mm / Clear 6mm / Vacuum 0.25mm / C180 5mm,25.44,OptiblueÂ® (SolarbanÂ® z75)  6mm,5428,SolarbanÂ® 70 S2,Float Glass - 6mm,2004,,5mm Clear,2193,LoE 180 S5,Ar90,0.3867,0.0681,14.68,0.1792,0.4072,0.1074,39.33,-1.53,-8.87,50.37,-2.33,-7.49,0.0229,Yes,No,,
EnthermalPlus,SB70 Optiblue 6mm / Argon 9.09mm / Clear 6mm / Vacuum 0.25mm / C270 5mm,25.44,OptiblueÂ® (SolarbanÂ® z75)  6mm,5428,SolarbanÂ® 70 S2,Float Glass - 6mm,2004,,5mm Clear,2028,LoEÂ² 270 S5,Ar90,0.2975,0.0524,19.09,0.1764,0.3577,0.1038,38.66,-3.64,-6.45,45.22,-4.15,-4.04,0.0122,Yes,No,,
EnthermalPlus,SB70 Optiblue 6mm / Argon 9.09mm / Clear 6mm / Vacuum 0.25mm / C272 5mm,25.44,OptiblueÂ® (SolarbanÂ® z75)  6mm,5428,SolarbanÂ® 70 S2,Float Glass - 6mm,2004,,5 mm Clear,2013,LoEÂ² 272 S5,Ar90,0.3175,0.0559,17.88,0.1798,0.3695,0.0995,37.89,-1.86,-7.06,43.44,-1.97,-4.73,0.0154,Yes,No,,
EnthermalPlus,SB70 Optiblue 6mm / Argon 9.09mm / Clear 6mm / Vacuum 0.25mm / C366 5mm,25.44,OptiblueÂ® (SolarbanÂ® z75)  6mm,5428,SolarbanÂ® 70 S2,Float Glass - 6mm,2004,,5mm Clear,2156,LoEÂ³ 366 S5,Ar90,0.2514,0.0443,22.59,0.1715,0.3332,0.1006,38.08,-1.24,-7.55,43.2,-2.77,-4.83,0.0045,Yes,No,,
EnthermalPlus,SB70 Optiblue 6mm / Argon 9.04mm / Clear 6mm / Vacuum 0.25mm / SB60 5mm,25.49,OptiblueÂ® (SolarbanÂ® z75)  6mm,5428,SolarbanÂ® 70 S2,Clear Float Glass,415,,Clear  5mm,5283,SolarbanÂ® 60 S5,Ar90,0.2966,0.0522,19.15,0.1768,0.3693,0.1011,38.16,-2.16,-6.7,44.04,-2.82,-4.62,0.0172,Yes,No,,
EnthermalPlus,SB70 Optiblue 6mm / Argon 9.04mm / Clear 6mm / Vacuum 0.25mm / SB70 5mm,25.49,OptiblueÂ® (SolarbanÂ® z75)  6mm,5428,SolarbanÂ® 70 S2,Clear Float Glass,415,,SolarbanÂ® 70 glass  5mm,5434,SolarbanÂ® 70 S5,Ar90,0.2451,0.0432,23.17,0.1633,0.3386,0.1065,39.15,-2.17,-8.59,46.99,-4.97,-5.39,0.0071,Yes,No,,
EnthermalPlus,SB70 Optiblue 6mm / Argon 8.49mm / Clear 6mm / Vacuum 0.25mm / LUMI 5mm,25.44,OptiblueÂ® (SolarbanÂ® z75)  6mm,5428,SolarbanÂ® 70 S2,SGG PLANICLEAR 6mm,21013,,SGG ECLAZ II 5mm,20755,ECLAZ II S5,Ar90,0.3314,0.0584,17.13,0.1849,0.4321,0.0996,37.94,-1.13,-8.28,46.14,-1.73,-6.7,0.0359,Yes,No,,
EnthermalPlus,SB72 Starphire 6mm / Argon 9.09mm / Clear 6mm / Vacuum 0.25mm / C180 5mm,25.44,StarphireÂ®  6mm,5435,SolarbanÂ® 72 S2,Float Glass - 6mm,2004,,5mm Clear,2193,LoE 180 S5,Ar90,0.3867,0.0681,14.69,0.2395,0.5814,0.1683,48.11,-2.34,-5.46,51.22,-2.49,-6.84,0.0353,Yes,No,,
EnthermalPlus,SB72 Starphire 6mm / Argon 9.09mm / Clear 6mm / Vacuum 0.25mm / C270 5mm,25.44,StarphireÂ®  6mm,5435,SolarbanÂ® 72 S2,Float Glass - 6mm,2004,,5mm Clear,2028,LoEÂ² 270 S5,Ar90,0.2975,0.0524,19.09,0.2389,0.5105,0.1608,47.1,-5.39,-2.41,45.98,-4.32,-3.49,0.0181,Yes,No,,
EnthermalPlus,SB72 Starphire 6mm / Argon 9.09mm / Clear 6mm / Vacuum 0.25mm / C272 5mm,25.44,StarphireÂ®  6mm,5435,SolarbanÂ® 72 S2,Float Glass - 6mm,2004,,5 mm Clear,2013,LoEÂ² 272 S5,Ar90,0.3175,0.0559,17.88,0.2428,0.5273,0.1525,45.97,-2.76,-3.3,44.3,-2.16,-4.07,0.0228,Yes,No,,
EnthermalPlus,SB72 Starphire 6mm / Argon 9.09mm / Clear 6mm / Vacuum 0.25mm / C366 5mm,25.44,StarphireÂ®  6mm,5435,SolarbanÂ® 72 S2,Float Glass - 6mm,2004,,5mm Clear,2156,LoEÂ³ 366 S5,Ar90,0.2514,0.0443,22.59,0.2341,0.4751,0.1546,46.25,-1.89,-3.92,43.9,-3.04,-4.34,0.0069,Yes,No,,
EnthermalPlus,SB72 Starphire 6mm / Argon 9.04mm / Clear 6mm / Vacuum 0.25mm / SB60 5mm,25.49,StarphireÂ®  6mm,5435,SolarbanÂ® 72 S2,Clear Float Glass,415,,Clear  5mm,5283,SolarbanÂ® 60 S5,Ar90,0.2966,0.0522,19.15,0.2394,0.5269,0.1556,46.38,-3.17,-2.76,44.88,-3.05,-3.98,0.026,Yes,No,,
EnthermalPlus,SB72 Starphire 6mm / Argon 9.04mm / Clear 6mm / Vacuum 0.25mm / SB70 5mm,25.49,StarphireÂ®  6mm,5435,SolarbanÂ® 72 S2,Clear Float Glass,415,,SolarbanÂ® 70 glass  5mm,5434,SolarbanÂ® 70 S5,Ar90,0.2451,0.0432,23.17,0.2231,0.4831,0.1662,47.8,-3.49,-5.16,47.62,-5.18,-4.89,0.0108,Yes,No,,
EnthermalPlus,SB72 Starphire 6mm / Argon 8.49mm / Clear 6mm / Vacuum 0.25mm / LUMI 5mm,25.44,StarphireÂ®  6mm,5435,SolarbanÂ® 72 S2,SGG PLANICLEAR 6mm,21013,,SGG ECLAZ II 5mm,20755,ECLAZ II S5,Ar90,0.3314,0.0584,17.13,0.2495,0.6169,0.1527,46.05,-1.77,-4.96,47.22,-1.91,-5.86,0.0571,Yes,No,,
EnthermalPlus,LUMI 6mm / Argon 8.75mm / Clear 6mm / Vacuum 0.25mm / C180 5mm,25.4,SGG ECLAZ II 6mm,20756,ECLAZ II S2,Float Glass - 6mm,2004,,5mm Clear,2193,LoE 180 S5,Ar90,0.3931,0.0692,14.45,0.5144,0.7069,0.1633,47.62,-1.85,-5.86,49.13,-1.59,-6.22,0.1631,Yes,Yes,0.519822,0.412532
EnthermalPlus,LUMI 6mm / Argon 8.75mm / Clear 6mm / Vacuum 0.25mm / C270 5mm,25.4,SGG ECLAZ II 6mm,20756,ECLAZ II S2,Float Glass - 6mm,2004,,5mm Clear,2028,LoEÂ² 270 S5,Ar90,0.3013,0.0531,18.84,0.4071,0.6204,0.1525,46.11,-6.6,-0.55,44.1,-3.22,-2.87,0.0818,Yes,Yes,0.411797,0.312673
EnthermalPlus,LUMI 6mm / Argon 8.75mm / Clear 6mm / Vacuum 0.25mm / C272 5mm,25.4,SGG ECLAZ II 6mm,20756,ECLAZ II S2,Float Glass - 6mm,2004,,5 mm Clear,2013,LoEÂ² 272 S5,Ar90,0.3219,0.0567,17.64,0.4319,0.6413,0.1401,44.37,-2.53,-1.91,42.17,-1.08,-3.23,0.0977,Yes,Yes,0.436776,0.335168
EnthermalPlus,LUMI 6mm / Argon 8.75mm / Clear 6mm / Vacuum 0.25mm / C366 5mm,25.4,SGG ECLAZ II 6mm,20756,ECLAZ II S2,Float Glass - 6mm,2004,,5mm Clear,2156,LoEÂ³ 366 S5,Ar90,0.2542,0.0448,22.34,0.3572,0.5771,0.1435,44.82,-0.75,-3.08,42.18,-1.42,-4.1,0.0299,Yes,Yes,0.361206,0.260975
EnthermalPlus,LUMI 6mm / Argon 8.7mm / Clear 6mm / Vacuum 0.25mm / SB60 5mm,25.45,SGG ECLAZ II 6mm,20756,ECLAZ II S2,Clear Float Glass,415,,Clear  5mm,5283,SolarbanÂ® 60 S5,Ar90,0.3004,0.0529,18.9,0.4177,0.6406,0.1446,44.97,-3.27,-1.08,42.79,-1.85,-3.27,0.1198,Yes,Yes,0.422624,0.311696
EnthermalPlus,LUMI 6mm / Argon 8.7mm / Clear 6mm / Vacuum 0.25mm / SB70 5mm,25.45,SGG ECLAZ II 6mm,20756,ECLAZ II S2,Clear Float Glass,415,,SolarbanÂ® 70 glass  5mm,5434,SolarbanÂ® 70 S5,Ar90,0.2477,0.0436,22.92,0.3315,0.5863,0.1608,47.24,-2.84,-5.43,46.07,-3.78,-4.68,0.0437,Yes,Yes,0.336152,0.253852
EnthermalPlus,LUMI 6mm / Argon 8.15mm / Clear 6mm / Vacuum 0.25mm / LUMI 5mm,25.4,SGG ECLAZ II 6mm,20756,ECLAZ II S2,SGG PLANICLEAR 6mm,21013,,SGG ECLAZ II 5mm,20755,ECLAZ II S5,Ar90,0.3358,0.0591,16.91,0.5337,0.7508,0.1404,44.48,-1.05,-4.73,44.52,-0.93,-4.88,0.2696,Yes,Yes,0.538179,0.350160
EnthermalPlus,ZEN 6mm / Argon 8.75mm / Clear 6mm / Vacuum 0.25mm / C180 5mm,25.4,SGG ECLAZ ONE II 6mm,20764,ECLAZ ONE II S2,Float Glass - 6mm,2004,,5mm Clear,2193,LoE 180 S5,Ar90,0.39,0.0687,14.56,0.4343,0.6704,0.2191,54.23,-1.73,-7.98,52.68,-1.98,-7.66,0.1522,Yes,Yes,0.439181,0.408852
EnthermalPlus,ZEN 6mm / Argon 8.75mm / Clear 6mm / Vacuum 0.25mm / C270 5mm,25.4,SGG ECLAZ ONE II 6mm,20764,ECLAZ ONE II S2,Float Glass - 6mm,2004,,5mm Clear,2028,LoEÂ² 270 S5,Ar90,0.2995,0.0527,18.96,0.3675,0.5882,0.2094,53.13,-5.07,-4.58,47.31,-3.66,-4.37,0.0772,Yes,Yes,0.371333,0.310541
EnthermalPlus,ZEN 6mm / Argon 8.75mm / Clear 6mm / Vacuum 0.25mm / C272 5mm,25.4,SGG ECLAZ ONE II 6mm,20764,ECLAZ ONE II S2,Float Glass - 6mm,2004,,5 mm Clear,2013,LoEÂ² 272 S5,Ar90,0.3199,0.0563,17.75,0.3857,0.6075,0.1983,51.88,-2.15,-5.66,45.79,-1.55,-4.91,0.0917,Yes,Yes,0.389758,0.332726
EnthermalPlus,ZEN 6mm / Argon 8.75mm / Clear 6mm / Vacuum 0.25mm / C366 5mm,25.4,SGG ECLAZ ONE II 6mm,20764,ECLAZ ONE II S2,Float Glass - 6mm,2004,,5mm Clear,2156,LoEÂ³ 366 S5,Ar90,0.2529,0.0445,22.45,0.3283,0.5468,0.2013,52.21,-0.95,-6.37,45.16,-2.31,-5.3,0.0279,Yes,Yes,0.331556,0.259477
EnthermalPlus,ZEN 6mm / Argon 8.7mm / Clear 6mm / Vacuum 0.25mm / SB60 5mm,25.45,SGG ECLAZ ONE II 6mm,20764,ECLAZ ONE II S2,Clear Float Glass,415,,Clear  5mm,5283,SolarbanÂ® 60 S5,Ar90,0.2986,0.0526,19.02,0.3744,0.607,0.2024,52.32,-2.67,-5.05,46.34,-2.47,-4.86,0.1123,Yes,Yes,0.378480,0.309600
EnthermalPlus,ZEN 6mm / Argon 8.7mm / Clear 6mm / Vacuum 0.25mm / SB70 5mm,25.45,SGG ECLAZ ONE II 6mm,20764,ECLAZ ONE II S2,Clear Float Glass,415,,SolarbanÂ® 70 glass  5mm,5434,SolarbanÂ® 70 S5,Ar90,0.2465,0.0434,23.04,0.3055,0.5561,0.2168,53.94,-2.52,-7.74,48.78,-4.43,-5.49,0.0402,Yes,Yes,0.309280,0.252446
EnthermalPlus,ZEN 6mm / Argon 8.15mm / Clear 6mm / Vacuum 0.25mm / LUMI 5mm,25.4,SGG ECLAZ ONE II 6mm,20764,ECLAZ ONE II S2,SGG PLANICLEAR 6mm,21013,,SGG ECLAZ II 5mm,20755,ECLAZ II S5,Ar90,0.3339,0.0588,17.01,0.4535,0.7111,0.1985,51.96,-1.12,-7.48,49.06,-1.31,-6.91,0.2502,Yes,Yes,0.457650,0.347826
EnthermalPlus,SKN183 6mm / Argon 8.75mm / Clear 6mm / Vacuum 0.25mm / C180 5mm,25.4,SGG COOL-LITE SKN 183 II 6mm,20896,COOL-LITE SKN 183 II S2,Float Glass - 6mm,2004,,5mm Clear,2193,LoE 180 S5,Ar90,0.3894,0.0686,14.58,0.3102,0.6397,0.1612,47.36,-2.25,-9.15,50.4,-3.34,-6.25,0.1128,Yes,Yes,0.319567,0.408040
EnthermalPlus,SKN183 6mm / Argon 8.75mm / Clear 6mm / Vacuum 0.25mm / C270 5mm,25.4,SGG COOL-LITE SKN 183 II 6mm,20896,COOL-LITE SKN 183 II S2,Float Glass - 6mm,2004,,5mm Clear,2028,LoEÂ² 270 S5,Ar90,0.2991,0.0527,18.98,0.2977,0.5616,0.1523,46.1,-6.12,-5.38,45.26,-4.83,-2.93,0.0575,Yes,Yes,0.304299,0.310070
EnthermalPlus,SKN183 6mm / Argon 8.75mm / Clear 6mm / Vacuum 0.25mm / C272 5mm,25.4,SGG COOL-LITE SKN 183 II 6mm,20896,COOL-LITE SKN 183 II S2,Float Glass - 6mm,2004,,5 mm Clear,2013,LoEÂ² 272 S5,Ar90,0.3194,0.0563,17.78,0.3052,0.5803,0.1421,44.68,-2.79,-6.57,43.48,-2.89,-3.35,0.0695,Yes,Yes,0.312332,0.332186
EnthermalPlus,SKN183 6mm / Argon 8.75mm / Clear 6mm / Vacuum 0.25mm / C366 5mm,25.4,SGG COOL-LITE SKN 183 II 6mm,20896,COOL-LITE SKN 183 II S2,Float Glass - 6mm,2004,,5mm Clear,2156,LoEÂ³ 366 S5,Ar90,0.2526,0.0445,22.48,0.2817,0.5225,0.1448,45.04,-1.52,-7.37,43.27,-3.07,-4.01,0.021,Yes,Yes,0.287054,0.259145
EnthermalPlus,SKN183 6mm / Argon 8.7mm / Clear 6mm / Vacuum 0.25mm / SB60 5mm,25.45,SGG COOL-LITE SKN 183 II 6mm,20896,COOL-LITE SKN 183 II S2,Clear Float Glass,415,,Clear  5mm,5283,SolarbanÂ® 60 S5,Ar90,0.2982,0.0525,19.04,0.3001,0.5797,0.1459,45.18,-3.35,-5.88,44.08,-3.66,-3.33,0.0834,Yes,Yes,0.306899,0.309134
EnthermalPlus,SKN183 6mm / Argon 8.7mm / Clear 6mm / Vacuum 0.25mm / SB70 5mm,25.45,SGG COOL-LITE SKN 183 II 6mm,20896,COOL-LITE SKN 183 II S2,Clear Float Glass,415,,SolarbanÂ® 70 glass  5mm,5434,SolarbanÂ® 70 S5,Ar90,0.2462,0.0434,23.06,0.265,0.5311,0.1589,47.0,-3.38,-8.84,47.06,-5.23,-4.55,0.0311,Yes,Yes,0.270578,0.252135
EnthermalPlus,SKN183 6mm / Argon 8.15mm / Clear 6mm / Vacuum 0.25mm / LUMI 5mm,25.4,SGG COOL-LITE SKN 183 II 6mm,20896,COOL-LITE SKN 183 II S2,SGG PLANICLEAR 6mm,21013,,SGG ECLAZ II 5mm,20755,ECLAZ II S5,Ar90,0.3335,0.0587,17.03,0.3237,0.679,0.1424,44.77,-1.55,-8.63,46.16,-3.15,-5.03,0.1837,Yes,Yes,0.331691,0.347311
EnthermalPlus,XTREME 6mm / Argon 8.75mm / Clear 6mm / Vacuum 0.25mm / C180 5mm,25.4,SGG COOL-LITE XTREME 61-29 II 6mm,20980,COOL-LITE XTREME 61-29 II S2,Float Glass - 6mm,2004,,5mm Clear,2193,LoE 180 S5,Ar90,0.3897,0.0686,14.57,0.2162,0.5242,0.1378,44.13,-2.93,-7.82,52.1,-5.95,-3.6,0.0935,Yes,Yes,0.230053,0.408433
EnthermalPlus,XTREME 6mm / Argon 8.75mm / Clear 6mm / Vacuum 0.25mm / C270 5mm,25.4,SGG COOL-LITE XTREME 61-29 II 6mm,20980,COOL-LITE XTREME 61-29 II S2,Float Glass - 6mm,2004,,5mm Clear,2028,LoEÂ² 270 S5,Ar90,0.2993,0.0527,18.97,0.2168,0.4604,0.1317,43.17,-6.02,-4.54,46.77,-7.48,-0.64,0.0485,Yes,Yes,0.226767,0.310298
EnthermalPlus,XTREME 6mm / Argon 8.75mm / Clear 6mm / Vacuum 0.25mm / C272 5mm,25.4,SGG COOL-LITE XTREME 61-29 II 6mm,20980,COOL-LITE XTREME 61-29 II S2,Float Glass - 6mm,2004,,5 mm Clear,2013,LoEÂ² 272 S5,Ar90,0.3196,0.0563,17.77,0.2197,0.4753,0.1247,42.09,-3.42,-5.36,45.18,-5.75,-0.66,0.0588,Yes,Yes,0.230541,0.332447
EnthermalPlus,XTREME 6mm / Argon 8.75mm / Clear 6mm / Vacuum 0.25mm / C366 5mm,25.4,SGG COOL-LITE XTREME 61-29 II 6mm,20980,COOL-LITE XTREME 61-29 II S2,Float Glass - 6mm,2004,,5mm Clear,2156,LoEÂ³ 366 S5,Ar90,0.2528,0.0445,22.47,0.2128,0.4285,0.1263,42.33,-2.53,-6.12,44.64,-5.94,-2.05,0.0176,Yes,Yes,0.220800,0.259305
EnthermalPlus,XTREME 6mm / Argon 8.7mm / Clear 6mm / Vacuum 0.25mm / SB60 5mm,25.45,SGG COOL-LITE XTREME 61-29 II 6mm,20980,COOL-LITE XTREME 61-29 II S2,Clear Float Glass,415,,Clear  5mm,5283,SolarbanÂ® 60 S5,Ar90,0.2984,0.0525,19.03,0.2168,0.475,0.1273,42.47,-3.8,-4.85,45.76,-6.59,-0.73,0.0698,Yes,Yes,0.226887,0.309360
EnthermalPlus,XTREME 6mm / Argon 8.7mm / Clear 6mm / Vacuum 0.25mm / SB70 5mm,25.45,SGG COOL-LITE XTREME 61-29 II 6mm,20980,COOL-LITE XTREME 61-29 II S2,Clear Float Glass,415,,SolarbanÂ® 70 glass  5mm,5434,SolarbanÂ® 70 S5,Ar90,0.2463,0.0434,23.05,0.2026,0.4359,0.1359,43.82,-3.99,-7.58,48.29,-7.88,-2.71,0.0259,Yes,Yes,0.210633,0.252285
EnthermalPlus,XTREME 6mm / Argon 8.15mm / Clear 6mm / Vacuum 0.25mm / LUMI 5mm,25.4,SGG COOL-LITE XTREME 61-29 II 6mm,20980,COOL-LITE XTREME 61-29 II S2,SGG PLANICLEAR 6mm,21013,,SGG ECLAZ II 5mm,20755,ECLAZ II S5,Ar90,0.3337,0.0588,17.02,0.2242,0.5559,0.125,42.18,-2.39,-7.04,48.33,-6.29,-1.59,0.1507,Yes,Yes,0.236019,0.347560
EnthermalPlus,C180 6mm / Argon 8.05mm / C180 6mm / Vacuum 0.25mm / Clear 6mm,25.4,6mm Clear,2194,LoE 180 S2,6mm Clear,2194,LoE 180 S4,Float Glass - 6mm,2004,,Ar90,0.4004,0.0705,14.18,0.4718,0.664,0.1998,52.01,-2.92,-6.55,50.53,-1.71,-7.18,0.1048,Yes,No,,
EnthermalPlus,C180 6mm / Argon 8.05mm / C270 6mm / Vacuum 0.25mm / Clear 6mm,25.4,6mm Clear,2194,LoE 180 S2,6mm Clear,2029,LoEÂ² 270 S4,Float Glass - 6mm,2004,,Ar90,0.3057,0.0538,18.57,0.3127,0.5835,0.1774,49.34,-3.57,-5.16,47.61,-7.81,0.14,0.0539,Yes,No,,
EnthermalPlus,C180 6mm / Argon 8.05mm / C272 6mm / Vacuum 0.25mm / Clear 6mm,25.4,6mm Clear,2194,LoE 180 S2,6 mm Clear,2014,LoEÂ² 272 S4,Float Glass - 6mm,2004,,Ar90,0.3269,0.0576,17.37,0.3461,0.6011,0.1665,47.95,-2.22,-5.48,45.85,-2.86,-1.7,0.0649,Yes,No,,
EnthermalPlus,C180 6mm / Argon 8.05mm / C366 6mm / Vacuum 0.25mm / Clear 6mm,25.4,6mm Clear,2194,LoE 180 S2,6mm Clear,2157,LoEÂ³ 366 S4,Float Glass - 6mm,2004,,Ar90,0.2574,0.0453,22.06,0.2429,0.5426,0.17,48.39,-2.34,-5.95,45.53,-1.38,-2.5,0.0198,Yes,No,,
EnthermalPlus,C180 6mm / Argon 8.01mm / SB60 6mm / Vacuum 0.25mm / Clear 6mm,25.46,6mm Clear,2194,LoE 180 S2,Clear  6mm,5284,SolarbanÂ® 60 S4,Clear Float Glass,415,,Ar90,0.3048,0.0537,18.63,0.3348,0.6024,0.1696,48.33,-2.58,-5.53,46.69,-4.02,-0.68,0.0775,Yes,No,,
EnthermalPlus,C180 6mm / Argon 8.01mm / SB70 6mm / Vacuum 0.25mm / Clear 6mm,25.46,6mm Clear,2194,LoE 180 S2,SolarbanÂ® 70 glass  6mm,5439,SolarbanÂ® 70 S4,Clear Float Glass,415,,Ar90,0.2508,0.0442,22.64,0.2394,0.552,0.1888,50.7,-4.13,-6.03,48.5,-3.19,-5.71,0.0277,Yes,No,,
EnthermalPlus,C180 6mm / Argon 7.45mm / LUMI 6mm / Vacuum 0.25mm / Clear 6mm,25.4,6mm Clear,2194,LoE 180 S2,SGG ECLAZ II 6mm,20756,ECLAZ II S4,SGG PLANICLEAR 6mm,21013,,Ar90,0.3417,0.0602,16.62,0.4821,0.7083,0.1723,48.77,-2.18,-6.18,47.94,-0.92,-6.07,0.1706,Yes,No,,
EnthermalPlus,C180 6mm / Argon 7.45mm / SKN183 6mm / Vacuum 0.25mm / Clear 6mm,25.4,6mm Clear,2194,LoE 180 S2,SGG COOL-LITE SKN 183 II 6mm,20896,COOL-LITE SKN 183 II S4,SGG PLANICLEAR 6mm,21013,,Ar90,0.2563,0.0451,22.15,0.3078,0.6406,0.1778,49.45,-2.62,-8.36,48.52,-3.31,-6.0,0.118,Yes,No,,
EnthermalPlus,C270 6mm / Argon 8.05mm / C180 6mm / Vacuum 0.25mm / Clear 6mm,25.4,6mm Clear,2029,LoEÂ² 270 S2,6mm Clear,2194,LoE 180 S4,Float Glass - 6mm,2004,,Ar90,0.3967,0.0699,14.32,0.292,0.5842,0.1586,46.9,-4.5,-3.3,49.35,-5.48,-3.13,0.0541,Yes,No,,
EnthermalPlus,C270 6mm / Argon 8.05mm / C270 6mm / Vacuum 0.25mm / Clear 6mm,25.4,6mm Clear,2029,LoEÂ² 270 S2,6mm Clear,2029,LoEÂ² 270 S4,Float Glass - 6mm,2004,,Ar90,0.3035,0.0535,18.71,0.2361,0.5138,0.1412,44.47,-5.13,-1.92,46.61,-11.27,4.1,0.0301,Yes,No,,
EnthermalPlus,C270 6mm / Argon 8.05mm / C272 6mm / Vacuum 0.25mm / Clear 6mm,25.4,6mm Clear,2029,LoEÂ² 270 S2,6 mm Clear,2014,LoEÂ² 272 S4,Float Glass - 6mm,2004,,Ar90,0.3244,0.0571,17.51,0.2521,0.5294,0.1328,43.21,-3.86,-2.11,44.73,-6.6,2.73,0.0366,Yes,No,,
EnthermalPlus,C270 6mm / Argon 8.05mm / C366 6mm / Vacuum 0.25mm / Clear 6mm,25.4,6mm Clear,2029,LoEÂ² 270 S2,6mm Clear,2157,LoEÂ³ 366 S4,Float Glass - 6mm,2004,,Ar90,0.2558,0.0451,22.2,0.1976,0.4781,0.1354,43.6,-4.08,-2.52,44.61,-4.06,0.66,0.0106,Yes,No,,
EnthermalPlus,C270 6mm / Argon 8.01mm / SB60 6mm / Vacuum 0.25mm / Clear 6mm,25.46,6mm Clear,2029,LoEÂ² 270 S2,Clear  6mm,5284,SolarbanÂ® 60 S4,Clear Float Glass,415,,Ar90,0.3026,0.0533,18.77,0.2484,0.5305,0.1352,43.57,-4.14,-2.18,45.6,-7.61,3.69,0.0417,Yes,No,,
EnthermalPlus,C270 6mm / Argon 8.01mm / SB70 6mm / Vacuum 0.25mm / Clear 6mm,25.46,6mm Clear,2029,LoEÂ² 270 S2,SolarbanÂ® 70 glass  6mm,5439,SolarbanÂ® 70 S4,Clear Float Glass,415,,Ar90,0.2493,0.0439,22.78,0.1961,0.4863,0.1499,45.69,-5.84,-2.72,47.64,-5.79,-3.17,0.015,Yes,No,,
EnthermalPlus,C270 6mm / Argon 7.45mm / LUMI 6mm / Vacuum 0.25mm / Clear 6mm,25.4,6mm Clear,2029,LoEÂ² 270 S2,SGG ECLAZ II 6mm,20756,ECLAZ II S4,SGG PLANICLEAR 6mm,21013,,Ar90,0.3393,0.0598,16.74,0.306,0.6234,0.1373,43.96,-3.79,-2.86,46.48,-5.72,-0.69,0.0856,Yes,No,,
EnthermalPlus,C270 6mm / Argon 7.45mm / SKN183 6mm / Vacuum 0.25mm / Clear 6mm,25.4,6mm Clear,2029,LoEÂ² 270 S2,SGG COOL-LITE SKN 183 II 6mm,20896,COOL-LITE SKN 183 II S4,SGG PLANICLEAR 6mm,21013,,Ar90,0.255,0.0449,22.27,0.2419,0.5641,0.1416,44.58,-4.21,-4.84,47.33,-7.26,-1.87,0.0602,Yes,No,,
EnthermalPlus,C272 6mm / Argon 8.05mm / C180 6mm / Vacuum 0.25mm / Clear 6mm,25.4,6 mm Clear,2014,LoEÂ² 272 S2,6mm Clear,2194,LoE 180 S4,Float Glass - 6mm,2004,,Ar90,0.3975,0.07,14.29,0.3263,0.6017,0.1464,45.19,-2.4,-3.79,47.9,-2.17,-4.31,0.0652,Yes,No,,
EnthermalPlus,C272 6mm / Argon 8.05mm / C270 6mm / Vacuum 0.25mm / Clear 6mm,25.4,6 mm Clear,2014,LoEÂ² 272 S2,6mm Clear,2029,LoEÂ² 270 S4,Float Glass - 6mm,2004,,Ar90,0.304,0.0535,18.68,0.255,0.5295,0.128,42.46,-3.09,-2.2,45.39,-8.57,3.26,0.0366,Yes,No,,
EnthermalPlus,C272 6mm / Argon 8.05mm / C272 6mm / Vacuum 0.25mm / Clear 6mm,25.4,6 mm Clear,2014,LoEÂ² 272 S2,6 mm Clear,2014,LoEÂ² 272 S4,Float Glass - 6mm,2004,,Ar90,0.3249,0.0572,17.48,0.2747,0.5457,0.119,41.03,-1.67,-2.45,43.35,-3.48,1.71,0.0454,Yes,No,,
