Repository: Ranojoyd80/enthermal-configurator

File: Data_Pipeline/1_Source_CSVs/IG_Config_EnthermalPlus_Outboard_Dataset_12-04-26.csv (part 14 of 14)
Product Type,Comment,Total Thickness (mm),Outer Lite (Name_Thickness mm),Outer Lite NFRC ID,Outer Lite Low-E,Middle Lite (Name_Thickness mm),Middle Lite NFRC ID,Middle Lite Low-E,Inner Lite (Name_Thickness mm),Inner Lite NFRC ID,Inner Lite Low-E,Gas Fill,U-value NFRC (W/mÂ²K),U-value NFRC (BTU/hrftF),R-value NFRC,SHGC,Tvis (Visible Transmittance),Exterior Visible Reflectance,Exterior Reflected Color L*,Exterior Reflected Color a*,Exterior Reflected Color b*,Interior Reflected Color L*,Interior Reflected Color a*,Interior Reflected Color b*,T-UV,NFRC,CEN,g-factor,U-value CEN (W/m²K)
EnthermalPlus,C270 6mm / Vacuum 0.25mm / Clear 6mm / Air 8.09mm / SB60 6mm,25.44,6mm Clear,2029,LoEÂ² 270 S2,Float Glass - 6mm,2004,,Clear  6mm,5284,SolarbanÂ® 60 S5,Air,0.3136,0.0552,18.1,0.3164,0.5378,0.1397,44.19,-4.68,-0.29,43.75,-6.23,0.01,0.0414,Yes,No,,
EnthermalPlus,C270 6mm / Vacuum 0.25mm / Clear 6mm / Air 8.09mm / SB70 6mm,25.44,6mm Clear,2029,LoEÂ² 270 S2,Float Glass - 6mm,2004,,SolarbanÂ® 70 glass  6mm,5439,SolarbanÂ® 70 S5,Air,0.3127,0.0551,18.16,0.2858,0.4926,0.1511,45.85,-4.67,-3.33,46.74,-7.2,-2.34,0.015,Yes,No,,
EnthermalPlus,C270 6mm / Vacuum 0.25mm / Clear 6mm / Air 7.75mm / LUMI 6mm,25.4,6mm Clear,2029,LoEÂ² 270 S2,Float Glass - 6mm,2004,,SGG ECLAZ II 6mm,20756,ECLAZ II S5,Air,0.3155,0.0556,18.0,0.3272,0.6165,0.1378,44.0,-3.47,-2.76,46.11,-6.64,-0.53,0.08,Yes,No,,
EnthermalPlus,C270 6mm / Vacuum 0.25mm / Clear 6mm / Air 7.75mm / SKN183 6mm,25.4,6mm Clear,2029,LoEÂ² 270 S2,Float Glass - 6mm,2004,,SGG COOL-LITE SKN 183 II 6mm,20896,COOL-LITE SKN 183 II S5,Air,0.3142,0.0553,18.07,0.3113,0.5581,0.146,45.16,-5.07,-2.81,46.1,-6.15,-5.37,0.0562,Yes,No,,
EnthermalPlus,C272 6mm / Vacuum 0.25mm / Clear 6mm / Air 8.05mm / C180 6mm,25.4,6 mm Clear,2014,LoEÂ² 272 S2,Float Glass - 6mm,2004,,6mm Clear,2194,LoE 180 S5,Air,0.3374,0.0594,16.83,0.3616,0.6016,0.1419,44.55,-1.86,-4.07,48.82,-2.9,-3.99,0.0654,Yes,No,,
EnthermalPlus,C272 6mm / Vacuum 0.25mm / Clear 6mm / Air 8.05mm / C270 6mm,25.4,6 mm Clear,2014,LoEÂ² 272 S2,Float Glass - 6mm,2004,,6mm Clear,2029,LoEÂ² 270 S5,Air,0.3356,0.0591,16.92,0.3436,0.5297,0.1342,43.38,-5.69,0.26,44.0,-4.49,-0.79,0.0367,Yes,No,,
EnthermalPlus,C272 6mm / Vacuum 0.25mm / Clear 6mm / Air 8.05mm / C272 6mm,25.4,6 mm Clear,2014,LoEÂ² 272 S2,Float Glass - 6mm,2004,,6 mm Clear,2014,LoEÂ² 272 S5,Air,0.336,0.0592,16.9,0.3523,0.5459,0.1248,41.94,-2.4,-0.88,41.94,-2.4,-0.88,0.0455,Yes,No,,
EnthermalPlus,C272 6mm / Vacuum 0.25mm / Clear 6mm / Air 8.05mm / C366 6mm,25.4,6 mm Clear,2014,LoEÂ² 272 S2,Float Glass - 6mm,2004,,6mm Clear,2157,LoEÂ³ 366 S5,Air,0.3347,0.0589,16.97,0.3251,0.4928,0.1276,42.34,-1.09,-1.8,42.09,-2.62,-2.24,0.0131,Yes,No,,
EnthermalPlus,C272 6mm / Vacuum 0.25mm / Clear 6mm / Air 8.09mm / SB60 6mm,25.44,6 mm Clear,2014,LoEÂ² 272 S2,Float Glass - 6mm,2004,,Clear  6mm,5284,SolarbanÂ® 60 S5,Air,0.3353,0.0591,16.93,0.3514,0.5542,0.1264,42.15,-2.64,-0.29,42.27,-2.84,-1.14,0.0501,Yes,No,,
EnthermalPlus,C272 6mm / Vacuum 0.25mm / Clear 6mm / Air 8.09mm / SB70 6mm,25.44,6 mm Clear,2014,LoEÂ² 272 S2,Float Glass - 6mm,2004,,SolarbanÂ® 70 glass  6mm,5439,SolarbanÂ® 70 S5,Air,0.3343,0.0589,16.99,0.3122,0.5073,0.1385,44.03,-2.44,-3.95,45.62,-4.63,-3.26,0.0189,Yes,No,,
EnthermalPlus,C272 6mm / Vacuum 0.25mm / Clear 6mm / Air 7.75mm / LUMI 6mm,25.4,6 mm Clear,2014,LoEÂ² 272 S2,Float Glass - 6mm,2004,,SGG ECLAZ II 6mm,20756,ECLAZ II S5,Air,0.3375,0.0594,16.83,0.3695,0.6355,0.1244,41.93,-1.24,-3.15,44.31,-2.55,-1.92,0.0956,Yes,No,,
EnthermalPlus,C272 6mm / Vacuum 0.25mm / Clear 6mm / Air 7.75mm / SKN183 6mm,25.4,6 mm Clear,2014,LoEÂ² 272 S2,Float Glass - 6mm,2004,,SGG COOL-LITE SKN 183 II 6mm,20896,COOL-LITE SKN 183 II S5,Air,0.336,0.0592,16.9,0.3455,0.575,0.133,43.23,-3.04,-3.26,44.63,-2.8,-6.58,0.068,Yes,No,,
EnthermalPlus,C340 6mm / Vacuum 0.25mm / Clear 6mm / Air 8.05mm / C180 6mm,25.4,6mm Clear,2167,LoEÂ³ 340 S2,Float Glass - 6mm,2004,,6mm Clear,2194,LoE 180 S5,Air,0.2933,0.0516,19.36,0.1465,0.3269,0.142,44.76,-6.57,-13.31,52.18,-3.46,-2.62,0.0084,Yes,No,,
EnthermalPlus,C340 6mm / Vacuum 0.25mm / Clear 6mm / Air 8.05mm / C270 6mm,25.4,6mm Clear,2167,LoEÂ³ 340 S2,Float Glass - 6mm,2004,,6mm Clear,2029,LoEÂ² 270 S5,Air,0.2919,0.0514,19.46,0.1466,0.2881,0.1398,44.41,-7.72,-11.95,47.03,-5.22,0.49,0.0045,Yes,No,,
EnthermalPlus,C340 6mm / Vacuum 0.25mm / Clear 6mm / Air 8.05mm / C272 6mm,25.4,6mm Clear,2167,LoEÂ³ 340 S2,Float Glass - 6mm,2004,,6 mm Clear,2014,LoEÂ² 272 S5,Air,0.2922,0.0515,19.43,0.1489,0.2963,0.1367,43.94,-6.7,-12.19,45.36,-3.03,0.21,0.0056,Yes,No,,
EnthermalPlus,C340 6mm / Vacuum 0.25mm / Clear 6mm / Air 8.05mm / C366 6mm,25.4,6mm Clear,2167,LoEÂ³ 340 S2,Float Glass - 6mm,2004,,6mm Clear,2157,LoEÂ³ 366 S5,Air,0.2912,0.0513,19.5,0.1447,0.2684,0.1374,44.05,-6.37,-12.44,44.89,-4.09,-0.42,0.0016,Yes,No,,
EnthermalPlus,C340 6mm / Vacuum 0.25mm / Clear 6mm / Air 8.09mm / SB60 6mm,25.44,6mm Clear,2167,LoEÂ³ 340 S2,Float Glass - 6mm,2004,,Clear  6mm,5284,SolarbanÂ® 60 S5,Air,0.2917,0.0514,19.47,0.1489,0.3011,0.1372,44.0,-6.73,-12.05,45.76,-3.67,0.17,0.0063,Yes,No,,
EnthermalPlus,C340 6mm / Vacuum 0.25mm / Clear 6mm / Air 8.09mm / SB70 6mm,25.44,6mm Clear,2167,LoEÂ³ 340 S2,Float Glass - 6mm,2004,,SolarbanÂ® 70 glass  6mm,5439,SolarbanÂ® 70 S5,Air,0.2909,0.0512,19.52,0.1408,0.2763,0.141,44.58,-6.9,-12.99,48.27,-5.67,-1.65,0.0024,Yes,No,,
EnthermalPlus,C340 6mm / Vacuum 0.25mm / Clear 6mm / Air 7.75mm / LUMI 6mm,25.4,6mm Clear,2167,LoEÂ³ 340 S2,Float Glass - 6mm,2004,,SGG ECLAZ II 6mm,20756,ECLAZ II S5,Air,0.2933,0.0516,19.36,0.1506,0.3448,0.1367,43.96,-6.28,-12.89,48.55,-3.15,-0.54,0.0125,Yes,No,,
EnthermalPlus,C340 6mm / Vacuum 0.25mm / Clear 6mm / Air 7.75mm / SKN183 6mm,25.4,6mm Clear,2167,LoEÂ³ 340 S2,Float Glass - 6mm,2004,,SGG COOL-LITE SKN 183 II 6mm,20896,COOL-LITE SKN 183 II S5,Air,0.2921,0.0514,19.44,0.1468,0.3126,0.1394,44.36,-6.83,-12.92,48.09,-3.64,-4.84,0.0088,Yes,No,,
EnthermalPlus,C366 6mm / Vacuum 0.25mm / Clear 6mm / Air 8.05mm / C180 6mm,25.4,6mm Clear,2157,LoEÂ³ 366 S2,Float Glass - 6mm,2004,,6mm Clear,2194,LoE 180 S5,Air,0.2655,0.0468,21.39,0.2371,0.543,0.1398,44.26,-2.52,-4.46,49.22,-1.56,-4.79,0.0197,Yes,No,,
EnthermalPlus,C366 6mm / Vacuum 0.25mm / Clear 6mm / Air 8.05mm / C270 6mm,25.4,6mm Clear,2157,LoEÂ³ 366 S2,Float Glass - 6mm,2004,,6mm Clear,2029,LoEÂ² 270 S5,Air,0.2644,0.0466,21.48,0.2383,0.4783,0.1336,43.3,-5.39,-1.35,44.35,-3.37,-1.55,0.0106,Yes,No,,
EnthermalPlus,C366 6mm / Vacuum 0.25mm / Clear 6mm / Air 8.05mm / C272 6mm,25.4,6mm Clear,2157,LoEÂ³ 366 S2,Float Glass - 6mm,2004,,6 mm Clear,2014,LoEÂ² 272 S5,Air,0.2646,0.0466,21.46,0.2418,0.4928,0.1257,42.09,-2.62,-2.24,42.34,-1.09,-1.8,0.0131,Yes,No,,
EnthermalPlus,C366 6mm / Vacuum 0.25mm / Clear 6mm / Air 8.05mm / C366 6mm,25.4,6mm Clear,2157,LoEÂ³ 366 S2,Float Glass - 6mm,2004,,6mm Clear,2157,LoEÂ³ 366 S5,Air,0.2638,0.0465,21.52,0.2349,0.4455,0.1278,42.4,-1.79,-2.82,42.4,-1.79,-2.82,0.0038,Yes,No,,
EnthermalPlus,C366 6mm / Vacuum 0.25mm / Clear 6mm / Air 8.09mm / SB60 6mm,25.44,6mm Clear,2157,LoEÂ³ 366 S2,Float Glass - 6mm,2004,,Clear  6mm,5284,SolarbanÂ® 60 S5,Air,0.2642,0.0465,21.49,0.2419,0.5004,0.127,42.27,-2.76,-1.81,42.68,-1.53,-2.04,0.0148,Yes,No,,
EnthermalPlus,C366 6mm / Vacuum 0.25mm / Clear 6mm / Air 8.09mm / SB70 6mm,25.44,6mm Clear,2157,LoEÂ³ 366 S2,Float Glass - 6mm,2004,,SolarbanÂ® 70 glass  6mm,5439,SolarbanÂ® 70 S5,Air,0.2636,0.0464,21.54,0.2279,0.4586,0.1369,43.79,-3.34,-4.14,45.91,-3.84,-3.79,0.0056,Yes,No,,
EnthermalPlus,C366 6mm / Vacuum 0.25mm / Clear 6mm / Air 7.75mm / LUMI 6mm,25.4,6mm Clear,2157,LoEÂ³ 366 S2,Float Glass - 6mm,2004,,SGG ECLAZ II 6mm,20756,ECLAZ II S5,Air,0.2655,0.0468,21.39,0.2441,0.5734,0.1254,42.09,-1.67,-3.97,44.83,-0.79,-3.06,0.0292,Yes,No,,
EnthermalPlus,C366 6mm / Vacuum 0.25mm / Clear 6mm / Air 7.75mm / SKN183 6mm,25.4,6mm Clear,2157,LoEÂ³ 366 S2,Float Glass - 6mm,2004,,SGG COOL-LITE SKN 183 II 6mm,20896,COOL-LITE SKN 183 II S5,Air,0.2646,0.0466,21.46,0.2384,0.5192,0.1326,43.17,-3.3,-3.87,45.04,-1.55,-7.35,0.0206,Yes,No,,
EnthermalPlus,Q452 6mm / Vacuum 0.25mm / Clear 6mm / Air 8.05mm / C180 6mm,25.4,6mm Clear,2107,Quad LoE 452 S2,Float Glass - 6mm,2004,,6mm Clear,2194,LoE 180 S5,Air,0.2588,0.0456,21.94,0.1854,0.4395,0.1142,40.45,-4.18,-3.02,51.86,-5.17,-1.85,0.0057,Yes,No,,
EnthermalPlus,Q452 6mm / Vacuum 0.25mm / Clear 6mm / Air 8.05mm / C270 6mm,25.4,6mm Clear,2107,Quad LoE 452 S2,Float Glass - 6mm,2004,,6mm Clear,2029,LoEÂ² 270 S5,Air,0.2577,0.0454,22.03,0.1865,0.3871,0.1102,39.75,-6.15,-0.82,46.77,-6.49,1.07,0.0032,Yes,No,,
EnthermalPlus,Q452 6mm / Vacuum 0.25mm / Clear 6mm / Air 8.05mm / C272 6mm,25.4,6mm Clear,2107,Quad LoE 452 S2,Float Glass - 6mm,2004,,6 mm Clear,2014,LoEÂ² 272 S5,Air,0.258,0.0454,22.01,0.1892,0.3985,0.1049,38.83,-4.04,-1.44,45.05,-4.7,1.19,0.004,Yes,No,,
EnthermalPlus,Q452 6mm / Vacuum 0.25mm / Clear 6mm / Air 8.05mm / C366 6mm,25.4,6mm Clear,2107,Quad LoE 452 S2,Float Glass - 6mm,2004,,6mm Clear,2157,LoEÂ³ 366 S5,Air,0.2572,0.0453,22.08,0.1845,0.3604,0.1062,39.05,-3.45,-1.83,44.68,-4.73,-0.39,0.0011,Yes,No,,
EnthermalPlus,Q452 6mm / Vacuum 0.25mm / Clear 6mm / Air 8.09mm / SB60 6mm,25.44,6mm Clear,2107,Quad LoE 452 S2,Float Glass - 6mm,2004,,Clear  6mm,5284,SolarbanÂ® 60 S5,Air,0.2576,0.0454,22.04,0.1894,0.4047,0.1057,38.96,-4.13,-1.14,45.45,-5.25,0.99,0.0044,Yes,No,,
EnthermalPlus,Q452 6mm / Vacuum 0.25mm / Clear 6mm / Air 8.09mm / SB70 6mm,25.44,6mm Clear,2107,Quad LoE 452 S2,Float Glass - 6mm,2004,,SolarbanÂ® 70 glass  6mm,5439,SolarbanÂ® 70 S5,Air,0.257,0.0453,22.1,0.1793,0.3711,0.1123,40.11,-4.8,-2.65,48.06,-6.43,-1.36,0.0016,Yes,No,,
EnthermalPlus,Q452 6mm / Vacuum 0.25mm / Clear 6mm / Air 7.75mm / LUMI 6mm,25.4,6mm Clear,2107,Quad LoE 452 S2,Float Glass - 6mm,2004,,SGG ECLAZ II 6mm,20756,ECLAZ II S5,Air,0.2588,0.0456,21.94,0.1908,0.4636,0.1047,38.84,-3.37,-2.7,48.15,-5.39,0.57,0.0084,Yes,No,,
EnthermalPlus,Q452 6mm / Vacuum 0.25mm / Clear 6mm / Air 7.75mm / SKN183 6mm,25.4,6mm Clear,2107,Quad LoE 452 S2,Float Glass - 6mm,2004,,SGG COOL-LITE SKN 183 II 6mm,20896,COOL-LITE SKN 183 II S5,Air,0.2579,0.0454,22.01,0.1868,0.4201,0.1094,39.65,-4.66,-2.58,47.81,-5.11,-4.21,0.0059,Yes,No,,
EnthermalPlus,SB60 6mm / Vacuum 0.25mm / Clear 6mm / Air 8.01mm / C180 6mm,25.46,Clear  6mm,5284,SolarbanÂ® 60 S2,Clear Float Glass,415,,6mm Clear,2194,LoE 180 S5,Air,0.3144,0.0554,18.06,0.3469,0.603,0.1461,45.16,-2.79,-4.07,49.37,-3.43,-3.34,0.0786,Yes,No,,
EnthermalPlus,SB60 6mm / Vacuum 0.25mm / Clear 6mm / Air 8.01mm / C270 6mm,25.46,Clear  6mm,5284,SolarbanÂ® 60 S2,Clear Float Glass,415,,6mm Clear,2029,LoEÂ² 270 S5,Air,0.3128,0.0551,18.15,0.335,0.5309,0.1385,44.02,-6.5,0.1,44.51,-4.94,-0.22,0.0418,Yes,No,,
EnthermalPlus,SB60 6mm / Vacuum 0.25mm / Clear 6mm / Air 8.01mm / C272 6mm,25.46,Clear  6mm,5284,SolarbanÂ® 60 S2,Clear Float Glass,415,,6 mm Clear,2014,LoEÂ² 272 S5,Air,0.3132,0.0552,18.13,0.3423,0.5471,0.129,42.58,-3.22,-1.02,42.51,-2.95,-0.21,0.0506,Yes,No,,
EnthermalPlus,SB60 6mm / Vacuum 0.25mm / Clear 6mm / Air 8.01mm / C366 6mm,25.46,Clear  6mm,5284,SolarbanÂ® 60 S2,Clear Float Glass,415,,6mm Clear,2157,LoEÂ³ 366 S5,Air,0.3121,0.055,18.2,0.3196,0.494,0.1317,42.97,-1.95,-1.9,42.57,-3.05,-1.72,0.015,Yes,No,,
EnthermalPlus,SB60 6mm / Vacuum 0.25mm / Clear 6mm / Air 8.05mm / SB60 6mm,25.5,Clear  6mm,5284,SolarbanÂ® 60 S2,Clear Float Glass,415,,Clear  6mm,5284,SolarbanÂ® 60 S5,Air,0.3126,0.0551,18.16,0.3419,0.5554,0.1305,42.79,-3.45,-0.45,42.85,-3.4,-0.47,0.059,Yes,No,,
EnthermalPlus,SB60 6mm / Vacuum 0.25mm / Clear 6mm / Air 8.05mm / SB70 6mm,25.5,Clear  6mm,5284,SolarbanÂ® 60 S2,Clear Float Glass,415,,SolarbanÂ® 70 glass  6mm,5439,SolarbanÂ® 70 S5,Air,0.3117,0.0549,18.21,0.3074,0.5086,0.1428,44.64,-3.39,-3.91,46.07,-5.0,-2.74,0.0214,Yes,No,,
EnthermalPlus,SB60 6mm / Vacuum 0.25mm / Clear 6mm / Air 7.71mm / LUMI 6mm,25.46,Clear  6mm,5284,SolarbanÂ® 60 S2,Clear Float Glass,415,,SGG ECLAZ II 6mm,20756,ECLAZ II S5,Air,0.3145,0.0554,18.06,0.3549,0.6368,0.1285,42.58,-2.08,-3.23,45.02,-3.24,-1.11,0.1174,Yes,No,,
EnthermalPlus,SB60 6mm / Vacuum 0.25mm / Clear 6mm / Air 7.71mm / SKN183 6mm,25.46,Clear  6mm,5284,SolarbanÂ® 60 S2,Clear Float Glass,415,,SGG COOL-LITE SKN 183 II 6mm,20896,COOL-LITE SKN 183 II S5,Air,0.3132,0.0552,18.13,0.3363,0.5763,0.1372,43.86,-3.89,-3.28,45.21,-3.33,-5.89,0.0818,Yes,No,,
EnthermalPlus,SB70 6mm / Vacuum 0.25mm / Clear 6mm / Air 8.01mm / C180 6mm,25.46,SolarbanÂ® 70 glass  6mm,5439,SolarbanÂ® 70 S2,Clear Float Glass,415,,6mm Clear,2194,LoE 180 S5,Air,0.2586,0.0455,21.96,0.2356,0.5522,0.1659,47.83,-4.67,-4.9,51.16,-3.18,-6.49,0.029,Yes,No,,
EnthermalPlus,SB70 6mm / Vacuum 0.25mm / Clear 6mm / Air 8.01mm / C270 6mm,25.46,SolarbanÂ® 70 glass  6mm,5439,SolarbanÂ® 70 S2,Clear Float Glass,415,,6mm Clear,2029,LoEÂ² 270 S5,Air,0.2575,0.0454,22.05,0.2377,0.4864,0.1594,46.95,-7.41,-2.24,46.11,-4.95,-3.16,0.0152,Yes,No,,
EnthermalPlus,SB70 6mm / Vacuum 0.25mm / Clear 6mm / Air 8.01mm / C272 6mm,25.46,SolarbanÂ® 70 glass  6mm,5439,SolarbanÂ® 70 S2,Clear Float Glass,415,,6 mm Clear,2014,LoEÂ² 272 S5,Air,0.2578,0.0454,22.03,0.2408,0.5009,0.1513,45.85,-4.91,-3.14,44.32,-2.77,-3.75,0.0191,Yes,No,,
EnthermalPlus,SB70 6mm / Vacuum 0.25mm / Clear 6mm / Air 8.01mm / C366 6mm,25.46,SolarbanÂ® 70 glass  6mm,5439,SolarbanÂ® 70 S2,Clear Float Glass,415,,6mm Clear,2157,LoEÂ³ 366 S5,Air,0.257,0.0453,22.09,0.2356,0.4528,0.1535,46.13,-4.14,-3.65,44.04,-3.62,-3.97,0.0057,Yes,No,,
EnthermalPlus,SB70 6mm / Vacuum 0.25mm / Clear 6mm / Air 8.05mm / SB60 6mm,25.5,SolarbanÂ® 70 glass  6mm,5439,SolarbanÂ® 70 S2,Clear Float Glass,415,,Clear  6mm,5284,SolarbanÂ® 60 S5,Air,0.2574,0.0453,22.06,0.2409,0.5086,0.1527,46.02,-5.03,-2.73,44.7,-3.35,-3.91,0.0214,Yes,No,,
EnthermalPlus,SB70 6mm / Vacuum 0.25mm / Clear 6mm / Air 8.05mm / SB70 6mm,25.5,SolarbanÂ® 70 glass  6mm,5439,SolarbanÂ® 70 S2,Clear Float Glass,415,,SolarbanÂ® 70 glass  6mm,5439,SolarbanÂ® 70 S5,Air,0.2568,0.0452,22.11,0.2293,0.4664,0.1627,47.4,-5.48,-4.78,47.44,-5.45,-4.78,0.0088,Yes,No,,
EnthermalPlus,SB70 6mm / Vacuum 0.25mm / Clear 6mm / Air 7.71mm / LUMI 6mm,25.46,SolarbanÂ® 70 glass  6mm,5439,SolarbanÂ® 70 S2,Clear Float Glass,415,,SGG ECLAZ II 6mm,20756,ECLAZ II S5,Air,0.2586,0.0455,21.96,0.2423,0.5827,0.151,45.85,-4.04,-4.62,47.28,-2.8,-5.45,0.0427,Yes,No,,
EnthermalPlus,SB70 6mm / Vacuum 0.25mm / Clear 6mm / Air 7.71mm / SKN183 6mm,25.46,SolarbanÂ® 70 glass  6mm,5439,SolarbanÂ® 70 S2,Clear Float Glass,415,,SGG COOL-LITE SKN 183 II 6mm,20896,COOL-LITE SKN 183 II S5,Air,0.2577,0.0454,22.03,0.2377,0.528,0.1583,46.83,-5.48,-4.48,47.04,-3.35,-8.85,0.0305,Yes,No,,
EnthermalPlus,SB67 6mm / Vacuum 0.25mm / Clear 6mm / Air 8.01mm / C180 6mm,25.46,Clear  6mm,5476,SolarbanÂ® R67 S2,Clear Float Glass,415,,6mm Clear,2194,LoE 180 S5,Air,0.3157,0.0556,17.99,0.2512,0.4621,0.2125,53.39,-4.05,-7.58,52.96,-6.31,-7.17,0.0492,Yes,No,,
EnthermalPlus,SB67 6mm / Vacuum 0.25mm / Clear 6mm / Air 8.01mm / C270 6mm,25.46,Clear  6mm,5476,SolarbanÂ® R67 S2,Clear Float Glass,415,,6mm Clear,2029,LoEÂ² 270 S5,Air,0.314,0.0553,18.08,0.2453,0.4068,0.2082,52.88,-5.62,-5.75,47.78,-7.57,-3.83,0.0254,Yes,No,,
EnthermalPlus,SB67 6mm / Vacuum 0.25mm / Clear 6mm / Air 8.01mm / C272 6mm,25.46,Clear  6mm,5476,SolarbanÂ® R67 S2,Clear Float Glass,415,,6 mm Clear,2014,LoEÂ² 272 S5,Air,0.3144,0.0554,18.06,0.2501,0.4186,0.2023,52.21,-4.06,-6.25,46.15,-5.78,-4.48,0.031,Yes,No,,
EnthermalPlus,SB67 6mm / Vacuum 0.25mm / Clear 6mm / Air 8.01mm / C366 6mm,25.46,Clear  6mm,5476,SolarbanÂ® R67 S2,Clear Float Glass,415,,6mm Clear,2157,LoEÂ³ 366 S5,Air,0.3133,0.0552,18.13,0.236,0.3784,0.2038,52.37,-3.51,-6.6,45.64,-5.9,-4.52,0.0093,Yes,No,,
EnthermalPlus,SB67 6mm / Vacuum 0.25mm / Clear 6mm / Air 8.05mm / SB60 6mm,25.5,Clear  6mm,5476,SolarbanÂ® R67 S2,Clear Float Glass,415,,Clear  6mm,5284,SolarbanÂ® 60 S5,Air,0.3138,0.0553,18.09,0.2501,0.4252,0.2032,52.3,-4.15,-6.03,46.59,-6.44,-4.64,0.0364,Yes,No,,
EnthermalPlus,SB67 6mm / Vacuum 0.25mm / Clear 6mm / Air 8.05mm / SB70 6mm,25.5,Clear  6mm,5476,SolarbanÂ® R67 S2,Clear Float Glass,415,,SolarbanÂ® 70 glass  6mm,5439,SolarbanÂ® 70 S5,Air,0.3129,0.0551,18.14,0.2278,0.3898,0.2106,53.15,-4.29,-7.39,48.95,-7.53,-5.11,0.0138,Yes,No,,
EnthermalPlus,SB67 6mm / Vacuum 0.25mm / Clear 6mm / Air 7.71mm / LUMI 6mm,25.46,Clear  6mm,5476,SolarbanÂ® R67 S2,Clear Float Glass,415,,SGG ECLAZ II 6mm,20756,ECLAZ II S5,Air,0.3157,0.0556,17.99,0.2571,0.4873,0.202,52.22,-3.56,-7.19,49.51,-6.72,-6.39,0.0739,Yes,No,,
EnthermalPlus,SB67 6mm / Vacuum 0.25mm / Clear 6mm / Air 7.71mm / SKN183 6mm,25.46,Clear  6mm,5476,SolarbanÂ® R67 S2,Clear Float Glass,415,,SGG COOL-LITE SKN 183 II 6mm,20896,COOL-LITE SKN 183 II S5,Air,0.3144,0.0554,18.06,0.2465,0.4414,0.2073,52.8,-4.43,-7.18,48.95,-6.25,-9.35,0.0516,Yes,No,,
EnthermalPlus,SB60 Starphire 6mm / Vacuum 0.25mm / Clear 6mm / Air 8.01mm / C180 6mm,25.46,StarphireÂ®  6mm,5349,SolarbanÂ® 60 S2,Clear Float Glass,415,,6mm Clear,2194,LoE 180 S5,Air,0.3144,0.0554,18.06,0.3736,0.6197,0.1518,45.92,-1.73,-4.3,49.49,-3.3,-3.31,0.087,Yes,No,,
EnthermalPlus,SB60 Starphire 6mm / Vacuum 0.25mm / Clear 6mm / Air 8.01mm / C270 6mm,25.46,StarphireÂ®  6mm,5349,SolarbanÂ® 60 S2,Clear Float Glass,415,,6mm Clear,2029,LoEÂ² 270 S5,Air,0.3128,0.0551,18.15,0.3582,0.5456,0.1436,44.73,-5.58,0.01,44.61,-4.82,-0.19,0.046,Yes,No,,
EnthermalPlus,SB60 Starphire 6mm / Vacuum 0.25mm / Clear 6mm / Air 8.01mm / C272 6mm,25.46,StarphireÂ®  6mm,5349,SolarbanÂ® 60 S2,Clear Float Glass,415,,6 mm Clear,2014,LoEÂ² 272 S5,Air,0.3132,0.0552,18.13,0.3664,0.5622,0.1337,43.27,-2.24,-1.14,42.62,-2.81,-0.19,0.0555,Yes,No,,
EnthermalPlus,SB60 Starphire 6mm / Vacuum 0.25mm / Clear 6mm / Air 8.01mm / C366 6mm,25.46,StarphireÂ®  6mm,5349,SolarbanÂ® 60 S2,Clear Float Glass,415,,6mm Clear,2157,LoEÂ³ 366 S5,Air,0.3121,0.055,18.2,0.3401,0.5075,0.1366,43.69,-0.91,-2.03,42.66,-2.96,-1.69,0.0165,Yes,No,,
EnthermalPlus,SB60 Starphire 6mm / Vacuum 0.25mm / Clear 6mm / Air 8.05mm / SB60 6mm,25.5,StarphireÂ®  6mm,5349,SolarbanÂ® 60 S2,Clear Float Glass,415,,Clear  6mm,5284,SolarbanÂ® 60 S5,Air,0.3126,0.0551,18.16,0.3658,0.5708,0.1353,43.49,-2.49,-0.55,42.97,-3.27,-0.44,0.0651,Yes,No,,
EnthermalPlus,SB60 Starphire 6mm / Vacuum 0.25mm / Clear 6mm / Air 8.05mm / SB70 6mm,25.5,StarphireÂ®  6mm,5349,SolarbanÂ® 60 S2,Clear Float Glass,415,,SolarbanÂ® 70 glass  6mm,5439,SolarbanÂ® 70 S5,Air,0.3117,0.0549,18.21,0.3268,0.5225,0.1482,45.39,-2.3,-4.15,46.15,-4.92,-2.7,0.0236,Yes,No,,
EnthermalPlus,SB60 Starphire 6mm / Vacuum 0.25mm / Clear 6mm / Air 7.71mm / LUMI 6mm,25.46,StarphireÂ®  6mm,5349,SolarbanÂ® 60 S2,Clear Float Glass,415,,SGG ECLAZ II 6mm,20756,ECLAZ II S5,Air,0.3145,0.0554,18.06,0.3817,0.6545,0.1332,43.27,-1.09,-3.41,45.16,-3.07,-1.08,0.1309,Yes,No,,
EnthermalPlus,SB60 Starphire 6mm / Vacuum 0.25mm / Clear 6mm / Air 7.71mm / SKN183 6mm,25.46,StarphireÂ®  6mm,5349,SolarbanÂ® 60 S2,Clear Float Glass,415,,SGG COOL-LITE SKN 183 II 6mm,20896,COOL-LITE SKN 183 II S5,Air,0.3132,0.0552,18.13,0.3598,0.5922,0.1423,44.58,-2.92,-3.5,45.33,-3.2,-5.85,0.0907,Yes,No,,
EnthermalPlus,SB72 Starphire 6mm / Vacuum 0.25mm / Clear 6mm / Air 8.01mm / C180 6mm,25.46,StarphireÂ®  6mm,5435,SolarbanÂ® 72 S2,Clear Float Glass,415,,6mm Clear,2194,LoE 180 S5,Air,0.2583,0.0455,21.98,0.2466,0.5688,0.1694,48.25,-2.66,-5.29,51.18,-3.07,-6.5,0.0349,Yes,No,,
EnthermalPlus,SB72 Starphire 6mm / Vacuum 0.25mm / Clear 6mm / Air 8.01mm / C270 6mm,25.46,StarphireÂ®  6mm,5435,SolarbanÂ® 72 S2,Clear Float Glass,415,,6mm Clear,2029,LoEÂ² 270 S5,Air,0.2572,0.0453,22.07,0.2487,0.5009,0.1624,47.31,-5.63,-2.3,46.12,-4.88,-3.19,0.018,Yes,No,,
EnthermalPlus,SB72 Starphire 6mm / Vacuum 0.25mm / Clear 6mm / Air 8.01mm / C272 6mm,25.46,StarphireÂ®  6mm,5435,SolarbanÂ® 72 S2,Clear Float Glass,415,,6 mm Clear,2014,LoEÂ² 272 S5,Air,0.2575,0.0453,22.05,0.2519,0.5159,0.154,46.18,-3.05,-3.2,44.33,-2.68,-3.77,0.0226,Yes,No,,
EnthermalPlus,SB72 Starphire 6mm / Vacuum 0.25mm / Clear 6mm / Air 8.01mm / C366 6mm,25.46,StarphireÂ®  6mm,5435,SolarbanÂ® 72 S2,Clear Float Glass,415,,6mm Clear,2157,LoEÂ³ 366 S5,Air,0.2567,0.0452,22.12,0.2463,0.4661,0.1563,46.48,-2.23,-3.78,44.04,-3.58,-4.03,0.0068,Yes,No,,
EnthermalPlus,SB72 Starphire 6mm / Vacuum 0.25mm / Clear 6mm / Air 8.05mm / SB60 6mm,25.5,StarphireÂ®  6mm,5435,SolarbanÂ® 72 S2,Clear Float Glass,415,,Clear  6mm,5284,SolarbanÂ® 60 S5,Air,0.2571,0.0453,22.09,0.2521,0.5237,0.1555,46.36,-3.19,-2.76,44.72,-3.26,-3.94,0.0255,Yes,No,,
EnthermalPlus,SB72 Starphire 6mm / Vacuum 0.25mm / Clear 6mm / Air 8.05mm / SB70 6mm,25.5,StarphireÂ®  6mm,5435,SolarbanÂ® 72 S2,Clear Float Glass,415,,SolarbanÂ® 70 glass  6mm,5439,SolarbanÂ® 70 S5,Air,0.2565,0.0452,22.14,0.2396,0.4802,0.166,47.79,-3.5,-5.16,47.44,-5.42,-4.83,0.0106,Yes,No,,
EnthermalPlus,SB72 Starphire 6mm / Vacuum 0.25mm / Clear 6mm / Air 7.71mm / LUMI 6mm,25.46,StarphireÂ®  6mm,5435,SolarbanÂ® 72 S2,Clear Float Glass,415,,SGG ECLAZ II 6mm,20756,ECLAZ II S5,Air,0.2583,0.0455,21.98,0.2536,0.6002,0.1537,46.19,-2.12,-4.82,47.31,-2.67,-5.46,0.0519,Yes,No,,
EnthermalPlus,SB72 Starphire 6mm / Vacuum 0.25mm / Clear 6mm / Air 7.71mm / SKN183 6mm,25.46,StarphireÂ®  6mm,5435,SolarbanÂ® 72 S2,Clear Float Glass,415,,SGG COOL-LITE SKN 183 II 6mm,20896,COOL-LITE SKN 183 II S5,Air,0.2575,0.0453,22.05,0.2487,0.5437,0.1614,47.2,-3.59,-4.77,47.06,-3.28,-8.89,0.0369,Yes,No,,
EnthermalPlus,LUMI 6mm / Vacuum 0.25mm / Clear 6mm / Air 7.45mm / C180 6mm,25.4,SGG ECLAZ II 6mm,20756,ECLAZ II S2,SGG PLANICLEAR 6mm,21013,,6mm Clear,2194,LoE 180 S5,Air,0.352,0.062,16.13,0.5668,0.7084,0.1642,47.73,-1.68,-5.97,48.93,-1.7,-6.14,0.1723,Yes,Yes,0.568934,0.368189
EnthermalPlus,LUMI 6mm / Vacuum 0.25mm / Clear 6mm / Air 7.45mm / C270 6mm,25.4,SGG ECLAZ II 6mm,20756,ECLAZ II S2,SGG PLANICLEAR 6mm,21013,,6mm Clear,2029,LoEÂ² 270 S5,Air,0.3503,0.0617,16.21,0.4635,0.6235,0.1536,46.26,-6.59,-0.51,44.1,-3.37,-2.81,0.0859,Yes,Yes,0.465265,0.366330
EnthermalPlus,LUMI 6mm / Vacuum 0.25mm / Clear 6mm / Air 7.45mm / C272 6mm,25.4,SGG ECLAZ II 6mm,20756,ECLAZ II S2,SGG PLANICLEAR 6mm,21013,,6 mm Clear,2014,LoEÂ² 272 S5,Air,0.3506,0.0618,16.19,0.4876,0.6427,0.1406,44.43,-2.45,-1.92,42.04,-1.13,-3.21,0.1027,Yes,Yes,0.489355,0.366737
EnthermalPlus,LUMI 6mm / Vacuum 0.25mm / Clear 6mm / Air 7.45mm / C366 6mm,25.4,SGG ECLAZ II 6mm,20756,ECLAZ II S2,SGG PLANICLEAR 6mm,21013,,6mm Clear,2157,LoEÂ³ 366 S5,Air,0.3494,0.0615,16.25,0.4159,0.5799,0.1445,44.96,-0.63,-3.09,42.18,-1.61,-4.01,0.0316,Yes,Yes,0.417473,0.365419
EnthermalPlus,LUMI 6mm / Vacuum 0.25mm / Clear 6mm / Air 7.49mm / SB60 6mm,25.44,SGG ECLAZ II 6mm,20756,ECLAZ II S2,SGG PLANICLEAR 6mm,21013,,Clear  6mm,5284,SolarbanÂ® 60 S5,Air,0.35,0.0616,16.22,0.4803,0.6524,0.1427,44.7,-2.79,-1.19,42.38,-1.57,-3.48,0.1256,Yes,Yes,0.482210,0.366117
EnthermalPlus,LUMI 6mm / Vacuum 0.25mm / Clear 6mm / Air 7.49mm / SB70 6mm,25.44,SGG ECLAZ II 6mm,20756,ECLAZ II S2,SGG PLANICLEAR 6mm,21013,,SolarbanÂ® 70 glass  6mm,5439,SolarbanÂ® 70 S5,Air,0.349,0.0615,16.27,0.3945,0.5969,0.1597,47.09,-2.18,-5.79,45.7,-3.67,-4.82,0.046,Yes,Yes,0.396673,0.365092
EnthermalPlus,LUMI 6mm / Vacuum 0.25mm / Clear 6mm / Air 7.15mm / LUMI 6mm,25.4,SGG ECLAZ II 6mm,20756,ECLAZ II S2,SGG PLANICLEAR 6mm,21013,,SGG ECLAZ II 6mm,20756,ECLAZ II S5,Air,0.3522,0.062,16.12,0.5686,0.7483,0.14,44.43,-1.03,-4.82,44.45,-0.99,-4.82,0.2654,Yes,Yes,0.571341,0.368363
EnthermalPlus,LUMI 6mm / Vacuum 0.25mm / Clear 6mm / Air 7.15mm / SKN183 6mm,25.4,SGG ECLAZ II 6mm,20756,ECLAZ II S2,SGG PLANICLEAR 6mm,21013,,SGG COOL-LITE SKN 183 II 6mm,20896,COOL-LITE SKN 183 II S5,Air,0.3508,0.0618,16.19,0.4698,0.6768,0.1518,46.07,-3.25,-4.97,44.75,-1.5,-8.71,0.1811,Yes,Yes,0.471555,0.366874
EnthermalPlus,ZEN 6mm / Vacuum 0.25mm / Clear 6mm / Air 7.45mm / C180 6mm,25.4,SGG ECLAZ ONE II 6mm,20764,ECLAZ ONE II S2,SGG PLANICLEAR 6mm,21013,,6mm Clear,2194,LoE 180 S5,Air,0.2799,0.0493,20.29,0.4746,0.6719,0.2199,54.31,-1.62,-8.04,52.51,-2.02,-7.59,0.1603,Yes,Yes,0.476496,0.287921
EnthermalPlus,ZEN 6mm / Vacuum 0.25mm / Clear 6mm / Air 7.45mm / C270 6mm,25.4,SGG ECLAZ ONE II 6mm,20764,ECLAZ ONE II S2,SGG PLANICLEAR 6mm,21013,,6mm Clear,2029,LoEÂ² 270 S5,Air,0.2788,0.0491,20.37,0.4183,0.5911,0.2103,53.23,-5.07,-4.54,47.34,-3.76,-4.32,0.081,Yes,Yes,0.419463,0.286794
EnthermalPlus,ZEN 6mm / Vacuum 0.25mm / Clear 6mm / Air 7.45mm / C272 6mm,25.4,SGG ECLAZ ONE II 6mm,20764,ECLAZ ONE II S2,SGG PLANICLEAR 6mm,21013,,6 mm Clear,2014,LoEÂ² 272 S5,Air,0.279,0.0491,20.35,0.435,0.6088,0.1987,51.93,-2.1,-5.66,45.68,-1.54,-4.89,0.0962,Yes,Yes,0.436215,0.287041
EnthermalPlus,ZEN 6mm / Vacuum 0.25mm / Clear 6mm / Air 7.45mm / C366 6mm,25.4,SGG ECLAZ ONE II 6mm,20764,ECLAZ ONE II S2,SGG PLANICLEAR 6mm,21013,,6mm Clear,2157,LoEÂ³ 366 S5,Air,0.2783,0.049,20.41,0.3822,0.5495,0.2022,52.3,-0.87,-6.36,45.18,-2.45,-5.22,0.0294,Yes,Yes,0.383138,0.286240
EnthermalPlus,ZEN 6mm / Vacuum 0.25mm / Clear 6mm / Air 7.49mm / SB60 6mm,25.44,SGG ECLAZ ONE II 6mm,20764,ECLAZ ONE II S2,SGG PLANICLEAR 6mm,21013,,Clear  6mm,5284,SolarbanÂ® 60 S5,Air,0.2786,0.0491,20.38,0.4308,0.6181,0.2006,52.12,-2.33,-5.15,46.09,-2.11,-5.13,0.1176,Yes,Yes,0.432084,0.286665
EnthermalPlus,ZEN 6mm / Vacuum 0.25mm / Clear 6mm / Air 7.49mm / SB70 6mm,25.44,SGG ECLAZ ONE II 6mm,20764,ECLAZ ONE II S2,SGG PLANICLEAR 6mm,21013,,SolarbanÂ® 70 glass  6mm,5439,SolarbanÂ® 70 S5,Air,0.278,0.049,20.42,0.3637,0.5662,0.2158,53.83,-2.05,-8.01,48.53,-4.24,-5.67,0.0421,Yes,Yes,0.365068,0.286042
EnthermalPlus,ZEN 6mm / Vacuum 0.25mm / Clear 6mm / Air 7.15mm / LUMI 6mm,25.4,SGG ECLAZ ONE II 6mm,20764,ECLAZ ONE II S2,SGG PLANICLEAR 6mm,21013,,SGG ECLAZ II 6mm,20756,ECLAZ II S5,Air,0.28,0.0493,20.28,0.4803,0.7088,0.1982,51.92,-1.1,-7.54,48.97,-1.4,-6.85,0.2463,Yes,Yes,0.482554,0.288025
EnthermalPlus,ZEN 6mm / Vacuum 0.25mm / Clear 6mm / Air 7.15mm / SKN183 6mm,25.4,SGG ECLAZ ONE II 6mm,20764,ECLAZ ONE II S2,SGG PLANICLEAR 6mm,21013,,SGG COOL-LITE SKN 183 II 6mm,20896,COOL-LITE SKN 183 II S5,Air,0.2791,0.0492,20.34,0.4222,0.6416,0.2088,53.09,-2.72,-7.5,48.46,-1.99,-9.88,0.1677,Yes,Yes,0.423482,0.287121
EnthermalPlus,SKN183 6mm / Vacuum 0.25mm / Clear 6mm / Air 7.45mm / C180 6mm,25.4,SGG COOL-LITE SKN 183 II 6mm,20896,COOL-LITE SKN 183 II S2,SGG PLANICLEAR 6mm,21013,,6mm Clear,2194,LoE 180 S5,Air,0.2639,0.0465,21.52,0.3245,0.6411,0.1619,47.45,-2.13,-9.23,50.21,-3.45,-6.18,0.1191,Yes,Yes,0.330010,0.270076
EnthermalPlus,SKN183 6mm / Vacuum 0.25mm / Clear 6mm / Air 7.45mm / C270 6mm,25.4,SGG COOL-LITE SKN 183 II 6mm,20896,COOL-LITE SKN 183 II S2,SGG PLANICLEAR 6mm,21013,,6mm Clear,2029,LoEÂ² 270 S5,Air,0.2629,0.0463,21.6,0.317,0.5644,0.1531,46.22,-6.14,-5.34,45.27,-4.99,-2.87,0.0603,Yes,Yes,0.321817,0.269087
EnthermalPlus,SKN183 6mm / Vacuum 0.25mm / Clear 6mm / Air 7.45mm / C272 6mm,25.4,SGG COOL-LITE SKN 183 II 6mm,20896,COOL-LITE SKN 183 II S2,SGG PLANICLEAR 6mm,21013,,6 mm Clear,2014,LoEÂ² 272 S5,Air,0.2631,0.0463,21.58,0.3236,0.5815,0.1425,44.73,-2.75,-6.57,43.36,-2.94,-3.33,0.0731,Yes,Yes,0.328510,0.269304
EnthermalPlus,SKN183 6mm / Vacuum 0.25mm / Clear 6mm / Air 7.45mm / C366 6mm,25.4,SGG COOL-LITE SKN 183 II 6mm,20896,COOL-LITE SKN 183 II S2,SGG PLANICLEAR 6mm,21013,,6mm Clear,2157,LoEÂ³ 366 S5,Air,0.2624,0.0462,21.64,0.303,0.525,0.1456,45.14,-1.46,-7.36,43.28,-3.26,-3.92,0.0222,Yes,Yes,0.307630,0.268601
EnthermalPlus,SKN183 6mm / Vacuum 0.25mm / Clear 6mm / Air 7.49mm / SB60 6mm,25.44,SGG COOL-LITE SKN 183 II 6mm,20896,COOL-LITE SKN 183 II S2,SGG PLANICLEAR 6mm,21013,,Clear  6mm,5284,SolarbanÂ® 60 S5,Air,0.2627,0.0463,21.61,0.3235,0.5903,0.1443,44.95,-2.97,-6.0,43.73,-3.45,-3.56,0.0873,Yes,Yes,0.328461,0.268974
EnthermalPlus,SKN183 6mm / Vacuum 0.25mm / Clear 6mm / Air 7.49mm / SB70 6mm,25.44,SGG COOL-LITE SKN 183 II 6mm,20896,COOL-LITE SKN 183 II S2,SGG PLANICLEAR 6mm,21013,,SolarbanÂ® 70 glass  6mm,5439,SolarbanÂ® 70 S5,Air,0.2622,0.0462,21.66,0.2902,0.5407,0.1579,46.87,-2.9,-9.14,46.73,-5.17,-4.69,0.0328,Yes,Yes,0.295168,0.268427
EnthermalPlus,SKN183 6mm / Vacuum 0.25mm / Clear 6mm / Air 7.15mm / LUMI 6mm,25.4,SGG COOL-LITE SKN 183 II 6mm,20896,COOL-LITE SKN 183 II S2,SGG PLANICLEAR 6mm,21013,,SGG ECLAZ II 6mm,20756,ECLAZ II S5,Air,0.264,0.0465,21.51,0.3331,0.6768,0.1421,44.74,-1.53,-8.7,46.08,-3.21,-4.97,0.1811,Yes,Yes,0.338737,0.270166
EnthermalPlus,SKN183 6mm / Vacuum 0.25mm / Clear 6mm / Air 7.15mm / SKN183 6mm,25.4,SGG COOL-LITE SKN 183 II 6mm,20896,COOL-LITE SKN 183 II S2,SGG PLANICLEAR 6mm,21013,,SGG COOL-LITE SKN 183 II 6mm,20896,COOL-LITE SKN 183 II S5,Air,0.2632,0.0464,21.57,0.3178,0.6127,0.1518,46.07,-3.39,-8.62,46.09,-3.36,-8.62,0.1252,Yes,Yes,0.322862,0.269374
EnthermalPlus,XTREME 6mm / Vacuum 0.25mm / Clear 6mm / Air 7.45mm / C180 6mm,25.4,SGG COOL-LITE XTREME 61-29 II 6mm,20980,COOL-LITE XTREME 61-29 II S2,SGG PLANICLEAR 6mm,21013,,6mm Clear,2194,LoE 180 S5,Air,0.2716,0.0478,20.91,0.2205,0.5252,0.1382,44.2,-2.85,-7.9,51.93,-6.0,-3.49,0.0986,Yes,Yes,0.229503,0.278710
EnthermalPlus,XTREME 6mm / Vacuum 0.25mm / Clear 6mm / Air 7.45mm / C270 6mm,25.4,SGG COOL-LITE XTREME 61-29 II 6mm,20980,COOL-LITE XTREME 61-29 II S2,SGG PLANICLEAR 6mm,21013,,6mm Clear,2029,LoEÂ² 270 S5,Air,0.2706,0.0477,20.99,0.2245,0.4627,0.1323,43.26,-6.06,-4.52,46.79,-7.61,-0.55,0.0509,Yes,Yes,0.232890,0.277655
EnthermalPlus,XTREME 6mm / Vacuum 0.25mm / Clear 6mm / Air 7.45mm / C272 6mm,25.4,SGG COOL-LITE XTREME 61-29 II 6mm,20980,COOL-LITE XTREME 61-29 II S2,SGG PLANICLEAR 6mm,21013,,6 mm Clear,2014,LoEÂ² 272 S5,Air,0.2708,0.0477,20.97,0.2268,0.4762,0.125,42.13,-3.4,-5.37,45.08,-5.75,-0.6,0.0618,Yes,Yes,0.235271,0.277886
EnthermalPlus,XTREME 6mm / Vacuum 0.25mm / Clear 6mm / Air 7.45mm / C366 6mm,25.4,SGG COOL-LITE XTREME 61-29 II 6mm,20980,COOL-LITE XTREME 61-29 II S2,SGG PLANICLEAR 6mm,21013,,6mm Clear,2157,LoEÂ³ 366 S5,Air,0.2701,0.0476,21.02,0.2221,0.4306,0.1268,42.41,-2.51,-6.13,44.66,-6.13,-1.93,0.0186,Yes,Yes,0.230280,0.277137
EnthermalPlus,XTREME 6mm / Vacuum 0.25mm / Clear 6mm / Air 7.49mm / SB60 6mm,25.44,SGG COOL-LITE XTREME 61-29 II 6mm,20980,COOL-LITE XTREME 61-29 II S2,SGG PLANICLEAR 6mm,21013,,Clear  6mm,5284,SolarbanÂ® 60 S5,Air,0.2704,0.0476,21.0,0.2271,0.4836,0.1262,42.29,-3.53,-4.93,45.49,-6.39,-0.82,0.0729,Yes,Yes,0.235588,0.277534
EnthermalPlus,XTREME 6mm / Vacuum 0.25mm / Clear 6mm / Air 7.49mm / SB70 6mm,25.44,SGG COOL-LITE XTREME 61-29 II 6mm,20980,COOL-LITE XTREME 61-29 II S2,SGG PLANICLEAR 6mm,21013,,SolarbanÂ® 70 glass  6mm,5439,SolarbanÂ® 70 S5,Air,0.2699,0.0475,21.04,0.2149,0.4437,0.1352,43.72,-3.67,-7.83,48.02,-7.87,-2.77,0.0272,Yes,Yes,0.223337,0.276951
EnthermalPlus,XTREME 6mm / Vacuum 0.25mm / Clear 6mm / Air 7.15mm / LUMI 6mm,25.4,SGG COOL-LITE XTREME 61-29 II 6mm,20980,COOL-LITE XTREME 61-29 II S2,SGG PLANICLEAR 6mm,21013,,SGG ECLAZ II 6mm,20756,ECLAZ II S5,Air,0.2717,0.0479,20.9,0.2275,0.5541,0.1248,42.15,-2.37,-7.1,48.25,-6.36,-1.55,0.1487,Yes,Yes,0.236604,0.278806
EnthermalPlus,XTREME 6mm / Vacuum 0.25mm / Clear 6mm / Air 7.15mm / SKN183 6mm,25.4,SGG COOL-LITE XTREME 61-29 II 6mm,20980,COOL-LITE XTREME 61-29 II S2,SGG PLANICLEAR 6mm,21013,,SGG COOL-LITE SKN 183 II 6mm,20896,COOL-LITE SKN 183 II S5,Air,0.2709,0.0477,20.96,0.223,0.5022,0.1314,43.16,-3.77,-7.21,47.81,-6.46,-5.97,0.1034,Yes,Yes,0.231749,0.277961
EnthermalPlus,SB60 Solexia 6mm / Vacuum 0.25mm / Clear 6mm / Air 8.01mm / C180 6mm,25.46,SolexiaÂ®  6mm,5254,SolarbanÂ® 60 S2,Clear Float Glass,415,,6mm Clear,2194,LoE 180 S5,Air,0.3144,0.0554,18.06,0.2627,0.5254,0.1221,41.61,-6.1,-2.37,48.89,-3.75,-3.42,0.0452,Yes,No,,
EnthermalPlus,SB60 Solexia 6mm / Vacuum 0.25mm / Clear 6mm / Air 8.01mm / C270 6mm,25.46,SolexiaÂ®  6mm,5254,SolarbanÂ® 60 S2,Clear Float Glass,415,,6mm Clear,2029,LoEÂ² 270 S5,Air,0.3128,0.0551,18.15,0.2587,0.463,0.1165,40.66,-9.06,1.03,44.07,-5.21,-0.26,0.0247,Yes,No,,
EnthermalPlus,SB60 Solexia 6mm / Vacuum 0.25mm / Clear 6mm / Air 8.01mm / C272 6mm,25.46,SolexiaÂ®  6mm,5254,SolarbanÂ® 60 S2,Clear Float Glass,415,,6 mm Clear,2014,LoEÂ² 272 S5,Air,0.3132,0.0552,18.13,0.2634,0.4769,0.1088,39.38,-6.11,0.03,42.01,-3.25,-0.26,0.0301,Yes,No,,
EnthermalPlus,SB60 Solexia 6mm / Vacuum 0.25mm / Clear 6mm / Air 8.01mm / C366 6mm,25.46,SolexiaÂ®  6mm,5254,SolarbanÂ® 60 S2,Clear Float Glass,415,,6mm Clear,2157,LoEÂ³ 366 S5,Air,0.3121,0.055,18.2,0.2507,0.4312,0.1107,39.69,-5.11,-0.69,42.16,-3.2,-1.79,0.0087,Yes,No,,
EnthermalPlus,SB60 Solexia 6mm / Vacuum 0.25mm / Clear 6mm / Air 8.05mm / SB60 6mm,25.5,SolexiaÂ®  6mm,5254,SolarbanÂ® 60 S2,Clear Float Glass,415,,Clear  6mm,5284,SolarbanÂ® 60 S5,Air,0.3126,0.0551,18.16,0.2634,0.4843,0.11,39.56,-6.26,0.51,42.34,-3.7,-0.52,0.0343,Yes,No,,
EnthermalPlus,SB60 Solexia 6mm / Vacuum 0.25mm / Clear 6mm / Air 8.05mm / SB70 6mm,25.5,SolexiaÂ®  6mm,5254,SolarbanÂ® 60 S2,Clear Float Glass,415,,SolarbanÂ® 70 glass  6mm,5439,SolarbanÂ® 70 S5,Air,0.3117,0.0549,18.21,0.242,0.4438,0.1195,41.17,-6.7,-2.16,45.69,-5.19,-2.84,0.0126,Yes,No,,
EnthermalPlus,SB60 Solexia 6mm / Vacuum 0.25mm / Clear 6mm / Air 7.71mm / LUMI 6mm,25.46,SolexiaÂ®  6mm,5254,SolarbanÂ® 60 S2,Clear Float Glass,415,,SGG ECLAZ II 6mm,20756,ECLAZ II S5,Air,0.3145,0.0554,18.06,0.2696,0.5549,0.1085,39.37,-5.13,-1.79,44.39,-3.66,-1.16,0.0664,Yes,No,,
EnthermalPlus,SB60 Solexia 6mm / Vacuum 0.25mm / Clear 6mm / Air 7.71mm / SKN183 6mm,25.46,SolexiaÂ®  6mm,5254,SolarbanÂ® 60 S2,Clear Float Glass,415,,SGG COOL-LITE SKN 183 II 6mm,20896,COOL-LITE SKN 183 II S5,Air,0.3132,0.0552,18.13,0.2592,0.5024,0.1154,40.51,-6.81,-1.72,44.71,-3.63,-6.01,0.047,Yes,No,,
EnthermalPlus,SB60 Solarbronze 6mm / Vacuum 0.25mm / Clear 6mm / Air 8.01mm / C180 6mm,25.46,SolarbronzeÂ®  6mm,5274,SolarbanÂ® 60 S2,Clear Float Glass,415,,6mm Clear,2194,LoE 180 S5,Air,0.3144,0.0554,18.06,0.2242,0.361,0.0801,33.9,0.39,0.0,48.01,-2.85,-3.6,0.0375,Yes,No,,
EnthermalPlus,SB60 Solarbronze 6mm / Vacuum 0.25mm / Clear 6mm / Air 8.01mm / C270 6mm,25.46,SolarbronzeÂ®  6mm,5274,SolarbanÂ® 60 S2,Clear Float Glass,415,,6mm Clear,2029,LoEÂ² 270 S5,Air,0.3128,0.0551,18.15,0.2151,0.3178,0.0773,33.28,-1.41,1.84,43.27,-4.4,-0.37,0.0206,Yes,No,,
EnthermalPlus,SB60 Solarbronze 6mm / Vacuum 0.25mm / Clear 6mm / Air 8.01mm / C272 6mm,25.46,SolarbronzeÂ®  6mm,5274,SolarbanÂ® 60 S2,Clear Float Glass,415,,6 mm Clear,2014,LoEÂ² 272 S5,Air,0.3132,0.0552,18.13,0.22,0.3277,0.074,32.58,0.09,1.2,41.1,-2.33,-0.38,0.0252,Yes,No,,
EnthermalPlus,SB60 Solarbronze 6mm / Vacuum 0.25mm / Clear 6mm / Air 8.01mm / C366 6mm,25.46,SolarbronzeÂ®  6mm,5274,SolarbanÂ® 60 S2,Clear Float Glass,415,,6mm Clear,2157,LoEÂ³ 366 S5,Air,0.3121,0.055,18.2,0.2042,0.2955,0.0752,32.82,0.69,0.87,41.42,-2.36,-1.94,0.0073,Yes,No,,
EnthermalPlus,SB60 Solarbronze 6mm / Vacuum 0.25mm / Clear 6mm / Air 8.05mm / SB60 6mm,25.5,SolarbronzeÂ®  6mm,5274,SolarbanÂ® 60 S2,Clear Float Glass,415,,Clear  6mm,5284,SolarbanÂ® 60 S5,Air,0.3126,0.0551,18.16,0.2197,0.3326,0.0747,32.71,-0.05,1.5,41.42,-2.73,-0.65,0.0285,Yes,No,,
EnthermalPlus,SB60 Solarbronze 6mm / Vacuum 0.25mm / Clear 6mm / Air 8.05mm / SB70 6mm,25.5,SolarbronzeÂ®  6mm,5274,SolarbanÂ® 60 S2,Clear Float Glass,415,,SolarbanÂ® 70 glass  6mm,5439,SolarbanÂ® 70 S5,Air,0.3117,0.0549,18.21,0.1964,0.3043,0.079,33.64,0.07,-0.05,44.99,-4.46,-3.05,0.0105,Yes,No,,
EnthermalPlus,SB60 Solarbronze 6mm / Vacuum 0.25mm / Clear 6mm / Air 7.71mm / LUMI 6mm,25.46,SolarbronzeÂ®  6mm,5274,SolarbanÂ® 60 S2,Clear Float Glass,415,,SGG ECLAZ II 6mm,20756,ECLAZ II S5,Air,0.3145,0.0554,18.06,0.2289,0.3814,0.0739,32.57,0.59,0.18,43.25,-2.5,-1.29,0.055,Yes,No,,
EnthermalPlus,SB60 Solarbronze 6mm / Vacuum 0.25mm / Clear 6mm / Air 7.71mm / SKN183 6mm,25.46,SolarbronzeÂ®  6mm,5274,SolarbanÂ® 60 S2,Clear Float Glass,415,,SGG COOL-LITE SKN 183 II 6mm,20896,COOL-LITE SKN 183 II S5,Air,0.3132,0.0552,18.13,0.2164,0.345,0.0769,33.22,-0.27,0.23,43.78,-2.68,-6.25,0.039,Yes,No,,
EnthermalPlus,SB60 Solargray 6mm / Vacuum 0.25mm / Clear 6mm / Air 8.01mm / C180 6mm,25.46,SolargrayÂ®  6mm,5289,SolarbanÂ® 60 S2,Clear Float Glass,415,,6mm Clear,2194,LoE 180 S5,Air,0.3144,0.0554,18.06,0.1948,0.3018,0.0691,31.62,-0.14,-3.22,47.79,-2.94,-3.93,0.0362,Yes,No,,
EnthermalPlus,SB60 Solargray 6mm / Vacuum 0.25mm / Clear 6mm / Air 8.01mm / C270 6mm,25.46,SolargrayÂ®  6mm,5289,SolarbanÂ® 60 S2,Clear Float Glass,415,,6mm Clear,2029,LoEÂ² 270 S5,Air,0.3128,0.0551,18.15,0.1873,0.2658,0.0672,31.15,-1.7,-1.22,43.07,-4.48,-0.67,0.0199,Yes,No,,
EnthermalPlus,SB60 Solargray 6mm / Vacuum 0.25mm / Clear 6mm / Air 8.01mm / C272 6mm,25.46,SolargrayÂ®  6mm,5289,SolarbanÂ® 60 S2,Clear Float Glass,415,,6 mm Clear,2014,LoEÂ² 272 S5,Air,0.3132,0.0552,18.13,0.1915,0.274,0.0648,30.58,-0.45,-1.69,40.87,-2.42,-0.72,0.0244,Yes,No,,
EnthermalPlus,SB60 Solargray 6mm / Vacuum 0.25mm / Clear 6mm / Air 8.01mm / C366 6mm,25.46,SolargrayÂ®  6mm,5289,SolarbanÂ® 60 S2,Clear Float Glass,415,,6mm Clear,2157,LoEÂ³ 366 S5,Air,0.3121,0.055,18.2,0.1777,0.2474,0.0656,30.76,0.09,-2.09,41.23,-2.4,-2.21,0.0071,Yes,No,,
EnthermalPlus,SB60 Solargray 6mm / Vacuum 0.25mm / Clear 6mm / Air 8.05mm / SB60 6mm,25.5,SolargrayÂ®  6mm,5289,SolarbanÂ® 60 S2,Clear Float Glass,415,,Clear  6mm,5284,SolarbanÂ® 60 S5,Air,0.3126,0.0551,18.16,0.1913,0.2781,0.0652,30.67,-0.57,-1.44,41.18,-2.81,-1.0,0.0276,Yes,No,,
EnthermalPlus,SB60 Solargray 6mm / Vacuum 0.25mm / Clear 6mm / Air 8.05mm / SB70 6mm,25.5,SolargrayÂ®  6mm,5289,SolarbanÂ® 60 S2,Clear Float Glass,415,,SolarbanÂ® 70 glass  6mm,5439,SolarbanÂ® 70 S5,Air,0.3117,0.0549,18.21,0.1708,0.2546,0.0684,31.43,-0.26,-3.18,44.82,-4.52,-3.31,0.0102,Yes,No,,
EnthermalPlus,SB60 Solargray 6mm / Vacuum 0.25mm / Clear 6mm / Air 7.71mm / LUMI 6mm,25.46,SolargrayÂ®  6mm,5289,SolarbanÂ® 60 S2,Clear Float Glass,415,,SGG ECLAZ II 6mm,20756,ECLAZ II S5,Air,0.3145,0.0554,18.06,0.199,0.3189,0.0647,30.57,0.03,-2.66,42.96,-2.63,-1.72,0.053,Yes,No,,
EnthermalPlus,SB60 Solargray 6mm / Vacuum 0.25mm / Clear 6mm / Air 7.71mm / SKN183 6mm,25.46,SolargrayÂ®  6mm,5289,SolarbanÂ® 60 S2,Clear Float Glass,415,,SGG COOL-LITE SKN 183 II 6mm,20896,COOL-LITE SKN 183 II S5,Air,0.3132,0.0552,18.13,0.1882,0.2885,0.0669,31.1,-0.6,-2.78,43.55,-2.77,-6.6,0.0376,Yes,No,,
EnthermalPlus,SB60 Optigray 6mm / Vacuum 0.25mm / Clear 6mm / Air 8.01mm / C180 6mm,25.46,OptigrayÂ®  6mm,5265,SolarbanÂ® 60 S2,Clear Float Glass,415,,6mm Clear,2194,LoE 180 S5,Air,0.3145,0.0554,18.06,0.2475,0.4274,0.0951,36.97,-1.7,-3.11,48.33,-3.15,-3.69,0.0476,Yes,No,,
EnthermalPlus,SB60 Optigray 6mm / Vacuum 0.25mm / Clear 6mm / Air 8.01mm / C270 6mm,25.46,OptigrayÂ®  6mm,5265,SolarbanÂ® 60 S2,Clear Float Glass,415,,6mm Clear,2029,LoEÂ² 270 S5,Air,0.3129,0.0551,18.15,0.2399,0.3765,0.0913,36.2,-4.13,-0.25,43.56,-4.67,-0.48,0.0261,Yes,No,,
EnthermalPlus,SB60 Optigray 6mm / Vacuum 0.25mm / Clear 6mm / Air 8.01mm / C272 6mm,25.46,OptigrayÂ®  6mm,5265,SolarbanÂ® 60 S2,Clear Float Glass,415,,6 mm Clear,2014,LoEÂ² 272 S5,Air,0.3132,0.0552,18.13,0.2449,0.388,0.0865,35.26,-1.99,-1.02,41.43,-2.64,-0.5,0.0319,Yes,No,,
EnthermalPlus,SB60 Optigray 6mm / Vacuum 0.25mm / Clear 6mm / Air 8.01mm / C366 6mm,25.46,OptigrayÂ®  6mm,5265,SolarbanÂ® 60 S2,Clear Float Glass,415,,6mm Clear,2157,LoEÂ³ 366 S5,Air,0.3121,0.055,18.19,0.2292,0.3504,0.0879,35.53,-1.18,-1.61,41.69,-2.65,-2.01,0.0093,Yes,No,,
EnthermalPlus,SB60 Optigray 6mm / Vacuum 0.25mm / Clear 6mm / Air 8.05mm / SB60 6mm,25.5,OptigrayÂ®  6mm,5265,SolarbanÂ® 60 S2,Clear Float Glass,415,,Clear  6mm,5284,SolarbanÂ® 60 S5,Air,0.3127,0.0551,18.16,0.2447,0.3939,0.0873,35.4,-2.16,-0.63,41.75,-3.06,-0.77,0.0362,Yes,No,,
EnthermalPlus,SB60 Optigray 6mm / Vacuum 0.25mm / Clear 6mm / Air 8.05mm / SB70 6mm,25.5,OptigrayÂ®  6mm,5265,SolarbanÂ® 60 S2,Clear Float Glass,415,,SolarbanÂ® 70 glass  6mm,5439,SolarbanÂ® 70 S5,Air,0.3118,0.0549,18.21,0.2206,0.3606,0.0935,36.64,-2.05,-3.03,45.24,-4.71,-3.09,0.0133,Yes,No,,
EnthermalPlus,SB60 Optigray 6mm / Vacuum 0.25mm / Clear 6mm / Air 7.71mm / LUMI 6mm,25.46,OptigrayÂ®  6mm,5265,SolarbanÂ® 60 S2,Clear Float Glass,415,,SGG ECLAZ II 6mm,20756,ECLAZ II S5,Air,0.3145,0.0554,18.06,0.2533,0.4515,0.0862,35.25,-1.24,-2.49,43.67,-2.89,-1.45,0.07,Yes,No,,
EnthermalPlus,SB60 Optigray 6mm / Vacuum 0.25mm / Clear 6mm / Air 7.71mm / SKN183 6mm,25.46,OptigrayÂ®  6mm,5265,SolarbanÂ® 60 S2,Clear Float Glass,415,,SGG COOL-LITE SKN 183 II 6mm,20896,COOL-LITE SKN 183 II S5,Air,0.3132,0.0552,18.13,0.2408,0.4086,0.0907,36.11,-2.4,-2.55,44.12,-3.0,-6.32,0.0495,Yes,No,,
EnthermalPlus,SB60 Solarblue 6mm / Vacuum 0.25mm / Clear 6mm / Air 8.01mm / C180 6mm,25.46,SolarblueÂ®  6mm,5364,SolarbanÂ® 60 S2,Clear Float Glass,415,,6mm Clear,2194,LoE 180 S5,Air,0.3144,0.0554,18.06,0.2284,0.3813,0.0853,35.29,-2.07,-8.74,48.14,-3.27,-4.24,0.0459,Yes,No,,
EnthermalPlus,SB60 Solarblue 6mm / Vacuum 0.25mm / Clear 6mm / Air 8.01mm / C270 6mm,25.46,SolarblueÂ®  6mm,5364,SolarbanÂ® 60 S2,Clear Float Glass,415,,6mm Clear,2029,LoEÂ² 270 S5,Air,0.3128,0.0551,18.15,0.2218,0.336,0.0823,34.63,-4.54,-5.28,43.39,-4.77,-0.99,0.0253,Yes,No,,
EnthermalPlus,SB60 Solarblue 6mm / Vacuum 0.25mm / Clear 6mm / Air 8.01mm / C272 6mm,25.46,SolarblueÂ®  6mm,5364,SolarbanÂ® 60 S2,Clear Float Glass,415,,6 mm Clear,2014,LoEÂ² 272 S5,Air,0.3132,0.0552,18.13,0.2264,0.3462,0.0781,33.74,-2.51,-5.88,41.24,-2.75,-1.09,0.031,Yes,No,,
EnthermalPlus,SB60 Solarblue 6mm / Vacuum 0.25mm / Clear 6mm / Air 8.01mm / C366 6mm,25.46,SolarblueÂ®  6mm,5364,SolarbanÂ® 60 S2,Clear Float Glass,415,,6mm Clear,2157,LoEÂ³ 366 S5,Air,0.3121,0.055,18.2,0.212,0.3131,0.0792,33.97,-1.66,-6.65,41.53,-2.72,-2.47,0.009,Yes,No,,
EnthermalPlus,SB60 Solarblue 6mm / Vacuum 0.25mm / Clear 6mm / Air 8.05mm / SB60 6mm,25.5,SolarblueÂ®  6mm,5364,SolarbanÂ® 60 S2,Clear Float Glass,415,,Clear  6mm,5284,SolarbanÂ® 60 S5,Air,0.3126,0.0551,18.16,0.2263,0.3516,0.0788,33.86,-2.67,-5.52,41.56,-3.17,-1.37,0.035,Yes,No,,
EnthermalPlus,SB60 Solarblue 6mm / Vacuum 0.25mm / Clear 6mm / Air 8.05mm / SB70 6mm,25.5,SolarblueÂ®  6mm,5364,SolarbanÂ® 60 S2,Clear Float Glass,415,,SolarbanÂ® 70 glass  6mm,5439,SolarbanÂ® 70 S5,Air,0.3117,0.0549,18.21,0.2038,0.3219,0.0841,35.02,-2.18,-8.48,45.1,-4.79,-3.51,0.0129,Yes,No,,
EnthermalPlus,SB60 Solarblue 6mm / Vacuum 0.25mm / Clear 6mm / Air 7.71mm / LUMI 6mm,25.46,SolarblueÂ®  6mm,5364,SolarbanÂ® 60 S2,Clear Float Glass,415,,SGG ECLAZ II 6mm,20756,ECLAZ II S5,Air,0.3145,0.0554,18.06,0.234,0.4029,0.078,33.76,-1.67,-7.48,43.42,-3.05,-2.19,0.0673,Yes,No,,
EnthermalPlus,SB60 Solarblue 6mm / Vacuum 0.25mm / Clear 6mm / Air 7.71mm / SKN183 6mm,25.46,SolarblueÂ®  6mm,5364,SolarbanÂ® 60 S2,Clear Float Glass,415,,SGG COOL-LITE SKN 183 II 6mm,20896,COOL-LITE SKN 183 II S5,Air,0.3132,0.0552,18.13,0.2224,0.3647,0.0817,34.55,-2.59,-7.79,43.92,-3.11,-6.89,0.0477,Yes,No,,
EnthermalPlus,SB60 Optiblue 6mm / Vacuum 0.25mm / Clear 6mm / Air 8.01mm / C180 6mm,25.46,OptiblueÂ® (SolarbanÂ® z50)  6mm,5424,SolarbanÂ® 60 S2,Clear Float Glass,415,,6mm Clear,2194,LoE 180 S5,Air,0.3144,0.0554,18.06,0.2764,0.4351,0.0973,37.5,-0.88,-7.54,48.38,-3.15,-4.04,0.0608,Yes,No,,
EnthermalPlus,SB60 Optiblue 6mm / Vacuum 0.25mm / Clear 6mm / Air 8.01mm / C270 6mm,25.46,OptiblueÂ® (SolarbanÂ® z50)  6mm,5424,SolarbanÂ® 60 S2,Clear Float Glass,415,,6mm Clear,2029,LoEÂ² 270 S5,Air,0.3128,0.0551,18.15,0.2651,0.3833,0.0933,36.71,-3.7,-3.91,43.61,-4.67,-0.82,0.033,Yes,No,,
EnthermalPlus,SB60 Optiblue 6mm / Vacuum 0.25mm / Clear 6mm / Air 8.01mm / C272 6mm,25.46,OptiblueÂ® (SolarbanÂ® z50)  6mm,5424,SolarbanÂ® 60 S2,Clear Float Glass,415,,6 mm Clear,2014,LoEÂ² 272 S5,Air,0.3132,0.0552,18.13,0.2713,0.395,0.0882,35.71,-1.44,-4.65,41.49,-2.64,-0.89,0.0402,Yes,No,,
EnthermalPlus,SB60 Optiblue 6mm / Vacuum 0.25mm / Clear 6mm / Air 8.01mm / C366 6mm,25.46,OptiblueÂ® (SolarbanÂ® z50)  6mm,5424,SolarbanÂ® 60 S2,Clear Float Glass,415,,6mm Clear,2157,LoEÂ³ 366 S5,Air,0.3121,0.055,18.2,0.2513,0.3568,0.0897,35.99,-0.46,-5.43,41.73,-2.66,-2.3,0.0117,Yes,No,,
EnthermalPlus,SB60 Optiblue 6mm / Vacuum 0.25mm / Clear 6mm / Air 8.05mm / SB60 6mm,25.5,OptiblueÂ® (SolarbanÂ® z50)  6mm,5424,SolarbanÂ® 60 S2,Clear Float Glass,415,,Clear  6mm,5284,SolarbanÂ® 60 S5,Air,0.3126,0.0551,18.16,0.2709,0.401,0.089,35.85,-1.63,-4.24,41.81,-3.06,-1.17,0.046,Yes,No,,
EnthermalPlus,SB60 Optiblue 6mm / Vacuum 0.25mm / Clear 6mm / Air 8.05mm / SB70 6mm,25.5,OptiblueÂ® (SolarbanÂ® z50)  6mm,5424,SolarbanÂ® 60 S2,Clear Float Glass,415,,SolarbanÂ® 70 glass  6mm,5439,SolarbanÂ® 70 S5,Air,0.3117,0.0549,18.21,0.2412,0.367,0.0957,37.17,-1.07,-7.35,45.29,-4.72,-3.34,0.0169,Yes,No,,
EnthermalPlus,SB60 Optiblue 6mm / Vacuum 0.25mm / Clear 6mm / Air 7.71mm / LUMI 6mm,25.46,OptiblueÂ® (SolarbanÂ® z50)  6mm,5424,SolarbanÂ® 60 S2,Clear Float Glass,415,,SGG ECLAZ II 6mm,20756,ECLAZ II S5,Air,0.3145,0.0554,18.06,0.2825,0.4597,0.088,35.71,-0.54,-6.4,43.74,-2.89,-1.95,0.0899,Yes,No,,
EnthermalPlus,SB60 Optiblue 6mm / Vacuum 0.25mm / Clear 6mm / Air 7.71mm / SKN183 6mm,25.46,OptiblueÂ® (SolarbanÂ® z50)  6mm,5424,SolarbanÂ® 60 S2,Clear Float Glass,415,,SGG COOL-LITE SKN 183 II 6mm,20896,COOL-LITE SKN 183 II S5,Air,0.3132,0.0552,18.13,0.2662,0.416,0.0927,36.61,-1.63,-6.66,44.18,-3.0,-6.67,0.0633,Yes,No,,
