Repository: Ranojoyd80/enthermal-configurator

File: Data_Pipeline/1_Source_CSVs/IG_Config_EnthermalPlus_Inboard_Dataset_12-04-26.csv (part 15 of 34)
Product Type,Comment,Total Thickness (mm),Outer Lite (Name_Thickness mm),Outer Lite NFRC ID,Outer Lite Low-E,Middle Lite (Name_Thickness mm),Middle Lite NFRC ID,Middle Lite Low-E,Inner Lite (Name_Thickness mm),Inner Lite NFRC ID,Inner Lite Low-E,Gas Fill,U-value NFRC (W/mÂ²K),U-value NFRC (BTU/hrftF),R-value NFRC,SHGC,Tvis (Visible Transmittance),Exterior Visible Reflectance,Exterior Reflected Color L*,Exterior Reflected Color a*,Exterior Reflected Color b*,Interior Reflected Color L*,Interior Reflected Color a*,Interior Reflected Color b*,T-UV,NFRC,CEN,g-factor,U-value CEN (W/m²K)
EnthermalPlus,C272 6mm / Argon 8.05mm / C366 6mm / Vacuum 0.25mm / Clear 6mm,25.4,6 mm Clear,2014,LoEÂ² 272 S2,6mm Clear,2157,LoEÂ³ 366 S4,Float Glass - 6mm,2004,,Ar90,0.2562,0.0451,22.17,0.209,0.4927,0.1218,41.48,-1.82,-3.03,43.46,-1.39,-0.15,0.0131,Yes,No,,
EnthermalPlus,C272 6mm / Argon 8.01mm / SB60 6mm / Vacuum 0.25mm / Clear 6mm,25.46,6 mm Clear,2014,LoEÂ² 272 S2,Clear  6mm,5284,SolarbanÂ® 60 S4,Clear Float Glass,415,,Ar90,0.3031,0.0534,18.74,0.2694,0.5468,0.1215,41.44,-2.03,-2.51,44.24,-4.53,2.72,0.0502,Yes,No,,
EnthermalPlus,C272 6mm / Argon 8.01mm / SB70 6mm / Vacuum 0.25mm / Clear 6mm,25.46,6 mm Clear,2014,LoEÂ² 272 S2,SolarbanÂ® 70 glass  6mm,5439,SolarbanÂ® 70 S4,Clear Float Glass,415,,Ar90,0.2496,0.044,22.75,0.2068,0.5008,0.1372,43.85,-3.74,-3.26,46.57,-3.32,-4.07,0.0186,Yes,No,,
EnthermalPlus,C272 6mm / Argon 7.45mm / LUMI 6mm / Vacuum 0.25mm / Clear 6mm,25.4,6 mm Clear,2014,LoEÂ² 272 S2,SGG ECLAZ II 6mm,20756,ECLAZ II S4,SGG PLANICLEAR 6mm,21013,,Ar90,0.3398,0.0598,16.71,0.342,0.6427,0.1238,41.88,-1.62,-3.21,44.67,-1.59,-2.09,0.1019,Yes,No,,
EnthermalPlus,C272 6mm / Argon 7.45mm / SKN183 6mm / Vacuum 0.25mm / Clear 6mm,25.4,6 mm Clear,2014,LoEÂ² 272 S2,SGG COOL-LITE SKN 183 II 6mm,20896,COOL-LITE SKN 183 II S4,SGG PLANICLEAR 6mm,21013,,Ar90,0.2553,0.045,22.24,0.2592,0.5813,0.1283,42.58,-2.05,-5.6,45.9,-4.02,-2.97,0.0728,Yes,No,,
EnthermalPlus,C340 6mm / Argon 8.05mm / C180 6mm / Vacuum 0.25mm / Clear 6mm,25.4,6mm Clear,2167,LoEÂ³ 340 S2,6mm Clear,2194,LoE 180 S4,Float Glass - 6mm,2004,,Ar90,0.3958,0.0697,14.34,0.1403,0.3271,0.1434,44.97,-6.77,-13.29,51.34,-2.82,-2.87,0.0084,Yes,No,,
EnthermalPlus,C340 6mm / Argon 8.05mm / C270 6mm / Vacuum 0.25mm / Clear 6mm,25.4,6mm Clear,2167,LoEÂ³ 340 S2,6mm Clear,2029,LoEÂ² 270 S4,Float Glass - 6mm,2004,,Ar90,0.303,0.0534,18.74,0.1203,0.2878,0.1378,44.12,-6.89,-12.58,48.29,-8.91,4.17,0.0045,Yes,No,,
EnthermalPlus,C340 6mm / Argon 8.05mm / C272 6mm / Vacuum 0.25mm / Clear 6mm,25.4,6mm Clear,2167,LoEÂ³ 340 S2,6 mm Clear,2014,LoEÂ² 272 S4,Float Glass - 6mm,2004,,Ar90,0.3238,0.057,17.54,0.1259,0.2961,0.135,43.69,-6.38,-12.51,46.62,-3.96,2.5,0.0055,Yes,No,,
EnthermalPlus,C340 6mm / Argon 8.05mm / C366 6mm / Vacuum 0.25mm / Clear 6mm,25.4,6mm Clear,2167,LoEÂ³ 340 S2,6mm Clear,2157,LoEÂ³ 366 S4,Float Glass - 6mm,2004,,Ar90,0.2555,0.045,22.23,0.1069,0.2682,0.1359,43.82,-6.57,-12.51,46.14,-2.88,1.45,0.0017,Yes,No,,
EnthermalPlus,C340 6mm / Argon 8.01mm / SB60 6mm / Vacuum 0.25mm / Clear 6mm,25.46,6mm Clear,2167,LoEÂ³ 340 S2,Clear  6mm,5284,SolarbanÂ® 60 S4,Clear Float Glass,415,,Ar90,0.3021,0.0532,18.8,0.1251,0.297,0.1358,43.81,-6.41,-12.62,47.44,-5.2,3.57,0.0062,Yes,No,,
EnthermalPlus,C340 6mm / Argon 8.01mm / SB70 6mm / Vacuum 0.25mm / Clear 6mm,25.46,6mm Clear,2167,LoEÂ³ 340 S2,SolarbanÂ® 70 glass  6mm,5439,SolarbanÂ® 70 S4,Clear Float Glass,415,,Ar90,0.2489,0.0438,22.81,0.107,0.2728,0.1406,44.54,-7.35,-12.68,49.08,-4.46,-2.5,0.0023,Yes,No,,
EnthermalPlus,C340 6mm / Argon 7.45mm / LUMI 6mm / Vacuum 0.25mm / Clear 6mm,25.4,6mm Clear,2167,LoEÂ³ 340 S2,SGG ECLAZ II 6mm,20756,ECLAZ II S4,SGG PLANICLEAR 6mm,21013,,Ar90,0.3388,0.0597,16.76,0.1449,0.3485,0.1365,43.96,-6.38,-13.0,48.95,-2.16,-0.7,0.0133,Yes,No,,
EnthermalPlus,C340 6mm / Argon 7.45mm / SKN183 6mm / Vacuum 0.25mm / Clear 6mm,25.4,6mm Clear,2167,LoEÂ³ 340 S2,SGG COOL-LITE SKN 183 II 6mm,20896,COOL-LITE SKN 183 II S4,SGG PLANICLEAR 6mm,21013,,Ar90,0.2547,0.0448,22.3,0.1246,0.3158,0.1381,44.18,-6.41,-13.57,49.3,-4.59,-1.6,0.0095,Yes,No,,
EnthermalPlus,C366 6mm / Argon 8.05mm / C180 6mm / Vacuum 0.25mm / Clear 6mm,25.4,6mm Clear,2157,LoEÂ³ 366 S2,6mm Clear,2194,LoE 180 S4,Float Glass - 6mm,2004,,Ar90,0.3948,0.0695,14.38,0.2233,0.5432,0.1435,44.79,-3.02,-4.24,48.31,-0.81,-5.12,0.0196,Yes,No,,
EnthermalPlus,C366 6mm / Argon 8.05mm / C270 6mm / Vacuum 0.25mm / Clear 6mm,25.4,6mm Clear,2157,LoEÂ³ 366 S2,6mm Clear,2029,LoEÂ² 270 S4,Float Glass - 6mm,2004,,Ar90,0.3024,0.0533,18.78,0.1927,0.4781,0.1283,42.53,-3.3,-3.19,45.72,-7.42,2.43,0.0106,Yes,No,,
EnthermalPlus,C366 6mm / Argon 8.05mm / C272 6mm / Vacuum 0.25mm / Clear 6mm,25.4,6mm Clear,2157,LoEÂ³ 366 S2,6 mm Clear,2014,LoEÂ² 272 S4,Float Glass - 6mm,2004,,Ar90,0.3231,0.0569,17.57,0.202,0.4926,0.121,41.36,-1.95,-3.38,43.74,-2.2,0.75,0.013,Yes,No,,
EnthermalPlus,C366 6mm / Argon 8.05mm / C366 6mm / Vacuum 0.25mm / Clear 6mm,25.4,6mm Clear,2157,LoEÂ³ 366 S2,6mm Clear,2157,LoEÂ³ 366 S4,Float Glass - 6mm,2004,,Ar90,0.255,0.0449,22.27,0.1702,0.4453,0.1233,41.72,-2.39,-3.54,43.75,-0.62,-0.75,0.0039,Yes,No,,
EnthermalPlus,C366 6mm / Argon 8.01mm / SB60 6mm / Vacuum 0.25mm / Clear 6mm,25.46,6mm Clear,2157,LoEÂ³ 366 S2,Clear  6mm,5284,SolarbanÂ® 60 S4,Clear Float Glass,415,,Ar90,0.3015,0.0531,18.83,0.2009,0.4938,0.1231,41.7,-2.18,-3.46,44.61,-3.3,1.78,0.0148,Yes,No,,
EnthermalPlus,C366 6mm / Argon 8.01mm / SB70 6mm / Vacuum 0.25mm / Clear 6mm,25.46,6mm Clear,2157,LoEÂ³ 366 S2,SolarbanÂ® 70 glass  6mm,5439,SolarbanÂ® 70 S4,Clear Float Glass,415,,Ar90,0.2485,0.0438,22.85,0.1704,0.4527,0.1359,43.65,-4.41,-3.57,46.84,-2.59,-4.55,0.0055,Yes,No,,
EnthermalPlus,C366 6mm / Argon 7.45mm / LUMI 6mm / Vacuum 0.25mm / Clear 6mm,25.4,6mm Clear,2157,LoEÂ³ 366 S2,SGG ECLAZ II 6mm,20756,ECLAZ II S4,SGG PLANICLEAR 6mm,21013,,Ar90,0.3381,0.0595,16.79,0.2334,0.5798,0.1249,42.05,-1.91,-4.14,45.19,0.19,-3.23,0.0312,Yes,No,,
EnthermalPlus,C366 6mm / Argon 7.45mm / SKN183 6mm / Vacuum 0.25mm / Clear 6mm,25.4,6mm Clear,2157,LoEÂ³ 366 S2,SGG COOL-LITE SKN 183 II 6mm,20896,COOL-LITE SKN 183 II S4,SGG PLANICLEAR 6mm,21013,,Ar90,0.2543,0.0448,22.33,0.2009,0.5248,0.1288,42.65,-2.43,-5.67,46.3,-2.75,-3.83,0.022,Yes,No,,
EnthermalPlus,Q452 6mm / Argon 8.05mm / C180 6mm / Vacuum 0.25mm / Clear 6mm,25.4,6mm Clear,2107,Quad LoE 452 S2,6mm Clear,2194,LoE 180 S4,Float Glass - 6mm,2004,,Ar90,0.3946,0.0695,14.39,0.1775,0.4398,0.1166,40.86,-4.59,-2.88,51.02,-4.56,-2.09,0.0057,Yes,No,,
EnthermalPlus,Q452 6mm / Argon 8.05mm / C270 6mm / Vacuum 0.25mm / Clear 6mm,25.4,6mm Clear,2107,Quad LoE 452 S2,6mm Clear,2029,LoEÂ² 270 S4,Float Glass - 6mm,2004,,Ar90,0.3023,0.0532,18.79,0.1539,0.3867,0.1067,39.17,-4.59,-2.1,48.04,-10.21,4.82,0.0032,Yes,No,,
EnthermalPlus,Q452 6mm / Argon 8.05mm / C272 6mm / Vacuum 0.25mm / Clear 6mm,25.4,6mm Clear,2107,Quad LoE 452 S2,6 mm Clear,2014,LoEÂ² 272 S4,Float Glass - 6mm,2004,,Ar90,0.323,0.0569,17.58,0.1608,0.3981,0.1018,38.3,-3.52,-2.2,46.33,-5.59,3.53,0.004,Yes,No,,
EnthermalPlus,Q452 6mm / Argon 8.05mm / C366 6mm / Vacuum 0.25mm / Clear 6mm,25.4,6mm Clear,2107,Quad LoE 452 S2,6mm Clear,2157,LoEÂ³ 366 S4,Float Glass - 6mm,2004,,Ar90,0.2549,0.0449,22.28,0.1372,0.3601,0.1033,38.56,-3.92,-2.21,45.93,-3.49,1.52,0.0012,Yes,No,,
EnthermalPlus,Q452 6mm / Argon 8.01mm / SB60 6mm / Vacuum 0.25mm / Clear 6mm,25.46,6mm Clear,2107,Quad LoE 452 S2,Clear  6mm,5284,SolarbanÂ® 60 S4,Clear Float Glass,415,,Ar90,0.3014,0.0531,18.84,0.1602,0.3992,0.1032,38.54,-3.69,-2.29,47.15,-6.67,4.46,0.0044,Yes,No,,
EnthermalPlus,Q452 6mm / Argon 8.01mm / SB70 6mm / Vacuum 0.25mm / Clear 6mm,25.46,6mm Clear,2107,Quad LoE 452 S2,SolarbanÂ® 70 glass  6mm,5439,SolarbanÂ® 70 S4,Clear Float Glass,415,,Ar90,0.2484,0.0437,22.86,0.1374,0.3664,0.1117,40.01,-5.6,-2.2,48.89,-5.15,-2.21,0.0016,Yes,No,,
EnthermalPlus,Q452 6mm / Argon 7.45mm / LUMI 6mm / Vacuum 0.25mm / Clear 6mm,25.4,6mm Clear,2107,Quad LoE 452 S2,SGG ECLAZ II 6mm,20756,ECLAZ II S4,SGG PLANICLEAR 6mm,21013,,Ar90,0.338,0.0595,16.8,0.1844,0.4687,0.1044,38.81,-3.53,-2.89,48.54,-4.49,0.43,0.0089,Yes,No,,
EnthermalPlus,Q452 6mm / Argon 7.45mm / SKN183 6mm / Vacuum 0.25mm / Clear 6mm,25.4,6mm Clear,2107,Quad LoE 452 S2,SGG COOL-LITE SKN 183 II 6mm,20896,COOL-LITE SKN 183 II S4,SGG PLANICLEAR 6mm,21013,,Ar90,0.2542,0.0448,22.34,0.1603,0.4244,0.107,39.26,-4.01,-3.85,49.01,-6.14,-0.85,0.0063,Yes,No,,
EnthermalPlus,SB60 6mm / Argon 8.09mm / C180 6mm / Vacuum 0.25mm / Clear 6mm,25.44,Clear  6mm,5284,SolarbanÂ® 60 S2,6mm Clear,2194,LoE 180 S4,Float Glass - 6mm,2004,,Ar90,0.3963,0.0698,14.33,0.3167,0.6109,0.1492,45.59,-2.96,-4.01,48.11,-2.42,-3.75,0.0776,Yes,No,,
EnthermalPlus,SB60 6mm / Argon 8.09mm / C270 6mm / Vacuum 0.25mm / Clear 6mm,25.44,Clear  6mm,5284,SolarbanÂ® 60 S2,6mm Clear,2029,LoEÂ² 270 S4,Float Glass - 6mm,2004,,Ar90,0.3033,0.0534,18.72,0.253,0.5375,0.1302,42.81,-3.58,-2.45,45.57,-8.73,3.75,0.0413,Yes,No,,
EnthermalPlus,SB60 6mm / Argon 8.09mm / C272 6mm / Vacuum 0.25mm / Clear 6mm,25.44,Clear  6mm,5284,SolarbanÂ® 60 S2,6 mm Clear,2014,LoEÂ² 272 S4,Float Glass - 6mm,2004,,Ar90,0.3242,0.0571,17.52,0.2713,0.554,0.121,41.35,-2.08,-2.71,43.56,-3.71,2.28,0.0498,Yes,No,,
EnthermalPlus,SB60 6mm / Argon 8.09mm / C366 6mm / Vacuum 0.25mm / Clear 6mm,25.44,Clear  6mm,5284,SolarbanÂ® 60 S2,6mm Clear,2157,LoEÂ³ 366 S4,Float Glass - 6mm,2004,,Ar90,0.2557,0.045,22.21,0.2098,0.5002,0.1239,41.81,-2.29,-3.23,43.63,-1.53,0.27,0.0149,Yes,No,,
EnthermalPlus,SB60 6mm / Argon 8.05mm / SB60 6mm / Vacuum 0.25mm / Clear 6mm,25.5,Clear  6mm,5284,SolarbanÂ® 60 S2,Clear  6mm,5284,SolarbanÂ® 60 S4,Clear Float Glass,415,,Ar90,0.3024,0.0533,18.78,0.267,0.5551,0.1236,41.76,-2.44,-2.78,44.44,-4.74,3.27,0.0585,Yes,No,,
EnthermalPlus,SB60 6mm / Argon 8.05mm / SB70 6mm / Vacuum 0.25mm / Clear 6mm,25.5,Clear  6mm,5284,SolarbanÂ® 60 S2,SolarbanÂ® 70 glass  6mm,5439,SolarbanÂ® 70 S4,Clear Float Glass,415,,Ar90,0.2491,0.0439,22.79,0.2078,0.5084,0.1398,44.23,-4.34,-3.42,46.73,-3.44,-3.67,0.0209,Yes,No,,
EnthermalPlus,SB60 6mm / Argon 7.49mm / LUMI 6mm / Vacuum 0.25mm / Clear 6mm,25.44,Clear  6mm,5284,SolarbanÂ® 60 S2,SGG ECLAZ II 6mm,20756,ECLAZ II S4,SGG PLANICLEAR 6mm,21013,,Ar90,0.339,0.0597,16.75,0.3322,0.6524,0.1259,42.22,-2.05,-3.51,44.93,-1.93,-1.36,0.1249,Yes,No,,
EnthermalPlus,SB60 6mm / Argon 7.49mm / SKN183 6mm / Vacuum 0.25mm / Clear 6mm,25.44,Clear  6mm,5284,SolarbanÂ® 60 S2,SGG COOL-LITE SKN 183 II 6mm,20896,COOL-LITE SKN 183 II S4,SGG PLANICLEAR 6mm,21013,,Ar90,0.2548,0.0449,22.28,0.2588,0.5901,0.1306,42.93,-2.53,-5.84,46.11,-4.23,-2.4,0.0868,Yes,No,,
EnthermalPlus,SB60 Solexia 6mm / Argon 8.09mm / C180 6mm / Vacuum 0.25mm / Clear 6mm,25.44,SolexiaÂ®  6mm,5254,SolarbanÂ® 60 S2,6mm Clear,2194,LoE 180 S4,Float Glass - 6mm,2004,,Ar90,0.3963,0.0698,14.33,0.2462,0.5322,0.1244,41.99,-6.3,-2.33,47.59,-2.76,-3.84,0.0446,Yes,No,,
EnthermalPlus,SB60 Solexia 6mm / Argon 8.09mm / C270 6mm / Vacuum 0.25mm / Clear 6mm,25.44,SolexiaÂ®  6mm,5254,SolarbanÂ® 60 S2,6mm Clear,2029,LoEÂ² 270 S4,Float Glass - 6mm,2004,,Ar90,0.3033,0.0534,18.72,0.2046,0.4686,0.1099,39.59,-6.51,-1.1,45.13,-9.08,3.77,0.0243,Yes,No,,
EnthermalPlus,SB60 Solexia 6mm / Argon 8.09mm / C272 6mm / Vacuum 0.25mm / Clear 6mm,25.44,SolexiaÂ®  6mm,5254,SolarbanÂ® 60 S2,6 mm Clear,2014,LoEÂ² 272 S4,Float Glass - 6mm,2004,,Ar90,0.3242,0.0571,17.52,0.2168,0.4829,0.1027,38.32,-4.96,-1.33,43.06,-4.04,2.29,0.0297,Yes,No,,
EnthermalPlus,SB60 Solexia 6mm / Argon 8.09mm / C366 6mm / Vacuum 0.25mm / Clear 6mm,25.44,SolexiaÂ®  6mm,5254,SolarbanÂ® 60 S2,6mm Clear,2157,LoEÂ³ 366 S4,Float Glass - 6mm,2004,,Ar90,0.2557,0.045,22.21,0.1753,0.4366,0.105,38.72,-5.28,-1.68,43.23,-1.68,0.23,0.0087,Yes,No,,
EnthermalPlus,SB60 Solexia 6mm / Argon 8.05mm / SB60 6mm / Vacuum 0.25mm / Clear 6mm,25.5,SolexiaÂ®  6mm,5254,SolarbanÂ® 60 S2,Clear  6mm,5284,SolarbanÂ® 60 S4,Clear Float Glass,415,,Ar90,0.3024,0.0533,18.78,0.2144,0.4841,0.1048,38.68,-5.25,-1.38,43.96,-5.04,3.29,0.0341,Yes,No,,
EnthermalPlus,SB60 Solexia 6mm / Argon 8.05mm / SB70 6mm / Vacuum 0.25mm / Clear 6mm,25.5,SolexiaÂ®  6mm,5254,SolarbanÂ® 60 S2,SolarbanÂ® 70 glass  6mm,5439,SolarbanÂ® 70 S4,Clear Float Glass,415,,Ar90,0.2491,0.0439,22.79,0.1746,0.4437,0.1173,40.82,-7.51,-1.73,46.36,-3.61,-3.78,0.0122,Yes,No,,
EnthermalPlus,SB60 Solexia 6mm / Argon 7.49mm / LUMI 6mm / Vacuum 0.25mm / Clear 6mm,25.44,SolexiaÂ®  6mm,5254,SolarbanÂ® 60 S2,SGG ECLAZ II 6mm,20756,ECLAZ II S4,SGG PLANICLEAR 6mm,21013,,Ar90,0.339,0.0597,16.75,0.2564,0.5683,0.1064,39.06,-5.06,-2.11,44.27,-2.39,-1.42,0.0699,Yes,No,,
EnthermalPlus,SB60 Solexia 6mm / Argon 7.49mm / SKN183 6mm / Vacuum 0.25mm / Clear 6mm,25.44,SolexiaÂ®  6mm,5254,SolarbanÂ® 60 S2,SGG COOL-LITE SKN 183 II 6mm,20896,COOL-LITE SKN 183 II S4,SGG PLANICLEAR 6mm,21013,,Ar90,0.2548,0.0449,22.28,0.2105,0.5143,0.1103,39.72,-5.51,-3.83,45.6,-4.59,-2.47,0.0495,Yes,No,,
EnthermalPlus,SB60 Solarbronze 6mm / Argon 8.09mm / C180 6mm / Vacuum 0.25mm / Clear 6mm,25.44,SolarbronzeÂ®  6mm,5274,SolarbanÂ® 60 S2,6mm Clear,2194,LoE 180 S4,Float Glass - 6mm,2004,,Ar90,0.3963,0.0698,14.33,0.2072,0.3657,0.0812,34.13,0.36,0.08,46.65,-1.79,-4.03,0.037,Yes,No,,
EnthermalPlus,SB60 Solarbronze 6mm / Argon 8.09mm / C270 6mm / Vacuum 0.25mm / Clear 6mm,25.44,SolarbronzeÂ®  6mm,5274,SolarbanÂ® 60 S2,6mm Clear,2029,LoEÂ² 270 S4,Float Glass - 6mm,2004,,Ar90,0.3033,0.0534,18.72,0.163,0.3219,0.0744,32.68,-0.09,0.52,44.34,-8.37,3.77,0.0203,Yes,No,,
EnthermalPlus,SB60 Solarbronze 6mm / Argon 8.09mm / C272 6mm / Vacuum 0.25mm / Clear 6mm,25.44,SolarbronzeÂ®  6mm,5274,SolarbanÂ® 60 S2,6 mm Clear,2014,LoEÂ² 272 S4,Float Glass - 6mm,2004,,Ar90,0.3242,0.0571,17.52,0.1757,0.332,0.0712,31.96,0.47,0.26,42.17,-3.16,2.25,0.0248,Yes,No,,
EnthermalPlus,SB60 Solarbronze 6mm / Argon 8.09mm / C366 6mm / Vacuum 0.25mm / Clear 6mm,25.44,SolarbronzeÂ®  6mm,5274,SolarbanÂ® 60 S2,6mm Clear,2157,LoEÂ³ 366 S4,Float Glass - 6mm,2004,,Ar90,0.2557,0.045,22.21,0.133,0.2993,0.0722,32.2,0.41,0.0,42.5,-0.83,0.13,0.0072,Yes,No,,
EnthermalPlus,SB60 Solarbronze 6mm / Argon 8.05mm / SB60 6mm / Vacuum 0.25mm / Clear 6mm,25.5,SolarbronzeÂ®  6mm,5274,SolarbanÂ® 60 S2,Clear  6mm,5284,SolarbanÂ® 60 S4,Clear Float Glass,415,,Ar90,0.3024,0.0533,18.78,0.172,0.3324,0.0721,32.17,0.27,0.3,43.08,-4.15,3.27,0.0283,Yes,No,,
EnthermalPlus,SB60 Solarbronze 6mm / Argon 8.05mm / SB70 6mm / Vacuum 0.25mm / Clear 6mm,25.5,SolarbronzeÂ®  6mm,5274,SolarbanÂ® 60 S2,SolarbanÂ® 70 glass  6mm,5439,SolarbanÂ® 70 S4,Clear Float Glass,415,,Ar90,0.2491,0.0439,22.79,0.1311,0.3043,0.0778,33.4,-0.36,0.09,45.68,-2.86,-4.0,0.0102,Yes,No,,
EnthermalPlus,SB60 Solarbronze 6mm / Argon 7.49mm / LUMI 6mm / Vacuum 0.25mm / Clear 6mm,25.44,SolarbronzeÂ®  6mm,5274,SolarbanÂ® 60 S2,SGG ECLAZ II 6mm,20756,ECLAZ II S4,SGG PLANICLEAR 6mm,21013,,Ar90,0.339,0.0597,16.75,0.2151,0.3909,0.0729,32.38,0.62,0.03,43.07,-1.18,-1.56,0.0579,Yes,No,,
EnthermalPlus,SB60 Solarbronze 6mm / Argon 7.49mm / SKN183 6mm / Vacuum 0.25mm / Clear 6mm,25.44,SolarbronzeÂ®  6mm,5274,SolarbanÂ® 60 S2,SGG COOL-LITE SKN 183 II 6mm,20896,COOL-LITE SKN 183 II S4,SGG PLANICLEAR 6mm,21013,,Ar90,0.2548,0.0449,22.28,0.1642,0.3535,0.0745,32.73,0.24,-1.1,44.66,-3.69,-2.61,0.0411,Yes,No,,
EnthermalPlus,SB60 Solargray 6mm / Argon 8.09mm / C180 6mm / Vacuum 0.25mm / Clear 6mm,25.44,SolargrayÂ®  6mm,5289,SolarbanÂ® 60 S2,6mm Clear,2194,LoE 180 S4,Float Glass - 6mm,2004,,Ar90,0.3963,0.0698,14.33,0.1814,0.3057,0.0699,31.8,-0.2,-3.21,46.41,-1.89,-4.39,0.0357,Yes,No,,
EnthermalPlus,SB60 Solargray 6mm / Argon 8.09mm / C270 6mm / Vacuum 0.25mm / Clear 6mm,25.44,SolargrayÂ®  6mm,5289,SolarbanÂ® 60 S2,6mm Clear,2029,LoEÂ² 270 S4,Float Glass - 6mm,2004,,Ar90,0.3033,0.0534,18.72,0.1427,0.2692,0.0651,30.67,-0.51,-2.33,44.15,-8.49,3.48,0.0197,Yes,No,,
EnthermalPlus,SB60 Solargray 6mm / Argon 8.09mm / C272 6mm / Vacuum 0.25mm / Clear 6mm,25.44,SolargrayÂ®  6mm,5289,SolarbanÂ® 60 S2,6 mm Clear,2014,LoEÂ² 272 S4,Float Glass - 6mm,2004,,Ar90,0.3242,0.0571,17.52,0.1538,0.2775,0.0628,30.1,0.02,-2.4,41.94,-3.26,1.92,0.0241,Yes,No,,
EnthermalPlus,SB60 Solargray 6mm / Argon 8.09mm / C366 6mm / Vacuum 0.25mm / Clear 6mm,25.44,SolargrayÂ®  6mm,5289,SolarbanÂ® 60 S2,6mm Clear,2157,LoEÂ³ 366 S4,Float Glass - 6mm,2004,,Ar90,0.2557,0.045,22.21,0.1162,0.2505,0.0636,30.29,0.05,-2.71,42.31,-0.86,-0.14,0.007,Yes,No,,
EnthermalPlus,SB60 Solargray 6mm / Argon 8.05mm / SB60 6mm / Vacuum 0.25mm / Clear 6mm,25.5,SolargrayÂ®  6mm,5289,SolarbanÂ® 60 S2,Clear  6mm,5284,SolarbanÂ® 60 S4,Clear Float Glass,415,,Ar90,0.3024,0.0533,18.78,0.1504,0.2781,0.0635,30.27,-0.14,-2.42,42.86,-4.25,2.95,0.0274,Yes,No,,
EnthermalPlus,SB60 Solargray 6mm / Argon 8.05mm / SB70 6mm / Vacuum 0.25mm / Clear 6mm,25.5,SolargrayÂ®  6mm,5289,SolarbanÂ® 60 S2,SolarbanÂ® 70 glass  6mm,5439,SolarbanÂ® 70 S4,Clear Float Glass,415,,Ar90,0.2491,0.0439,22.79,0.1144,0.2545,0.0676,31.25,-0.61,-2.95,45.51,-2.91,-4.26,0.0099,Yes,No,,
EnthermalPlus,SB60 Solargray 6mm / Argon 7.49mm / LUMI 6mm / Vacuum 0.25mm / Clear 6mm,25.44,SolargrayÂ®  6mm,5289,SolarbanÂ® 60 S2,SGG ECLAZ II 6mm,20756,ECLAZ II S4,SGG PLANICLEAR 6mm,21013,,Ar90,0.339,0.0597,16.75,0.1876,0.3267,0.064,30.43,0.02,-2.72,42.77,-1.31,-2.01,0.0558,Yes,No,,
EnthermalPlus,SB60 Solargray 6mm / Argon 7.49mm / SKN183 6mm / Vacuum 0.25mm / Clear 6mm,25.44,SolargrayÂ®  6mm,5289,SolarbanÂ® 60 S2,SGG COOL-LITE SKN 183 II 6mm,20896,COOL-LITE SKN 183 II S4,SGG PLANICLEAR 6mm,21013,,Ar90,0.2548,0.0449,22.28,0.1432,0.2955,0.0653,30.73,-0.01,-3.89,44.42,-3.81,-2.96,0.0396,Yes,No,,
EnthermalPlus,SB60 Optigray 6mm / Argon 8.09mm / C180 6mm / Vacuum 0.25mm / Clear 6mm,25.44,OptigrayÂ®  6mm,5265,SolarbanÂ® 60 S2,6mm Clear,2194,LoE 180 S4,Float Glass - 6mm,2004,,Ar90,0.3963,0.0698,14.33,0.2296,0.433,0.0966,37.26,-1.82,-3.07,46.99,-2.11,-4.13,0.047,Yes,No,,
EnthermalPlus,SB60 Optigray 6mm / Argon 8.09mm / C270 6mm / Vacuum 0.25mm / Clear 6mm,25.44,OptigrayÂ®  6mm,5265,SolarbanÂ® 60 S2,6mm Clear,2029,LoEÂ² 270 S4,Float Glass - 6mm,2004,,Ar90,0.3033,0.0534,18.72,0.1843,0.3812,0.0871,35.41,-2.2,-1.97,44.63,-8.6,3.61,0.0258,Yes,No,,
EnthermalPlus,SB60 Optigray 6mm / Argon 8.09mm / C272 6mm / Vacuum 0.25mm / Clear 6mm,25.44,OptigrayÂ®  6mm,5265,SolarbanÂ® 60 S2,6 mm Clear,2014,LoEÂ² 272 S4,Float Glass - 6mm,2004,,Ar90,0.3242,0.0571,17.52,0.1974,0.3929,0.0824,34.46,-1.22,-2.15,42.49,-3.45,2.09,0.0314,Yes,No,,
EnthermalPlus,SB60 Optigray 6mm / Argon 8.09mm / C366 6mm / Vacuum 0.25mm / Clear 6mm,25.44,OptigrayÂ®  6mm,5265,SolarbanÂ® 60 S2,6mm Clear,2157,LoEÂ³ 366 S4,Float Glass - 6mm,2004,,Ar90,0.2557,0.045,22.21,0.153,0.3548,0.084,34.77,-1.31,-2.54,42.77,-1.12,0.04,0.0092,Yes,No,,
EnthermalPlus,SB60 Optigray 6mm / Argon 8.05mm / SB60 6mm / Vacuum 0.25mm / Clear 6mm,25.5,OptigrayÂ®  6mm,5265,SolarbanÂ® 60 S2,Clear  6mm,5284,SolarbanÂ® 60 S4,Clear Float Glass,415,,Ar90,0.3024,0.0533,18.78,0.194,0.3937,0.0838,34.73,-1.46,-2.17,43.4,-4.45,3.1,0.0359,Yes,No,,
EnthermalPlus,SB60 Optigray 6mm / Argon 8.05mm / SB70 6mm / Vacuum 0.25mm / Clear 6mm,25.5,OptigrayÂ®  6mm,5265,SolarbanÂ® 60 S2,SolarbanÂ® 70 glass  6mm,5439,SolarbanÂ® 70 S4,Clear Float Glass,415,,Ar90,0.2491,0.0439,22.79,0.1514,0.3606,0.092,36.35,-2.64,-2.71,45.93,-3.12,-4.03,0.013,Yes,No,,
EnthermalPlus,SB60 Optigray 6mm / Argon 7.49mm / LUMI 6mm / Vacuum 0.25mm / Clear 6mm,25.44,OptigrayÂ®  6mm,5265,SolarbanÂ® 60 S2,SGG ECLAZ II 6mm,20756,ECLAZ II S4,SGG PLANICLEAR 6mm,21013,,Ar90,0.339,0.0597,16.75,0.2389,0.4626,0.0849,35.01,-1.22,-2.66,43.51,-1.58,-1.73,0.0737,Yes,No,,
EnthermalPlus,SB60 Optigray 6mm / Argon 7.49mm / SKN183 6mm / Vacuum 0.25mm / Clear 6mm,25.44,OptigrayÂ®  6mm,5265,SolarbanÂ® 60 S2,SGG COOL-LITE SKN 183 II 6mm,20896,COOL-LITE SKN 183 II S4,SGG PLANICLEAR 6mm,21013,,Ar90,0.2548,0.0449,22.28,0.1873,0.4184,0.0873,35.5,-1.47,-4.27,45.0,-3.99,-2.73,0.0522,Yes,No,,
EnthermalPlus,SB60 Solarblue 6mm / Argon 8.09mm / C180 6mm / Vacuum 0.25mm / Clear 6mm,25.44,SolarblueÂ®  6mm,5364,SolarbanÂ® 60 S2,6mm Clear,2194,LoE 180 S4,Float Glass - 6mm,2004,,Ar90,0.3963,0.0698,14.33,0.2127,0.3862,0.0865,35.55,-2.23,-8.8,46.79,-2.24,-4.72,0.0453,Yes,No,,
EnthermalPlus,SB60 Solarblue 6mm / Argon 8.09mm / C270 6mm / Vacuum 0.25mm / Clear 6mm,25.44,SolarblueÂ®  6mm,5364,SolarbanÂ® 60 S2,6mm Clear,2029,LoEÂ² 270 S4,Float Glass - 6mm,2004,,Ar90,0.3033,0.0534,18.72,0.1709,0.3402,0.0788,33.92,-2.53,-6.92,44.46,-8.74,3.09,0.0249,Yes,No,,
EnthermalPlus,SB60 Solarblue 6mm / Argon 8.09mm / C272 6mm / Vacuum 0.25mm / Clear 6mm,25.44,SolarblueÂ®  6mm,5364,SolarbanÂ® 60 S2,6 mm Clear,2014,LoEÂ² 272 S4,Float Glass - 6mm,2004,,Ar90,0.3242,0.0571,17.52,0.183,0.3505,0.0749,33.05,-1.51,-6.81,42.3,-3.58,1.49,0.0305,Yes,No,,
EnthermalPlus,SB60 Solarblue 6mm / Argon 8.09mm / C366 6mm / Vacuum 0.25mm / Clear 6mm,25.44,SolarblueÂ®  6mm,5364,SolarbanÂ® 60 S2,6mm Clear,2157,LoEÂ³ 366 S4,Float Glass - 6mm,2004,,Ar90,0.2557,0.045,22.21,0.142,0.317,0.0762,33.33,-1.48,-7.3,42.61,-1.18,-0.43,0.0089,Yes,No,,
EnthermalPlus,SB60 Solarblue 6mm / Argon 8.05mm / SB60 6mm / Vacuum 0.25mm / Clear 6mm,25.5,SolarblueÂ®  6mm,5364,SolarbanÂ® 60 S2,Clear  6mm,5284,SolarbanÂ® 60 S4,Clear Float Glass,415,,Ar90,0.3024,0.0533,18.78,0.1798,0.3514,0.076,33.29,-1.7,-6.94,43.21,-4.57,2.52,0.0347,Yes,No,,
EnthermalPlus,SB60 Solarblue 6mm / Argon 8.05mm / SB70 6mm / Vacuum 0.25mm / Clear 6mm,25.5,SolarblueÂ®  6mm,5364,SolarbanÂ® 60 S2,SolarbanÂ® 70 glass  6mm,5439,SolarbanÂ® 70 S4,Clear Float Glass,415,,Ar90,0.2491,0.0439,22.79,0.1404,0.3219,0.0829,34.78,-2.74,-7.98,45.78,-3.19,-4.44,0.0126,Yes,No,,
EnthermalPlus,SB60 Solarblue 6mm / Argon 7.49mm / LUMI 6mm / Vacuum 0.25mm / Clear 6mm,25.44,SolarblueÂ®  6mm,5364,SolarbanÂ® 60 S2,SGG ECLAZ II 6mm,20756,ECLAZ II S4,SGG PLANICLEAR 6mm,21013,,Ar90,0.339,0.0597,16.75,0.221,0.4125,0.0769,33.56,-1.72,-7.55,43.25,-1.75,-2.51,0.0708,Yes,No,,
EnthermalPlus,SB60 Solarblue 6mm / Argon 7.49mm / SKN183 6mm / Vacuum 0.25mm / Clear 6mm,25.44,SolarblueÂ®  6mm,5364,SolarbanÂ® 60 S2,SGG COOL-LITE SKN 183 II 6mm,20896,COOL-LITE SKN 183 II S4,SGG PLANICLEAR 6mm,21013,,Ar90,0.2548,0.0449,22.28,0.1735,0.3732,0.0791,34.03,-1.42,-9.42,44.8,-4.13,-3.33,0.0503,Yes,No,,
EnthermalPlus,SB60 Optiblue 6mm / Argon 8.09mm / C180 6mm / Vacuum 0.25mm / Clear 6mm,25.44,OptiblueÂ® (SolarbanÂ® z50)  6mm,5424,SolarbanÂ® 60 S2,6mm Clear,2194,LoE 180 S4,Float Glass - 6mm,2004,,Ar90,0.3963,0.0698,14.33,0.2529,0.4408,0.0989,37.8,-1.02,-7.55,47.05,-2.11,-4.5,0.06,Yes,No,,
EnthermalPlus,SB60 Optiblue 6mm / Argon 8.09mm / C270 6mm / Vacuum 0.25mm / Clear 6mm,25.44,OptiblueÂ® (SolarbanÂ® z50)  6mm,5424,SolarbanÂ® 60 S2,6mm Clear,2029,LoEÂ² 270 S4,Float Glass - 6mm,2004,,Ar90,0.3033,0.0534,18.72,0.1986,0.388,0.0889,35.89,-1.52,-5.8,44.68,-8.6,3.24,0.0325,Yes,No,,
EnthermalPlus,SB60 Optiblue 6mm / Argon 8.09mm / C272 6mm / Vacuum 0.25mm / Clear 6mm,25.44,OptiblueÂ® (SolarbanÂ® z50)  6mm,5424,SolarbanÂ® 60 S2,6 mm Clear,2014,LoEÂ² 272 S4,Float Glass - 6mm,2004,,Ar90,0.3242,0.0571,17.52,0.2141,0.4,0.084,34.89,-0.49,-5.81,42.55,-3.45,1.67,0.0395,Yes,No,,
EnthermalPlus,SB60 Optiblue 6mm / Argon 8.09mm / C366 6mm / Vacuum 0.25mm / Clear 6mm,25.44,OptiblueÂ® (SolarbanÂ® z50)  6mm,5424,SolarbanÂ® 60 S2,6mm Clear,2157,LoEÂ³ 366 S4,Float Glass - 6mm,2004,,Ar90,0.2557,0.045,22.21,0.162,0.3612,0.0857,35.21,-0.45,-6.34,42.81,-1.13,-0.27,0.0116,Yes,No,,
EnthermalPlus,SB60 Optiblue 6mm / Argon 8.05mm / SB60 6mm / Vacuum 0.25mm / Clear 6mm,25.5,OptiblueÂ® (SolarbanÂ® z50)  6mm,5424,SolarbanÂ® 60 S2,Clear  6mm,5284,SolarbanÂ® 60 S4,Clear Float Glass,415,,Ar90,0.3024,0.0533,18.78,0.2099,0.4008,0.0854,35.17,-0.74,-5.91,43.45,-4.45,2.69,0.0456,Yes,No,,
EnthermalPlus,SB60 Optiblue 6mm / Argon 8.05mm / SB70 6mm / Vacuum 0.25mm / Clear 6mm,25.5,OptiblueÂ® (SolarbanÂ® z50)  6mm,5424,SolarbanÂ® 60 S2,SolarbanÂ® 70 glass  6mm,5439,SolarbanÂ® 70 S4,Clear Float Glass,415,,Ar90,0.2491,0.0439,22.79,0.1597,0.367,0.0941,36.88,-1.71,-6.88,45.97,-3.13,-4.27,0.0164,Yes,No,,
EnthermalPlus,SB60 Optiblue 6mm / Argon 7.49mm / LUMI 6mm / Vacuum 0.25mm / Clear 6mm,25.44,OptiblueÂ® (SolarbanÂ® z50)  6mm,5424,SolarbanÂ® 60 S2,SGG ECLAZ II 6mm,20756,ECLAZ II S4,SGG PLANICLEAR 6mm,21013,,Ar90,0.339,0.0597,16.75,0.2642,0.4709,0.0866,35.48,-0.58,-6.49,43.59,-1.58,-2.25,0.095,Yes,No,,
EnthermalPlus,SB60 Optiblue 6mm / Argon 7.49mm / SKN183 6mm / Vacuum 0.25mm / Clear 6mm,25.44,OptiblueÂ® (SolarbanÂ® z50)  6mm,5424,SolarbanÂ® 60 S2,SGG COOL-LITE SKN 183 II 6mm,20896,COOL-LITE SKN 183 II S4,SGG PLANICLEAR 6mm,21013,,Ar90,0.2548,0.0449,22.28,0.2011,0.4259,0.0892,35.99,-0.47,-8.55,45.06,-3.99,-3.12,0.0668,Yes,No,,
EnthermalPlus,SB60 Starphire 6mm / Argon 8.09mm / C180 6mm / Vacuum 0.25mm / Clear 6mm,25.44,StarphireÂ®  6mm,5349,SolarbanÂ® 60 S2,6mm Clear,2194,LoE 180 S4,Float Glass - 6mm,2004,,Ar90,0.3963,0.0698,14.33,0.3376,0.628,0.155,46.37,-1.88,-4.23,48.23,-2.28,-3.71,0.086,Yes,No,,
EnthermalPlus,SB60 Starphire 6mm / Argon 8.09mm / C270 6mm / Vacuum 0.25mm / Clear 6mm,25.44,StarphireÂ®  6mm,5349,SolarbanÂ® 60 S2,6mm Clear,2029,LoEÂ² 270 S4,Float Glass - 6mm,2004,,Ar90,0.3033,0.0534,18.72,0.2657,0.5524,0.135,43.51,-2.6,-2.62,45.67,-8.6,3.77,0.0454,Yes,No,,
EnthermalPlus,SB60 Starphire 6mm / Argon 8.09mm / C272 6mm / Vacuum 0.25mm / Clear 6mm,25.44,StarphireÂ®  6mm,5349,SolarbanÂ® 60 S2,6 mm Clear,2014,LoEÂ² 272 S4,Float Glass - 6mm,2004,,Ar90,0.3242,0.0571,17.52,0.2861,0.5693,0.1252,42.01,-1.13,-2.9,43.67,-3.57,2.3,0.0546,Yes,No,,
EnthermalPlus,SB60 Starphire 6mm / Argon 8.09mm / C366 6mm / Vacuum 0.25mm / Clear 6mm,25.44,StarphireÂ®  6mm,5349,SolarbanÂ® 60 S2,6mm Clear,2157,LoEÂ³ 366 S4,Float Glass - 6mm,2004,,Ar90,0.2557,0.045,22.21,0.2178,0.5138,0.1283,42.48,-1.31,-3.45,43.72,-1.45,0.29,0.0164,Yes,No,,
EnthermalPlus,SB60 Starphire 6mm / Argon 8.05mm / SB60 6mm / Vacuum 0.25mm / Clear 6mm,25.5,StarphireÂ®  6mm,5349,SolarbanÂ® 60 S2,Clear  6mm,5284,SolarbanÂ® 60 S4,Clear Float Glass,415,,Ar90,0.3024,0.0533,18.78,0.281,0.5705,0.128,42.43,-1.52,-2.97,44.55,-4.61,3.28,0.0645,Yes,No,,
EnthermalPlus,SB60 Starphire 6mm / Argon 8.05mm / SB70 6mm / Vacuum 0.25mm / Clear 6mm,25.5,StarphireÂ®  6mm,5349,SolarbanÂ® 60 S2,SolarbanÂ® 70 glass  6mm,5439,SolarbanÂ® 70 S4,Clear Float Glass,415,,Ar90,0.2491,0.0439,22.79,0.2153,0.5224,0.145,44.96,-3.27,-3.66,46.82,-3.36,-3.64,0.023,Yes,No,,
EnthermalPlus,SB60 Starphire 6mm / Argon 7.49mm / LUMI 6mm / Vacuum 0.25mm / Clear 6mm,25.44,StarphireÂ®  6mm,5349,SolarbanÂ® 60 S2,SGG ECLAZ II 6mm,20756,ECLAZ II S4,SGG PLANICLEAR 6mm,21013,,Ar90,0.339,0.0597,16.75,0.355,0.6706,0.1304,42.9,-1.06,-3.69,45.08,-1.74,-1.33,0.1402,Yes,No,,
EnthermalPlus,SB60 Starphire 6mm / Argon 7.49mm / SKN183 6mm / Vacuum 0.25mm / Clear 6mm,25.44,StarphireÂ®  6mm,5349,SolarbanÂ® 60 S2,SGG COOL-LITE SKN 183 II 6mm,20896,COOL-LITE SKN 183 II S4,SGG PLANICLEAR 6mm,21013,,Ar90,0.2548,0.0449,22.28,0.2711,0.6065,0.1353,43.63,-1.57,-6.15,46.23,-4.09,-2.37,0.0967,Yes,No,,
EnthermalPlus,SB70 6mm / Argon 8.09mm / C180 6mm / Vacuum 0.25mm / Clear 6mm,25.44,SolarbanÂ® 70 glass  6mm,5439,SolarbanÂ® 70 S2,6mm Clear,2194,LoE 180 S4,Float Glass - 6mm,2004,,Ar90,0.3943,0.0694,14.4,0.223,0.5595,0.1684,48.16,-4.8,-4.83,50.01,-2.17,-7.04,0.0283,Yes,No,,
EnthermalPlus,SB70 6mm / Argon 8.09mm / C270 6mm / Vacuum 0.25mm / Clear 6mm,25.44,SolarbanÂ® 70 glass  6mm,5439,SolarbanÂ® 70 S2,6mm Clear,2029,LoEÂ² 270 S4,Float Glass - 6mm,2004,,Ar90,0.3021,0.0532,18.8,0.1939,0.4922,0.1523,46.02,-5.27,-4.08,47.15,-8.5,0.39,0.0149,Yes,No,,
EnthermalPlus,SB70 6mm / Argon 8.09mm / C272 6mm / Vacuum 0.25mm / Clear 6mm,25.44,SolarbanÂ® 70 glass  6mm,5439,SolarbanÂ® 70 S2,6 mm Clear,2014,LoEÂ² 272 S4,Float Glass - 6mm,2004,,Ar90,0.3228,0.0568,17.59,0.2026,0.507,0.1446,44.94,-4.07,-4.37,45.35,-3.44,-1.56,0.0187,Yes,No,,
EnthermalPlus,SB70 6mm / Argon 8.09mm / C366 6mm / Vacuum 0.25mm / Clear 6mm,25.44,SolarbanÂ® 70 glass  6mm,5439,SolarbanÂ® 70 S2,6mm Clear,2157,LoEÂ³ 366 S4,Float Glass - 6mm,2004,,Ar90,0.2548,0.0449,22.29,0.1726,0.4583,0.1469,45.26,-4.43,-4.59,45.09,-2.14,-2.17,0.0057,Yes,No,,
EnthermalPlus,SB70 6mm / Argon 8.05mm / SB60 6mm / Vacuum 0.25mm / Clear 6mm,25.5,SolarbanÂ® 70 glass  6mm,5439,SolarbanÂ® 70 S2,Clear  6mm,5284,SolarbanÂ® 60 S4,Clear Float Glass,415,,Ar90,0.3012,0.053,18.85,0.2018,0.5082,0.1469,45.25,-4.28,-4.39,46.19,-4.61,-0.47,0.0209,Yes,No,,
EnthermalPlus,SB70 6mm / Argon 8.05mm / SB70 6mm / Vacuum 0.25mm / Clear 6mm,25.5,SolarbanÂ® 70 glass  6mm,5439,SolarbanÂ® 70 S2,SolarbanÂ® 70 glass  6mm,5439,SolarbanÂ® 70 S4,Clear Float Glass,415,,Ar90,0.2483,0.0437,22.87,0.1735,0.4663,0.1602,47.07,-6.23,-4.48,48.08,-3.95,-5.61,0.008,Yes,No,,
EnthermalPlus,SB70 6mm / Argon 7.49mm / LUMI 6mm / Vacuum 0.25mm / Clear 6mm,25.44,SolarbanÂ® 70 glass  6mm,5439,SolarbanÂ® 70 S2,SGG ECLAZ II 6mm,20756,ECLAZ II S4,SGG PLANICLEAR 6mm,21013,,Ar90,0.3377,0.0595,16.81,0.2329,0.5968,0.1487,45.58,-3.98,-4.92,47.31,-1.41,-5.89,0.045,Yes,No,,
EnthermalPlus,SB70 6mm / Argon 7.49mm / SKN183 6mm / Vacuum 0.25mm / Clear 6mm,25.44,SolarbanÂ® 70 glass  6mm,5439,SolarbanÂ® 70 S2,SGG COOL-LITE SKN 183 II 6mm,20896,COOL-LITE SKN 183 II S4,SGG PLANICLEAR 6mm,21013,,Ar90,0.2541,0.0447,22.35,0.203,0.5404,0.1528,46.13,-4.44,-6.33,47.97,-4.09,-5.86,0.0323,Yes,No,,
EnthermalPlus,SB70 Solexia 6mm / Argon 8.09mm / C180 6mm / Vacuum 0.25mm / Clear 6mm,25.44,SolexiaÂ®  6mm,5393,SolarbanÂ® 70 S2,6mm Clear,2194,LoE 180 S4,Float Glass - 6mm,2004,,Ar90,0.3943,0.0694,14.4,0.1928,0.488,0.1392,44.24,-8.82,-2.85,49.6,-2.37,-7.18,0.0164,Yes,No,,
EnthermalPlus,SB70 Solexia 6mm / Argon 8.09mm / C270 6mm / Vacuum 0.25mm / Clear 6mm,25.44,SolexiaÂ®  6mm,5393,SolarbanÂ® 70 S2,6mm Clear,2029,LoEÂ² 270 S4,Float Glass - 6mm,2004,,Ar90,0.3021,0.0532,18.8,0.1677,0.4296,0.1269,42.39,-9.0,-2.24,46.81,-8.73,0.32,0.0088,Yes,No,,
EnthermalPlus,SB70 Solexia 6mm / Argon 8.09mm / C272 6mm / Vacuum 0.25mm / Clear 6mm,25.44,SolexiaÂ®  6mm,5393,SolarbanÂ® 70 S2,6 mm Clear,2014,LoEÂ² 272 S4,Float Glass - 6mm,2004,,Ar90,0.3228,0.0568,17.59,0.1751,0.4424,0.1209,41.43,-7.81,-2.49,44.96,-3.65,-1.65,0.0111,Yes,No,,
EnthermalPlus,SB70 Solexia 6mm / Argon 8.09mm / C366 6mm / Vacuum 0.25mm / Clear 6mm,25.44,SolexiaÂ®  6mm,5393,SolarbanÂ® 70 S2,6mm Clear,2157,LoEÂ³ 366 S4,Float Glass - 6mm,2004,,Ar90,0.2548,0.0449,22.29,0.1502,0.4004,0.1228,41.73,-8.18,-2.61,44.77,-2.23,-2.25,0.0033,Yes,No,,
EnthermalPlus,SB70 Solexia 6mm / Argon 8.05mm / SB60 6mm / Vacuum 0.25mm / Clear 6mm,25.5,SolexiaÂ®  6mm,5393,SolarbanÂ® 70 S2,Clear  6mm,5284,SolarbanÂ® 60 S4,Clear Float Glass,415,,Ar90,0.3012,0.053,18.85,0.174,0.4436,0.1227,41.71,-7.98,-2.5,45.82,-4.8,-0.55,0.0122,Yes,No,,
EnthermalPlus,SB70 Solexia 6mm / Argon 8.05mm / SB70 6mm / Vacuum 0.25mm / Clear 6mm,25.5,SolexiaÂ®  6mm,5393,SolarbanÂ® 70 S2,SolarbanÂ® 70 glass  6mm,5439,SolarbanÂ® 70 S4,Clear Float Glass,415,,Ar90,0.2483,0.0437,22.87,0.151,0.4073,0.1331,43.32,-10.01,-2.45,47.78,-4.06,-5.73,0.0047,Yes,No,,
EnthermalPlus,SB70 Solexia 6mm / Argon 7.49mm / LUMI 6mm / Vacuum 0.25mm / Clear 6mm,25.44,SolexiaÂ®  6mm,5393,SolarbanÂ® 70 S2,SGG ECLAZ II 6mm,20756,ECLAZ II S4,SGG PLANICLEAR 6mm,21013,,Ar90,0.3377,0.0595,16.81,0.1993,0.5205,0.124,41.98,-7.83,-3.04,46.8,-1.67,-6.05,0.0255,Yes,No,,
EnthermalPlus,SB70 Solexia 6mm / Argon 7.49mm / SKN183 6mm / Vacuum 0.25mm / Clear 6mm,25.44,SolexiaÂ®  6mm,5393,SolarbanÂ® 70 S2,SGG COOL-LITE SKN 183 II 6mm,20896,COOL-LITE SKN 183 II S4,SGG PLANICLEAR 6mm,21013,,Ar90,0.2541,0.0447,22.35,0.1743,0.4714,0.1274,42.49,-8.24,-4.08,47.56,-4.31,-5.99,0.0186,Yes,No,,
EnthermalPlus,SB70 Solarbronze 6mm / Argon 8.09mm / C180 6mm / Vacuum 0.25mm / Clear 6mm,25.44,SolarbronzeÂ®  6mm,5377,SolarbanÂ® 70 S2,6mm Clear,2194,LoE 180 S4,Float Glass - 6mm,2004,,Ar90,0.3943,0.0694,14.4,0.1449,0.3348,0.0879,35.47,-0.22,-0.35,48.86,-1.56,-7.45,0.0137,Yes,No,,
EnthermalPlus,SB70 Solarbronze 6mm / Argon 8.09mm / C270 6mm / Vacuum 0.25mm / Clear 6mm,25.44,SolarbronzeÂ®  6mm,5377,SolarbanÂ® 70 S2,6mm Clear,2029,LoEÂ² 270 S4,Float Glass - 6mm,2004,,Ar90,0.3021,0.0532,18.8,0.1241,0.2946,0.0821,34.31,-0.55,-0.21,46.18,-8.12,0.2,0.0074,Yes,No,,
EnthermalPlus,SB70 Solarbronze 6mm / Argon 8.09mm / C272 6mm / Vacuum 0.25mm / Clear 6mm,25.44,SolarbronzeÂ®  6mm,5377,SolarbanÂ® 70 S2,6 mm Clear,2014,LoEÂ² 272 S4,Float Glass - 6mm,2004,,Ar90,0.3228,0.0568,17.59,0.1302,0.3036,0.0794,33.76,-0.04,-0.44,44.26,-2.91,-1.83,0.0094,Yes,No,,
EnthermalPlus,SB70 Solarbronze 6mm / Argon 8.09mm / C366 6mm / Vacuum 0.25mm / Clear 6mm,25.44,SolarbronzeÂ®  6mm,5377,SolarbanÂ® 70 S2,6mm Clear,2157,LoEÂ³ 366 S4,Float Glass - 6mm,2004,,Ar90,0.2548,0.0449,22.29,0.1091,0.2741,0.0803,33.93,-0.22,-0.56,44.18,-1.54,-2.42,0.0028,Yes,No,,
EnthermalPlus,SB70 Solarbronze 6mm / Argon 8.05mm / SB60 6mm / Vacuum 0.25mm / Clear 6mm,25.5,SolarbronzeÂ®  6mm,5377,SolarbanÂ® 70 S2,Clear  6mm,5284,SolarbanÂ® 60 S4,Clear Float Glass,415,,Ar90,0.3012,0.053,18.85,0.1289,0.3041,0.0803,33.93,-0.17,-0.4,45.12,-4.06,-0.71,0.0102,Yes,No,,
EnthermalPlus,SB70 Solarbronze 6mm / Argon 8.05mm / SB70 6mm / Vacuum 0.25mm / Clear 6mm,25.5,SolarbronzeÂ®  6mm,5377,SolarbanÂ® 70 S2,SolarbanÂ® 70 glass  6mm,5439,SolarbanÂ® 70 S4,Clear Float Glass,415,,Ar90,0.2483,0.0437,22.87,0.1094,0.2789,0.0848,34.86,-1.02,-0.39,47.23,-3.44,-5.98,0.004,Yes,No,,
EnthermalPlus,SB70 Solarbronze 6mm / Argon 7.49mm / LUMI 6mm / Vacuum 0.25mm / Clear 6mm,25.44,SolarbronzeÂ®  6mm,5377,SolarbanÂ® 70 S2,SGG ECLAZ II 6mm,20756,ECLAZ II S4,SGG PLANICLEAR 6mm,21013,,Ar90,0.3377,0.0595,16.81,0.1491,0.3573,0.0809,34.08,0.1,-0.62,45.88,-0.68,-6.35,0.0212,Yes,No,,
EnthermalPlus,SB70 Solarbronze 6mm / Argon 7.49mm / SKN183 6mm / Vacuum 0.25mm / Clear 6mm,25.44,SolarbronzeÂ®  6mm,5377,SolarbanÂ® 70 S2,SGG COOL-LITE SKN 183 II 6mm,20896,COOL-LITE SKN 183 II S4,SGG PLANICLEAR 6mm,21013,,Ar90,0.2541,0.0447,22.35,0.1276,0.3235,0.0823,34.36,-0.25,-1.32,46.82,-3.57,-6.23,0.0156,Yes,No,,
EnthermalPlus,SB70 Solargray 6mm / Argon 8.09mm / C180 6mm / Vacuum 0.25mm / Clear 6mm,25.44,SolargrayÂ®  6mm,5373,SolarbanÂ® 70 S2,6mm Clear,2194,LoE 180 S4,Float Glass - 6mm,2004,,Ar90,0.3943,0.0694,14.4,0.1281,0.2799,0.0748,32.91,-0.57,-3.95,48.67,-1.62,-7.73,0.0132,Yes,No,,
EnthermalPlus,SB70 Solargray 6mm / Argon 8.09mm / C270 6mm / Vacuum 0.25mm / Clear 6mm,25.44,SolargrayÂ®  6mm,5373,SolarbanÂ® 70 S2,6mm Clear,2029,LoEÂ² 270 S4,Float Glass - 6mm,2004,,Ar90,0.3021,0.0532,18.8,0.1092,0.2464,0.0708,32.0,-0.77,-3.47,46.02,-8.2,-0.04,0.0071,Yes,No,,
EnthermalPlus,SB70 Solargray 6mm / Argon 8.09mm / C272 6mm / Vacuum 0.25mm / Clear 6mm,25.44,SolargrayÂ®  6mm,5373,SolarbanÂ® 70 S2,6 mm Clear,2014,LoEÂ² 272 S4,Float Glass - 6mm,2004,,Ar90,0.3228,0.0568,17.59,0.1147,0.2539,0.0689,31.56,-0.3,-3.55,44.08,-2.98,-2.09,0.0091,Yes,No,,
EnthermalPlus,SB70 Solargray 6mm / Argon 8.09mm / C366 6mm / Vacuum 0.25mm / Clear 6mm,25.44,SolargrayÂ®  6mm,5373,SolarbanÂ® 70 S2,6mm Clear,2157,LoEÂ³ 366 S4,Float Glass - 6mm,2004,,Ar90,0.2548,0.0449,22.29,0.0958,0.2294,0.0695,31.7,-0.4,-3.7,44.04,-1.56,-2.64,0.0027,Yes,No,,
EnthermalPlus,SB70 Solargray 6mm / Argon 8.05mm / SB60 6mm / Vacuum 0.25mm / Clear 6mm,25.5,SolargrayÂ®  6mm,5373,SolarbanÂ® 70 S2,Clear  6mm,5284,SolarbanÂ® 60 S4,Clear Float Glass,415,,Ar90,0.3012,0.053,18.85,0.1133,0.2544,0.0694,31.69,-0.4,-3.56,44.95,-4.12,-0.96,0.0099,Yes,No,,
EnthermalPlus,SB70 Solargray 6mm / Argon 8.05mm / SB70 6mm / Vacuum 0.25mm / Clear 6mm,25.5,SolargrayÂ®  6mm,5373,SolarbanÂ® 70 S2,SolarbanÂ® 70 glass  6mm,5439,SolarbanÂ® 70 S4,Clear Float Glass,415,,Ar90,0.2483,0.0437,22.87,0.0959,0.2334,0.0728,32.45,-1.07,-3.77,47.09,-3.48,-6.18,0.0038,Yes,No,,
EnthermalPlus,SB70 Solargray 6mm / Argon 7.49mm / LUMI 6mm / Vacuum 0.25mm / Clear 6mm,25.44,SolargrayÂ®  6mm,5373,SolarbanÂ® 70 S2,SGG ECLAZ II 6mm,20756,ECLAZ II S4,SGG PLANICLEAR 6mm,21013,,Ar90,0.3377,0.0595,16.81,0.131,0.2987,0.0699,31.81,-0.28,-3.79,45.65,-0.76,-6.71,0.0205,Yes,No,,
EnthermalPlus,SB70 Solargray 6mm / Argon 7.49mm / SKN183 6mm / Vacuum 0.25mm / Clear 6mm,25.44,SolargrayÂ®  6mm,5373,SolarbanÂ® 70 S2,SGG COOL-LITE SKN 183 II 6mm,20896,COOL-LITE SKN 183 II S4,SGG PLANICLEAR 6mm,21013,,Ar90,0.2541,0.0447,22.35,0.1117,0.2705,0.0709,32.05,-0.38,-4.53,46.64,-3.64,-6.51,0.015,Yes,No,,
EnthermalPlus,SB70 Optigray 6mm / Argon 8.09mm / C180 6mm / Vacuum 0.25mm / Clear 6mm,25.44,OptigrayÂ®  6mm,5390,SolarbanÂ® 70 S2,6mm Clear,2194,LoE 180 S4,Float Glass - 6mm,2004,,Ar90,0.3943,0.0694,14.4,0.1669,0.3966,0.1063,39.01,-3.02,-3.83,49.13,-1.84,-7.47,0.0174,Yes,No,,
EnthermalPlus,SB70 Optigray 6mm / Argon 8.09mm / C270 6mm / Vacuum 0.25mm / Clear 6mm,25.44,OptigrayÂ®  6mm,5390,SolarbanÂ® 70 S2,6mm Clear,2029,LoEÂ² 270 S4,Float Glass - 6mm,2004,,Ar90,0.3021,0.0532,18.8,0.1439,0.3491,0.0982,37.55,-3.28,-3.28,46.41,-8.33,0.13,0.0094,Yes,No,,
EnthermalPlus,SB70 Optigray 6mm / Argon 8.09mm / C272 6mm / Vacuum 0.25mm / Clear 6mm,25.44,OptigrayÂ®  6mm,5390,SolarbanÂ® 70 S2,6 mm Clear,2014,LoEÂ² 272 S4,Float Glass - 6mm,2004,,Ar90,0.3228,0.0568,17.59,0.1507,0.3596,0.0944,36.83,-2.47,-3.47,44.51,-3.16,-1.88,0.0118,Yes,No,,
EnthermalPlus,SB70 Optigray 6mm / Argon 8.09mm / C366 6mm / Vacuum 0.25mm / Clear 6mm,25.44,OptigrayÂ®  6mm,5390,SolarbanÂ® 70 S2,6mm Clear,2157,LoEÂ³ 366 S4,Float Glass - 6mm,2004,,Ar90,0.2548,0.0449,22.29,0.1275,0.3251,0.0956,37.05,-2.69,-3.64,44.39,-1.78,-2.46,0.0036,Yes,No,,
EnthermalPlus,SB70 Optigray 6mm / Argon 8.05mm / SB60 6mm / Vacuum 0.25mm / Clear 6mm,25.5,OptigrayÂ®  6mm,5390,SolarbanÂ® 70 S2,Clear  6mm,5284,SolarbanÂ® 60 S4,Clear Float Glass,415,,Ar90,0.3012,0.053,18.85,0.1495,0.3604,0.0955,37.04,-2.62,-3.47,45.38,-4.31,-0.77,0.013,Yes,No,,
EnthermalPlus,SB70 Optigray 6mm / Argon 8.05mm / SB70 6mm / Vacuum 0.25mm / Clear 6mm,25.5,OptigrayÂ®  6mm,5390,SolarbanÂ® 70 S2,SolarbanÂ® 70 glass  6mm,5439,SolarbanÂ® 70 S4,Clear Float Glass,415,,Ar90,0.2483,0.0437,22.87,0.128,0.3307,0.1022,38.27,-3.9,-3.6,47.43,-3.66,-5.97,0.005,Yes,No,,
EnthermalPlus,SB70 Optigray 6mm / Argon 7.49mm / LUMI 6mm / Vacuum 0.25mm / Clear 6mm,25.44,OptigrayÂ®  6mm,5390,SolarbanÂ® 70 S2,SGG ECLAZ II 6mm,20756,ECLAZ II S4,SGG PLANICLEAR 6mm,21013,,Ar90,0.3377,0.0595,16.81,0.1723,0.4232,0.0964,37.25,-2.43,-3.84,46.21,-1.02,-6.39,0.027,Yes,No,,
EnthermalPlus,SB70 Optigray 6mm / Argon 7.49mm / SKN183 6mm / Vacuum 0.25mm / Clear 6mm,25.44,OptigrayÂ®  6mm,5390,SolarbanÂ® 70 S2,SGG COOL-LITE SKN 183 II 6mm,20896,COOL-LITE SKN 183 II S4,SGG PLANICLEAR 6mm,21013,,Ar90,0.2541,0.0447,22.35,0.1489,0.3832,0.0985,37.63,-2.7,-4.83,47.09,-3.82,-6.26,0.0197,Yes,No,,
EnthermalPlus,SB70 Solarblue 6mm / Argon 8.09mm / C180 6mm / Vacuum 0.25mm / Clear 6mm,25.44,SolarblueÂ®  6mm,5396,SolarbanÂ® 70 S2,6mm Clear,2194,LoE 180 S4,Float Glass - 6mm,2004,,Ar90,0.3943,0.0694,14.4,0.1556,0.3539,0.0948,37.18,-3.23,-10.03,48.97,-1.92,-7.91,0.0168,Yes,No,,
EnthermalPlus,SB70 Solarblue 6mm / Argon 8.09mm / C270 6mm / Vacuum 0.25mm / Clear 6mm,25.44,SolarblueÂ®  6mm,5396,SolarbanÂ® 70 S2,6mm Clear,2029,LoEÂ² 270 S4,Float Glass - 6mm,2004,,Ar90,0.3021,0.0532,18.8,0.1341,0.3116,0.0882,35.89,-3.39,-8.91,46.27,-8.42,-0.26,0.0091,Yes,No,,
EnthermalPlus,SB70 Solarblue 6mm / Argon 8.09mm / C272 6mm / Vacuum 0.25mm / Clear 6mm,25.44,SolarblueÂ®  6mm,5396,SolarbanÂ® 70 S2,6 mm Clear,2014,LoEÂ² 272 S4,Float Glass - 6mm,2004,,Ar90,0.3228,0.0568,17.59,0.1404,0.3208,0.085,35.23,-2.56,-8.9,44.36,-3.25,-2.32,0.0115,Yes,No,,
EnthermalPlus,SB70 Solarblue 6mm / Argon 8.09mm / C366 6mm / Vacuum 0.25mm / Clear 6mm,25.44,SolarblueÂ®  6mm,5396,SolarbanÂ® 70 S2,6mm Clear,2157,LoEÂ³ 366 S4,Float Glass - 6mm,2004,,Ar90,0.2548,0.0449,22.29,0.1188,0.2905,0.086,35.44,-2.68,-9.13,44.27,-1.82,-2.81,0.0034,Yes,No,,
EnthermalPlus,SB70 Solarblue 6mm / Argon 8.05mm / SB60 6mm / Vacuum 0.25mm / Clear 6mm,25.5,SolarblueÂ®  6mm,5396,SolarbanÂ® 70 S2,Clear  6mm,5284,SolarbanÂ® 60 S4,Clear Float Glass,415,,Ar90,0.3012,0.053,18.85,0.1392,0.3218,0.0859,35.42,-2.67,-8.98,45.23,-4.39,-1.2,0.0126,Yes,No,,
EnthermalPlus,SB70 Solarblue 6mm / Argon 8.05mm / SB70 6mm / Vacuum 0.25mm / Clear 6mm,25.5,SolarblueÂ®  6mm,5396,SolarbanÂ® 70 S2,SolarbanÂ® 70 glass  6mm,5439,SolarbanÂ® 70 S4,Clear Float Glass,415,,Ar90,0.2483,0.0437,22.87,0.1191,0.2953,0.0916,36.56,-3.82,-9.44,47.31,-3.71,-6.29,0.0049,Yes,No,,
EnthermalPlus,SB70 Solarblue 6mm / Argon 7.49mm / LUMI 6mm / Vacuum 0.25mm / Clear 6mm,25.44,SolarblueÂ®  6mm,5396,SolarbanÂ® 70 S2,SGG ECLAZ II 6mm,20756,ECLAZ II S4,SGG PLANICLEAR 6mm,21013,,Ar90,0.3377,0.0595,16.81,0.1603,0.3775,0.0867,35.62,-2.67,-9.43,46.02,-1.13,-6.95,0.026,Yes,No,,
