Repository: Ranojoyd80/enthermal-configurator

File: Data_Pipeline/1_Source_CSVs/IG_Config_EnthermalPlus_Inboard_Dataset_12-04-26.csv (part 16 of 34)
Product Type,Comment,Total Thickness (mm),Outer Lite (Name_Thickness mm),Outer Lite NFRC ID,Outer Lite Low-E,Middle Lite (Name_Thickness mm),Middle Lite NFRC ID,Middle Lite Low-E,Inner Lite (Name_Thickness mm),Inner Lite NFRC ID,Inner Lite Low-E,Gas Fill,U-value NFRC (W/mÂ²K),U-value NFRC (BTU/hrftF),R-value NFRC,SHGC,Tvis (Visible Transmittance),Exterior Visible Reflectance,Exterior Reflected Color L*,Exterior Reflected Color a*,Exterior Reflected Color b*,Interior Reflected Color L*,Interior Reflected Color a*,Interior Reflected Color b*,T-UV,NFRC,CEN,g-factor,U-value CEN (W/m²K)
EnthermalPlus,SB70 Solarblue 6mm / Argon 7.49mm / SKN183 6mm / Vacuum 0.25mm / Clear 6mm,25.44,SolarblueÂ®  6mm,5396,SolarbanÂ® 70 S2,SGG COOL-LITE SKN 183 II 6mm,20896,COOL-LITE SKN 183 II S4,SGG PLANICLEAR 6mm,21013,,Ar90,0.2541,0.0447,22.35,0.1384,0.3419,0.0885,35.99,-2.56,-10.6,46.93,-3.92,-6.71,0.0191,Yes,No,,
EnthermalPlus,SB70 Optiblue 6mm / Argon 8.09mm / C180 6mm / Vacuum 0.25mm / Clear 6mm,25.44,OptiblueÂ® (SolarbanÂ® z75)  6mm,5428,SolarbanÂ® 70 S2,6mm Clear,2194,LoE 180 S4,Float Glass - 6mm,2004,,Ar90,0.3943,0.0694,14.4,0.1733,0.4037,0.1093,39.66,-1.87,-8.75,49.17,-1.86,-7.72,0.0222,Yes,No,,
EnthermalPlus,SB70 Optiblue 6mm / Argon 8.09mm / C270 6mm / Vacuum 0.25mm / Clear 6mm,25.44,OptiblueÂ® (SolarbanÂ® z75)  6mm,5428,SolarbanÂ® 70 S2,6mm Clear,2029,LoEÂ² 270 S4,Float Glass - 6mm,2004,,Ar90,0.3021,0.0532,18.8,0.1495,0.3553,0.1009,38.16,-2.18,-7.77,46.45,-8.34,-0.11,0.0118,Yes,No,,
EnthermalPlus,SB70 Optiblue 6mm / Argon 8.09mm / C272 6mm / Vacuum 0.25mm / Clear 6mm,25.44,OptiblueÂ® (SolarbanÂ® z75)  6mm,5428,SolarbanÂ® 70 S2,6 mm Clear,2014,LoEÂ² 272 S4,Float Glass - 6mm,2004,,Ar90,0.3228,0.0568,17.59,0.1566,0.3659,0.0968,37.4,-1.33,-7.85,44.55,-3.18,-2.15,0.0149,Yes,No,,
EnthermalPlus,SB70 Optiblue 6mm / Argon 8.09mm / C366 6mm / Vacuum 0.25mm / Clear 6mm,25.44,OptiblueÂ® (SolarbanÂ® z75)  6mm,5428,SolarbanÂ® 70 S2,6mm Clear,2157,LoEÂ³ 366 S4,Float Glass - 6mm,2004,,Ar90,0.2548,0.0449,22.29,0.1321,0.3309,0.0981,37.64,-1.49,-8.09,44.43,-1.8,-2.67,0.0045,Yes,No,,
EnthermalPlus,SB70 Optiblue 6mm / Argon 8.05mm / SB60 6mm / Vacuum 0.25mm / Clear 6mm,25.5,OptiblueÂ® (SolarbanÂ® z75)  6mm,5428,SolarbanÂ® 70 S2,Clear  6mm,5284,SolarbanÂ® 60 S4,Clear Float Glass,415,,Ar90,0.3012,0.053,18.85,0.1555,0.3669,0.098,37.62,-1.47,-7.9,45.42,-4.33,-1.04,0.0165,Yes,No,,
EnthermalPlus,SB70 Optiblue 6mm / Argon 8.05mm / SB70 6mm / Vacuum 0.25mm / Clear 6mm,25.5,OptiblueÂ® (SolarbanÂ® z75)  6mm,5428,SolarbanÂ® 70 S2,SolarbanÂ® 70 glass  6mm,5439,SolarbanÂ® 70 S4,Clear Float Glass,415,,Ar90,0.2483,0.0437,22.87,0.1325,0.3365,0.1051,38.91,-2.68,-8.29,47.46,-3.68,-6.14,0.0064,Yes,No,,
EnthermalPlus,SB70 Optiblue 6mm / Argon 7.49mm / LUMI 6mm / Vacuum 0.25mm / Clear 6mm,25.44,OptiblueÂ® (SolarbanÂ® z75)  6mm,5428,SolarbanÂ® 70 S2,SGG ECLAZ II 6mm,20756,ECLAZ II S4,SGG PLANICLEAR 6mm,21013,,Ar90,0.3377,0.0595,16.81,0.1799,0.4307,0.0989,37.85,-1.35,-8.34,46.27,-1.04,-6.72,0.0347,Yes,No,,
EnthermalPlus,SB70 Optiblue 6mm / Argon 7.49mm / SKN183 6mm / Vacuum 0.25mm / Clear 6mm,25.44,OptiblueÂ® (SolarbanÂ® z75)  6mm,5428,SolarbanÂ® 70 S2,SGG COOL-LITE SKN 183 II 6mm,20896,COOL-LITE SKN 183 II S4,SGG PLANICLEAR 6mm,21013,,Ar90,0.2541,0.0447,22.35,0.1552,0.39,0.1012,38.25,-1.39,-9.6,47.14,-3.84,-6.52,0.0252,Yes,No,,
EnthermalPlus,SB72 Starphire 6mm / Argon 8.09mm / C180 6mm / Vacuum 0.25mm / Clear 6mm,25.44,StarphireÂ®  6mm,5435,SolarbanÂ® 72 S2,6mm Clear,2194,LoE 180 S4,Float Glass - 6mm,2004,,Ar90,0.3943,0.0694,14.4,0.2309,0.5763,0.1721,48.6,-2.78,-5.23,50.03,-2.05,-7.06,0.034,Yes,No,,
EnthermalPlus,SB72 Starphire 6mm / Argon 8.09mm / C270 6mm / Vacuum 0.25mm / Clear 6mm,25.44,StarphireÂ®  6mm,5435,SolarbanÂ® 72 S2,6mm Clear,2029,LoEÂ² 270 S4,Float Glass - 6mm,2004,,Ar90,0.3021,0.0532,18.8,0.2008,0.5069,0.155,46.35,-3.39,-4.26,47.16,-8.42,0.35,0.0176,Yes,No,,
EnthermalPlus,SB72 Starphire 6mm / Argon 8.09mm / C272 6mm / Vacuum 0.25mm / Clear 6mm,25.44,StarphireÂ®  6mm,5435,SolarbanÂ® 72 S2,6 mm Clear,2014,LoEÂ² 272 S4,Float Glass - 6mm,2004,,Ar90,0.3228,0.0568,17.59,0.2099,0.5222,0.1469,45.22,-2.21,-4.49,45.36,-3.35,-1.58,0.022,Yes,No,,
EnthermalPlus,SB72 Starphire 6mm / Argon 8.09mm / C366 6mm / Vacuum 0.25mm / Clear 6mm,25.44,StarphireÂ®  6mm,5435,SolarbanÂ® 72 S2,6mm Clear,2157,LoEÂ³ 366 S4,Float Glass - 6mm,2004,,Ar90,0.2548,0.0449,22.29,0.1784,0.4718,0.1494,45.56,-2.56,-4.77,45.09,-2.09,-2.23,0.0068,Yes,No,,
EnthermalPlus,SB72 Starphire 6mm / Argon 8.05mm / SB60 6mm / Vacuum 0.25mm / Clear 6mm,25.5,StarphireÂ®  6mm,5435,SolarbanÂ® 72 S2,Clear  6mm,5284,SolarbanÂ® 60 S4,Clear Float Glass,415,,Ar90,0.3012,0.053,18.85,0.2093,0.5233,0.1493,45.55,-2.43,-4.54,46.21,-4.52,-0.5,0.0248,Yes,No,,
EnthermalPlus,SB72 Starphire 6mm / Argon 8.05mm / SB70 6mm / Vacuum 0.25mm / Clear 6mm,25.5,StarphireÂ®  6mm,5435,SolarbanÂ® 72 S2,SolarbanÂ® 70 glass  6mm,5439,SolarbanÂ® 70 S4,Clear Float Glass,415,,Ar90,0.2483,0.0437,22.87,0.1794,0.4801,0.1633,47.44,-4.29,-4.82,48.08,-3.91,-5.65,0.0096,Yes,No,,
EnthermalPlus,SB72 Starphire 6mm / Argon 7.49mm / LUMI 6mm / Vacuum 0.25mm / Clear 6mm,25.44,StarphireÂ®  6mm,5435,SolarbanÂ® 72 S2,SGG ECLAZ II 6mm,20756,ECLAZ II S4,SGG PLANICLEAR 6mm,21013,,Ar90,0.3377,0.0595,16.81,0.2423,0.6148,0.1513,45.9,-2.07,-5.1,47.34,-1.25,-5.9,0.055,Yes,No,,
EnthermalPlus,SB72 Starphire 6mm / Argon 7.49mm / SKN183 6mm / Vacuum 0.25mm / Clear 6mm,25.44,StarphireÂ®  6mm,5435,SolarbanÂ® 72 S2,SGG COOL-LITE SKN 183 II 6mm,20896,COOL-LITE SKN 183 II S4,SGG PLANICLEAR 6mm,21013,,Ar90,0.2541,0.0447,22.35,0.2109,0.5566,0.1555,46.47,-2.52,-6.75,47.98,-4.0,-5.89,0.0392,Yes,No,,
EnthermalPlus,LUMI 6mm / Argon 7.75mm / C180 6mm / Vacuum 0.25mm / Clear 6mm,25.4,SGG ECLAZ II 6mm,20756,ECLAZ II S2,6mm Clear,2194,LoE 180 S4,Float Glass - 6mm,2004,,Ar90,0.4001,0.0705,14.19,0.489,0.7006,0.1689,48.35,-2.53,-5.53,47.9,-1.06,-6.47,0.158,Yes,Yes,0.495826,0.420245
EnthermalPlus,LUMI 6mm / Argon 7.75mm / C270 6mm / Vacuum 0.25mm / Clear 6mm,25.4,SGG ECLAZ II 6mm,20756,ECLAZ II S2,6mm Clear,2029,LoEÂ² 270 S4,Float Glass - 6mm,2004,,Ar90,0.3056,0.0538,18.58,0.3312,0.6162,0.1441,44.98,-3.39,-3.55,45.39,-7.57,1.23,0.0795,Yes,Yes,0.339669,0.317139
EnthermalPlus,LUMI 6mm / Argon 7.75mm / C272 6mm / Vacuum 0.25mm / Clear 6mm,25.4,SGG ECLAZ II 6mm,20756,ECLAZ II S2,6 mm Clear,2014,LoEÂ² 272 S4,Float Glass - 6mm,2004,,Ar90,0.3267,0.0575,17.38,0.3662,0.6352,0.1319,43.17,-1.66,-3.88,43.35,-2.37,-0.56,0.0946,Yes,Yes,0.374644,0.340285
EnthermalPlus,LUMI 6mm / Argon 7.75mm / C366 6mm / Vacuum 0.25mm / Clear 6mm,25.4,SGG ECLAZ II 6mm,20756,ECLAZ II S2,6mm Clear,2157,LoEÂ³ 366 S4,Float Glass - 6mm,2004,,Ar90,0.2573,0.0453,22.07,0.2573,0.5732,0.1358,43.75,-1.77,-4.58,43.46,-0.49,-1.87,0.0293,Yes,Yes,0.265382,0.264114
EnthermalPlus,LUMI 6mm / Argon 7.71mm / SB60 6mm / Vacuum 0.25mm / Clear 6mm,25.46,SGG ECLAZ II 6mm,20756,ECLAZ II S2,Clear  6mm,5284,SolarbanÂ® 60 S4,Clear Float Glass,415,,Ar90,0.3046,0.0536,18.64,0.3548,0.6365,0.1352,43.67,-2.14,-3.96,44.24,-3.44,0.48,0.1156,Yes,Yes,0.362991,0.316092
EnthermalPlus,LUMI 6mm / Argon 7.71mm / SB70 6mm / Vacuum 0.25mm / Clear 6mm,25.46,SGG ECLAZ II 6mm,20756,ECLAZ II S2,SolarbanÂ® 70 glass  6mm,5439,SolarbanÂ® 70 S4,Clear Float Glass,415,,Ar90,0.2507,0.0441,22.65,0.2531,0.5826,0.1567,46.71,-4.01,-4.83,46.57,-2.48,-5.49,0.0409,Yes,Yes,0.260796,0.256799
EnthermalPlus,LUMI 6mm / Argon 7.15mm / LUMI 6mm / Vacuum 0.25mm / Clear 6mm,25.4,SGG ECLAZ II 6mm,20756,ECLAZ II S2,SGG ECLAZ II 6mm,20756,ECLAZ II S4,SGG PLANICLEAR 6mm,21013,,Ar90,0.3418,0.0602,16.62,0.5045,0.7483,0.1384,44.25,-1.62,-4.83,44.67,-0.18,-4.95,0.2631,Yes,Yes,0.510575,0.356407
EnthermalPlus,LUMI 6mm / Argon 7.15mm / SKN183 6mm / Vacuum 0.25mm / Clear 6mm,25.4,SGG ECLAZ II 6mm,20756,ECLAZ II S2,SGG COOL-LITE SKN 183 II 6mm,20896,COOL-LITE SKN 183 II S4,SGG PLANICLEAR 6mm,21013,,Ar90,0.2564,0.0452,22.15,0.3276,0.6766,0.1444,45.11,-2.16,-7.78,45.91,-2.84,-5.16,0.1791,Yes,Yes,0.334634,0.262846
EnthermalPlus,ZEN 6mm / Argon 7.75mm / C180 6mm / Vacuum 0.25mm / Clear 6mm,25.4,SGG ECLAZ ONE II 6mm,20764,ECLAZ ONE II S2,6mm Clear,2194,LoE 180 S4,Float Glass - 6mm,2004,,Ar90,0.3977,0.07,14.28,0.4137,0.6647,0.2242,54.76,-2.23,-7.7,51.51,-1.56,-7.87,0.1477,Yes,Yes,0.419706,0.417196
EnthermalPlus,ZEN 6mm / Argon 7.75mm / C270 6mm / Vacuum 0.25mm / Clear 6mm,25.4,SGG ECLAZ ONE II 6mm,20764,ECLAZ ONE II S2,6mm Clear,2029,LoEÂ² 270 S4,Float Glass - 6mm,2004,,Ar90,0.3041,0.0536,18.67,0.2998,0.5839,0.2018,52.31,-2.79,-6.66,48.43,-7.62,-0.7,0.0751,Yes,Yes,0.306885,0.315386
EnthermalPlus,ZEN 6mm / Argon 7.75mm / C272 6mm / Vacuum 0.25mm / Clear 6mm,25.4,SGG ECLAZ ONE II 6mm,20764,ECLAZ ONE II S2,6 mm Clear,2014,LoEÂ² 272 S4,Float Glass - 6mm,2004,,Ar90,0.3251,0.0572,17.47,0.3276,0.6014,0.1909,51.05,-1.54,-7.05,46.77,-2.73,-2.52,0.0891,Yes,Yes,0.334634,0.338275
EnthermalPlus,ZEN 6mm / Argon 7.75mm / C366 6mm / Vacuum 0.25mm / Clear 6mm,25.4,SGG ECLAZ ONE II 6mm,20764,ECLAZ ONE II S2,6mm Clear,2157,LoEÂ³ 366 S4,Float Glass - 6mm,2004,,Ar90,0.2563,0.0451,22.16,0.238,0.5429,0.1944,51.44,-1.66,-7.47,46.29,-1.46,-3.25,0.0273,Yes,Yes,0.244829,0.262888
EnthermalPlus,ZEN 6mm / Argon 7.71mm / SB60 6mm / Vacuum 0.25mm / Clear 6mm,25.46,SGG ECLAZ ONE II 6mm,20764,ECLAZ ONE II S2,Clear  6mm,5284,SolarbanÂ® 60 S4,Clear Float Glass,415,,Ar90,0.3032,0.0534,18.73,0.3189,0.6027,0.1939,51.4,-1.88,-7.05,47.59,-3.92,-1.53,0.109,Yes,Yes,0.325661,0.314369
EnthermalPlus,ZEN 6mm / Argon 7.71mm / SB70 6mm / Vacuum 0.25mm / Clear 6mm,25.46,SGG ECLAZ ONE II 6mm,20764,ECLAZ ONE II S2,SolarbanÂ® 70 glass  6mm,5439,SolarbanÂ® 70 S4,Clear Float Glass,415,,Ar90,0.2497,0.044,22.74,0.235,0.5525,0.2131,53.55,-3.35,-7.39,49.2,-3.25,-6.2,0.0382,Yes,Yes,0.241411,0.255650
EnthermalPlus,ZEN 6mm / Argon 7.15mm / LUMI 6mm / Vacuum 0.25mm / Clear 6mm,25.4,SGG ECLAZ ONE II 6mm,20764,ECLAZ ONE II S2,SGG ECLAZ II 6mm,20756,ECLAZ II S4,SGG PLANICLEAR 6mm,21013,,Ar90,0.3402,0.0599,16.69,0.4314,0.7087,0.1967,51.79,-1.5,-7.57,49.16,-0.7,-6.95,0.2448,Yes,Yes,0.436743,0.354512
EnthermalPlus,ZEN 6mm / Argon 7.15mm / SKN183 6mm / Vacuum 0.25mm / Clear 6mm,25.4,SGG ECLAZ ONE II 6mm,20764,ECLAZ ONE II S2,SGG COOL-LITE SKN 183 II 6mm,20896,COOL-LITE SKN 183 II S4,SGG PLANICLEAR 6mm,21013,,Ar90,0.2555,0.045,22.22,0.3003,0.6411,0.2021,52.41,-1.94,-9.47,49.49,-3.16,-6.77,0.1666,Yes,Yes,0.306194,0.261800
EnthermalPlus,SKN183 6mm / Argon 7.75mm / C180 6mm / Vacuum 0.25mm / Clear 6mm,25.4,SGG COOL-LITE SKN 183 II 6mm,20896,COOL-LITE SKN 183 II S2,6mm Clear,2194,LoE 180 S4,Float Glass - 6mm,2004,,Ar90,0.3971,0.0699,14.3,0.2979,0.6341,0.1659,47.96,-2.81,-8.85,49.19,-2.87,-6.47,0.1093,Yes,Yes,0.308048,0.416526
EnthermalPlus,SKN183 6mm / Argon 7.75mm / C270 6mm / Vacuum 0.25mm / Clear 6mm,25.4,SGG COOL-LITE SKN 183 II 6mm,20896,COOL-LITE SKN 183 II S2,6mm Clear,2029,LoEÂ² 270 S4,Float Glass - 6mm,2004,,Ar90,0.3038,0.0535,18.69,0.2469,0.5577,0.1453,45.17,-3.53,-7.72,46.49,-8.99,1.02,0.0558,Yes,Yes,0.255981,0.315000
EnthermalPlus,SKN183 6mm / Argon 7.75mm / C272 6mm / Vacuum 0.25mm / Clear 6mm,25.4,SGG COOL-LITE SKN 183 II 6mm,20896,COOL-LITE SKN 183 II S2,6 mm Clear,2014,LoEÂ² 272 S4,Float Glass - 6mm,2004,,Ar90,0.3247,0.0572,17.49,0.262,0.5747,0.1354,43.72,-2.05,-8.12,44.59,-4.04,-0.78,0.0673,Yes,Yes,0.271542,0.337832
EnthermalPlus,SKN183 6mm / Argon 7.75mm / C366 6mm / Vacuum 0.25mm / Clear 6mm,25.4,SGG COOL-LITE SKN 183 II 6mm,20896,COOL-LITE SKN 183 II S2,6mm Clear,2157,LoEÂ³ 366 S4,Float Glass - 6mm,2004,,Ar90,0.256,0.0451,22.18,0.21,0.519,0.1385,44.17,-2.32,-8.52,44.49,-2.08,-1.85,0.0207,Yes,Yes,0.218233,0.262618
EnthermalPlus,SKN183 6mm / Argon 7.71mm / SB60 6mm / Vacuum 0.25mm / Clear 6mm,25.46,SGG COOL-LITE SKN 183 II 6mm,20896,COOL-LITE SKN 183 II S2,Clear  6mm,5284,SolarbanÂ® 60 S4,Clear Float Glass,415,,Ar90,0.3029,0.0533,18.75,0.2597,0.5759,0.1382,44.13,-2.38,-8.13,45.46,-5.12,0.26,0.0804,Yes,Yes,0.268496,0.313989
EnthermalPlus,SKN183 6mm / Argon 7.71mm / SB70 6mm / Vacuum 0.25mm / Clear 6mm,25.46,SGG COOL-LITE SKN 183 II 6mm,20896,COOL-LITE SKN 183 II S2,SolarbanÂ® 70 glass  6mm,5439,SolarbanÂ® 70 S4,Clear Float Glass,415,,Ar90,0.2495,0.0439,22.76,0.2093,0.5278,0.1555,46.56,-4.37,-8.44,47.53,-3.92,-5.33,0.0289,Yes,Yes,0.217068,0.255396
EnthermalPlus,SKN183 6mm / Argon 7.15mm / LUMI 6mm / Vacuum 0.25mm / Clear 6mm,25.4,SGG COOL-LITE SKN 183 II 6mm,20896,COOL-LITE SKN 183 II S2,SGG ECLAZ II 6mm,20756,ECLAZ II S4,SGG PLANICLEAR 6mm,21013,,Ar90,0.3398,0.0598,16.71,0.3132,0.6767,0.1408,44.59,-1.98,-8.77,46.29,-2.42,-5.09,0.179,Yes,Yes,0.321850,0.354096
EnthermalPlus,SKN183 6mm / Argon 7.15mm / SKN183 6mm / Vacuum 0.25mm / Clear 6mm,25.4,SGG COOL-LITE SKN 183 II 6mm,20896,COOL-LITE SKN 183 II S2,SGG COOL-LITE SKN 183 II 6mm,20896,COOL-LITE SKN 183 II S4,SGG PLANICLEAR 6mm,21013,,Ar90,0.2553,0.045,22.24,0.2564,0.6124,0.1458,45.3,-2.43,-10.82,47.19,-4.59,-5.23,0.1238,Yes,Yes,0.263744,0.261570
EnthermalPlus,XTREME 6mm / Argon 7.75mm / C180 6mm / Vacuum 0.25mm / Clear 6mm,25.4,SGG COOL-LITE XTREME 61-29 II 6mm,20980,COOL-LITE XTREME 61-29 II S2,6mm Clear,2194,LoE 180 S4,Float Glass - 6mm,2004,,Ar90,0.3974,0.07,14.29,0.2083,0.5197,0.1409,44.59,-3.39,-7.64,50.93,-5.59,-3.78,0.0908,Yes,Yes,0.222892,0.416850
EnthermalPlus,XTREME 6mm / Argon 7.75mm / C270 6mm / Vacuum 0.25mm / Clear 6mm,25.4,SGG COOL-LITE XTREME 61-29 II 6mm,20980,COOL-LITE XTREME 61-29 II S2,6mm Clear,2029,LoEÂ² 270 S4,Float Glass - 6mm,2004,,Ar90,0.3039,0.0535,18.68,0.1818,0.4571,0.1269,42.47,-3.98,-6.35,47.92,-11.44,3.17,0.0472,Yes,Yes,0.193683,0.315187
EnthermalPlus,XTREME 6mm / Argon 7.75mm / C272 6mm / Vacuum 0.25mm / Clear 6mm,25.4,SGG COOL-LITE XTREME 61-29 II 6mm,20980,COOL-LITE XTREME 61-29 II S2,6 mm Clear,2014,LoEÂ² 272 S4,Float Glass - 6mm,2004,,Ar90,0.3249,0.0572,17.48,0.1897,0.4706,0.1202,41.39,-2.72,-6.48,46.2,-6.77,1.75,0.057,Yes,Yes,0.202252,0.338046
EnthermalPlus,XTREME 6mm / Argon 7.75mm / C366 6mm / Vacuum 0.25mm / Clear 6mm,25.4,SGG COOL-LITE XTREME 61-29 II 6mm,20980,COOL-LITE XTREME 61-29 II S2,6mm Clear,2157,LoEÂ³ 366 S4,Float Glass - 6mm,2004,,Ar90,0.2561,0.0451,22.17,0.1624,0.4256,0.1222,41.71,-3.0,-6.9,45.8,-4.87,-0.0,0.0173,Yes,Yes,0.172454,0.262749
EnthermalPlus,XTREME 6mm / Argon 7.71mm / SB60 6mm / Vacuum 0.25mm / Clear 6mm,25.46,SGG COOL-LITE XTREME 61-29 II 6mm,20980,COOL-LITE XTREME 61-29 II S2,Clear  6mm,5284,SolarbanÂ® 60 S4,Clear Float Glass,415,,Ar90,0.303,0.0534,18.74,0.1892,0.4718,0.1222,41.7,-2.91,-6.54,47.04,-7.9,2.7,0.0674,Yes,Yes,0.200829,0.314173
EnthermalPlus,XTREME 6mm / Argon 7.71mm / SB70 6mm / Vacuum 0.25mm / Clear 6mm,25.46,SGG COOL-LITE XTREME 61-29 II 6mm,20980,COOL-LITE XTREME 61-29 II S2,SolarbanÂ® 70 glass  6mm,5439,SolarbanÂ® 70 S4,Clear Float Glass,415,,Ar90,0.2496,0.044,22.75,0.1641,0.4332,0.1336,43.49,-4.8,-7.18,48.73,-6.56,-3.54,0.0243,Yes,Yes,0.173679,0.255519
EnthermalPlus,XTREME 6mm / Argon 7.15mm / LUMI 6mm / Vacuum 0.25mm / Clear 6mm,25.4,SGG COOL-LITE XTREME 61-29 II 6mm,20980,COOL-LITE XTREME 61-29 II S2,SGG ECLAZ II 6mm,20756,ECLAZ II S4,SGG PLANICLEAR 6mm,21013,,Ar90,0.34,0.0599,16.7,0.218,0.554,0.1239,42.06,-2.74,-7.12,48.44,-5.59,-1.7,0.1472,Yes,Yes,0.230316,0.354297
EnthermalPlus,XTREME 6mm / Argon 7.15mm / SKN183 6mm / Vacuum 0.25mm / Clear 6mm,25.4,SGG COOL-LITE XTREME 61-29 II 6mm,20980,COOL-LITE XTREME 61-29 II S2,SGG COOL-LITE SKN 183 II 6mm,20896,COOL-LITE SKN 183 II S4,SGG PLANICLEAR 6mm,21013,,Ar90,0.2554,0.045,22.23,0.1915,0.5018,0.1274,42.6,-2.89,-8.9,48.85,-7.56,-2.69,0.1023,Yes,Yes,0.200844,0.261682
EnthermalPlus,C180 6mm / Argon 8.05mm / Clear 6mm / Vacuum 0.25mm / C180 6mm,25.4,6mm Clear,2194,LoE 180 S2,Float Glass - 6mm,2004,,6mm Clear,2194,LoE 180 S5,Ar90,0.4005,0.0705,14.18,0.4948,0.6636,0.1943,51.38,-2.39,-6.83,51.38,-2.39,-6.83,0.1053,Yes,No,,
EnthermalPlus,C180 6mm / Argon 8.05mm / Clear 6mm / Vacuum 0.25mm / C270 6mm,25.4,6mm Clear,2194,LoE 180 S2,Float Glass - 6mm,2004,,6mm Clear,2029,LoEÂ² 270 S5,Ar90,0.3058,0.0538,18.57,0.3817,0.584,0.185,50.23,-6.1,-2.85,46.33,-4.02,-3.53,0.0542,Yes,No,,
EnthermalPlus,C180 6mm / Argon 8.05mm / Clear 6mm / Vacuum 0.25mm / C272 6mm,25.4,6mm Clear,2194,LoE 180 S2,Float Glass - 6mm,2004,,6 mm Clear,2014,LoEÂ² 272 S5,Ar90,0.3269,0.0576,17.37,0.4062,0.6016,0.1736,48.82,-2.9,-3.99,44.55,-1.86,-4.07,0.0654,Yes,No,,
EnthermalPlus,C180 6mm / Argon 8.05mm / Clear 6mm / Vacuum 0.25mm / C366 6mm,25.4,6mm Clear,2194,LoE 180 S2,Float Glass - 6mm,2004,,6mm Clear,2157,LoEÂ³ 366 S5,Ar90,0.2574,0.0453,22.06,0.3346,0.543,0.177,49.22,-1.56,-4.79,44.26,-2.52,-4.46,0.0197,Yes,No,,
EnthermalPlus,C180 6mm / Argon 8.01mm / Clear 6mm / Vacuum 0.25mm / SB60 6mm,25.46,6mm Clear,2194,LoE 180 S2,Clear Float Glass,415,,Clear  6mm,5284,SolarbanÂ® 60 S5,Ar90,0.3047,0.0537,18.63,0.392,0.603,0.1778,49.31,-3.48,-3.33,45.22,-2.75,-4.07,0.0786,Yes,No,,
EnthermalPlus,C180 6mm / Argon 8.01mm / Clear 6mm / Vacuum 0.25mm / SB70 6mm,25.46,6mm Clear,2194,LoE 180 S2,Clear Float Glass,415,,SolarbanÂ® 70 glass  6mm,5439,SolarbanÂ® 70 S5,Ar90,0.2507,0.0442,22.65,0.3114,0.5522,0.1923,51.1,-3.22,-6.48,47.87,-4.65,-4.9,0.029,Yes,No,,
EnthermalPlus,C180 6mm / Argon 7.45mm / Clear 6mm / Vacuum 0.25mm / LUMI 6mm,25.4,6mm Clear,2194,LoE 180 S2,SGG PLANICLEAR 6mm,21013,,SGG ECLAZ II 6mm,20756,ECLAZ II S5,Ar90,0.3417,0.0602,16.62,0.5109,0.7084,0.1738,48.91,-1.73,-6.14,47.75,-1.65,-5.97,0.1723,Yes,No,,
EnthermalPlus,C180 6mm / Argon 7.45mm / Clear 6mm / Vacuum 0.25mm / SKN183 6mm,25.4,6mm Clear,2194,LoE 180 S2,SGG PLANICLEAR 6mm,21013,,SGG COOL-LITE SKN 183 II 6mm,20896,COOL-LITE SKN 183 II S5,Ar90,0.2563,0.0451,22.15,0.3931,0.6411,0.1844,50.2,-3.48,-6.18,47.46,-2.1,-9.23,0.1191,Yes,No,,
EnthermalPlus,C270 6mm / Argon 8.05mm / Clear 6mm / Vacuum 0.25mm / C180 6mm,25.4,6mm Clear,2029,LoEÂ² 270 S2,Float Glass - 6mm,2004,,6mm Clear,2194,LoE 180 S5,Ar90,0.3967,0.0699,14.31,0.3034,0.584,0.1543,46.33,-4.02,-3.53,50.23,-6.1,-2.85,0.0542,Yes,No,,
EnthermalPlus,C270 6mm / Argon 8.05mm / Clear 6mm / Vacuum 0.25mm / C270 6mm,25.4,6mm Clear,2029,LoEÂ² 270 S2,Float Glass - 6mm,2004,,6mm Clear,2029,LoEÂ² 270 S5,Ar90,0.3035,0.0535,18.71,0.2839,0.5142,0.1471,45.29,-7.4,0.18,45.29,-7.4,0.18,0.0301,Yes,No,,
EnthermalPlus,C270 6mm / Argon 8.05mm / Clear 6mm / Vacuum 0.25mm / C272 6mm,25.4,6mm Clear,2029,LoEÂ² 270 S2,Float Glass - 6mm,2004,,6 mm Clear,2014,LoEÂ² 272 S5,Ar90,0.3244,0.0571,17.5,0.2928,0.5297,0.1382,44.0,-4.49,-0.79,43.38,-5.69,0.26,0.0367,Yes,No,,
EnthermalPlus,C270 6mm / Argon 8.05mm / Clear 6mm / Vacuum 0.25mm / C366 6mm,25.4,6mm Clear,2029,LoEÂ² 270 S2,Float Glass - 6mm,2004,,6mm Clear,2157,LoEÂ³ 366 S5,Ar90,0.2558,0.0451,22.19,0.2647,0.4783,0.1407,44.35,-3.37,-1.55,43.3,-5.39,-1.35,0.0106,Yes,No,,
EnthermalPlus,C270 6mm / Argon 8.01mm / Clear 6mm / Vacuum 0.25mm / SB60 6mm,25.46,6mm Clear,2029,LoEÂ² 270 S2,Clear Float Glass,415,,Clear  6mm,5284,SolarbanÂ® 60 S5,Ar90,0.3026,0.0533,18.77,0.2867,0.5309,0.1415,44.45,-4.98,-0.2,44.08,-6.45,0.09,0.0418,Yes,No,,
EnthermalPlus,C270 6mm / Argon 8.01mm / Clear 6mm / Vacuum 0.25mm / SB70 6mm,25.46,6mm Clear,2029,LoEÂ² 270 S2,Clear Float Glass,415,,SolarbanÂ® 70 glass  6mm,5439,SolarbanÂ® 70 S5,Ar90,0.2492,0.0439,22.78,0.2484,0.4864,0.1527,46.06,-4.99,-3.15,46.99,-7.38,-2.24,0.0152,Yes,No,,
EnthermalPlus,C270 6mm / Argon 7.45mm / Clear 6mm / Vacuum 0.25mm / LUMI 6mm,25.4,6mm Clear,2029,LoEÂ² 270 S2,SGG PLANICLEAR 6mm,21013,,SGG ECLAZ II 6mm,20756,ECLAZ II S5,Ar90,0.3393,0.0598,16.74,0.317,0.6235,0.1384,44.09,-3.4,-2.8,46.27,-6.55,-0.52,0.0859,Yes,No,,
EnthermalPlus,C270 6mm / Argon 7.45mm / Clear 6mm / Vacuum 0.25mm / SKN183 6mm,25.4,6mm Clear,2029,LoEÂ² 270 S2,SGG PLANICLEAR 6mm,21013,,SGG COOL-LITE SKN 183 II 6mm,20896,COOL-LITE SKN 183 II S5,Ar90,0.255,0.0449,22.27,0.291,0.5644,0.1467,45.26,-5.01,-2.87,46.23,-6.11,-5.34,0.0603,Yes,No,,
EnthermalPlus,C272 6mm / Argon 8.05mm / Clear 6mm / Vacuum 0.25mm / C180 6mm,25.4,6 mm Clear,2014,LoEÂ² 272 S2,Float Glass - 6mm,2004,,6mm Clear,2194,LoE 180 S5,Ar90,0.3976,0.07,14.28,0.3398,0.6016,0.1419,44.55,-1.86,-4.07,48.82,-2.9,-3.99,0.0654,Yes,No,,
EnthermalPlus,C272 6mm / Argon 8.05mm / Clear 6mm / Vacuum 0.25mm / C270 6mm,25.4,6 mm Clear,2014,LoEÂ² 272 S2,Float Glass - 6mm,2004,,6mm Clear,2029,LoEÂ² 270 S5,Ar90,0.304,0.0535,18.68,0.3081,0.5297,0.1342,43.38,-5.69,0.26,44.0,-4.49,-0.79,0.0367,Yes,No,,
EnthermalPlus,C272 6mm / Argon 8.05mm / Clear 6mm / Vacuum 0.25mm / C272 6mm,25.4,6 mm Clear,2014,LoEÂ² 272 S2,Float Glass - 6mm,2004,,6 mm Clear,2014,LoEÂ² 272 S5,Ar90,0.325,0.0572,17.47,0.3199,0.5459,0.1248,41.94,-2.4,-0.88,41.94,-2.4,-0.88,0.0455,Yes,No,,
EnthermalPlus,C272 6mm / Argon 8.05mm / Clear 6mm / Vacuum 0.25mm / C366 6mm,25.4,6 mm Clear,2014,LoEÂ² 272 S2,Float Glass - 6mm,2004,,6mm Clear,2157,LoEÂ³ 366 S5,Ar90,0.2562,0.0451,22.16,0.2826,0.4928,0.1276,42.34,-1.09,-1.8,42.09,-2.62,-2.24,0.0131,Yes,No,,
EnthermalPlus,C272 6mm / Argon 8.01mm / Clear 6mm / Vacuum 0.25mm / SB60 6mm,25.46,6 mm Clear,2014,LoEÂ² 272 S2,Clear Float Glass,415,,Clear  6mm,5284,SolarbanÂ® 60 S5,Ar90,0.303,0.0534,18.74,0.3124,0.5471,0.1283,42.45,-2.99,-0.2,42.64,-3.17,-1.04,0.0506,Yes,No,,
EnthermalPlus,C272 6mm / Argon 8.01mm / Clear 6mm / Vacuum 0.25mm / SB70 6mm,25.46,6 mm Clear,2014,LoEÂ² 272 S2,Clear Float Glass,415,,SolarbanÂ® 70 glass  6mm,5439,SolarbanÂ® 70 S5,Ar90,0.2496,0.044,22.75,0.264,0.5009,0.1402,44.26,-2.81,-3.74,45.9,-4.88,-3.14,0.0191,Yes,No,,
EnthermalPlus,C272 6mm / Argon 7.45mm / Clear 6mm / Vacuum 0.25mm / LUMI 6mm,25.4,6 mm Clear,2014,LoEÂ² 272 S2,SGG PLANICLEAR 6mm,21013,,SGG ECLAZ II 6mm,20756,ECLAZ II S5,Ar90,0.3398,0.0598,16.71,0.3556,0.6427,0.125,42.03,-1.16,-3.2,44.45,-2.42,-1.93,0.1027,Yes,No,,
EnthermalPlus,C272 6mm / Argon 7.45mm / Clear 6mm / Vacuum 0.25mm / SKN183 6mm,25.4,6 mm Clear,2014,LoEÂ² 272 S2,SGG PLANICLEAR 6mm,21013,,SGG COOL-LITE SKN 183 II 6mm,20896,COOL-LITE SKN 183 II S5,Ar90,0.2553,0.045,22.24,0.3172,0.5815,0.1337,43.35,-2.97,-3.33,44.74,-2.72,-6.58,0.0731,Yes,No,,
EnthermalPlus,C340 6mm / Argon 8.05mm / Clear 6mm / Vacuum 0.25mm / C180 6mm,25.4,6mm Clear,2167,LoEÂ³ 340 S2,Float Glass - 6mm,2004,,6mm Clear,2194,LoE 180 S5,Ar90,0.3959,0.0697,14.34,0.1449,0.3269,0.142,44.76,-6.57,-13.31,52.18,-3.46,-2.62,0.0084,Yes,No,,
EnthermalPlus,C340 6mm / Argon 8.05mm / Clear 6mm / Vacuum 0.25mm / C270 6mm,25.4,6mm Clear,2167,LoEÂ³ 340 S2,Float Glass - 6mm,2004,,6mm Clear,2029,LoEÂ² 270 S5,Ar90,0.3031,0.0534,18.74,0.1409,0.2881,0.1398,44.41,-7.72,-11.95,47.03,-5.22,0.49,0.0045,Yes,No,,
EnthermalPlus,C340 6mm / Argon 8.05mm / Clear 6mm / Vacuum 0.25mm / C272 6mm,25.4,6mm Clear,2167,LoEÂ³ 340 S2,Float Glass - 6mm,2004,,6 mm Clear,2014,LoEÂ² 272 S5,Ar90,0.3239,0.057,17.53,0.1442,0.2963,0.1367,43.94,-6.7,-12.19,45.36,-3.03,0.21,0.0056,Yes,No,,
EnthermalPlus,C340 6mm / Argon 8.05mm / Clear 6mm / Vacuum 0.25mm / C366 6mm,25.4,6mm Clear,2167,LoEÂ³ 340 S2,Float Glass - 6mm,2004,,6mm Clear,2157,LoEÂ³ 366 S5,Ar90,0.2555,0.045,22.23,0.1369,0.2684,0.1374,44.05,-6.37,-12.44,44.89,-4.09,-0.42,0.0016,Yes,No,,
EnthermalPlus,C340 6mm / Argon 8.01mm / Clear 6mm / Vacuum 0.25mm / SB60 6mm,25.46,6mm Clear,2167,LoEÂ³ 340 S2,Clear Float Glass,415,,Clear  6mm,5284,SolarbanÂ® 60 S5,Ar90,0.3021,0.0532,18.8,0.1417,0.2973,0.1378,44.09,-6.84,-12.03,46.01,-4.02,0.21,0.0064,Yes,No,,
EnthermalPlus,C340 6mm / Argon 8.01mm / Clear 6mm / Vacuum 0.25mm / SB70 6mm,25.46,6mm Clear,2167,LoEÂ³ 340 S2,Clear Float Glass,415,,SolarbanÂ® 70 glass  6mm,5439,SolarbanÂ® 70 S5,Ar90,0.2489,0.0438,22.81,0.1307,0.2729,0.1415,44.66,-7.01,-12.94,48.47,-5.93,-1.59,0.0025,Yes,No,,
EnthermalPlus,C340 6mm / Argon 7.45mm / Clear 6mm / Vacuum 0.25mm / LUMI 6mm,25.4,6mm Clear,2167,LoEÂ³ 340 S2,SGG PLANICLEAR 6mm,21013,,SGG ECLAZ II 6mm,20756,ECLAZ II S5,Ar90,0.3388,0.0597,16.76,0.149,0.3486,0.1368,43.99,-6.28,-12.91,48.76,-2.87,-0.59,0.0135,Yes,No,,
EnthermalPlus,C340 6mm / Argon 7.45mm / Clear 6mm / Vacuum 0.25mm / SKN183 6mm,25.4,6mm Clear,2167,LoEÂ³ 340 S2,SGG PLANICLEAR 6mm,21013,,SGG COOL-LITE SKN 183 II 6mm,20896,COOL-LITE SKN 183 II S5,Ar90,0.2547,0.0448,22.3,0.1415,0.316,0.1396,44.4,-6.83,-12.94,48.26,-3.44,-4.85,0.0096,Yes,No,,
EnthermalPlus,C366 6mm / Argon 8.05mm / Clear 6mm / Vacuum 0.25mm / C180 6mm,25.4,6mm Clear,2157,LoEÂ³ 366 S2,Float Glass - 6mm,2004,,6mm Clear,2194,LoE 180 S5,Ar90,0.3949,0.0695,14.38,0.2311,0.543,0.1398,44.26,-2.52,-4.46,49.22,-1.56,-4.79,0.0197,Yes,No,,
EnthermalPlus,C366 6mm / Argon 8.05mm / Clear 6mm / Vacuum 0.25mm / C270 6mm,25.4,6mm Clear,2157,LoEÂ³ 366 S2,Float Glass - 6mm,2004,,6mm Clear,2029,LoEÂ² 270 S5,Ar90,0.3024,0.0533,18.77,0.228,0.4783,0.1336,43.3,-5.39,-1.35,44.35,-3.37,-1.55,0.0106,Yes,No,,
EnthermalPlus,C366 6mm / Argon 8.05mm / Clear 6mm / Vacuum 0.25mm / C272 6mm,25.4,6mm Clear,2157,LoEÂ³ 366 S2,Float Glass - 6mm,2004,,6 mm Clear,2014,LoEÂ² 272 S5,Ar90,0.3232,0.0569,17.57,0.2325,0.4928,0.1257,42.09,-2.62,-2.24,42.34,-1.09,-1.8,0.0131,Yes,No,,
EnthermalPlus,C366 6mm / Argon 8.05mm / Clear 6mm / Vacuum 0.25mm / C366 6mm,25.4,6mm Clear,2157,LoEÂ³ 366 S2,Float Glass - 6mm,2004,,6mm Clear,2157,LoEÂ³ 366 S5,Ar90,0.255,0.0449,22.26,0.2218,0.4455,0.1278,42.4,-1.79,-2.82,42.4,-1.79,-2.82,0.0038,Yes,No,,
EnthermalPlus,C366 6mm / Argon 8.01mm / Clear 6mm / Vacuum 0.25mm / SB60 6mm,25.46,6mm Clear,2157,LoEÂ³ 366 S2,Clear Float Glass,415,,Clear  6mm,5284,SolarbanÂ® 60 S5,Ar90,0.3015,0.0531,18.84,0.2289,0.494,0.1286,42.52,-3.07,-1.71,43.03,-1.91,-1.91,0.015,Yes,No,,
EnthermalPlus,C366 6mm / Argon 8.01mm / Clear 6mm / Vacuum 0.25mm / SB70 6mm,25.46,6mm Clear,2157,LoEÂ³ 366 S2,Clear Float Glass,415,,SolarbanÂ® 70 glass  6mm,5439,SolarbanÂ® 70 S5,Ar90,0.2485,0.0438,22.85,0.2109,0.4528,0.1382,43.99,-3.65,-3.96,46.18,-4.11,-3.65,0.0057,Yes,No,,
EnthermalPlus,C366 6mm / Argon 7.45mm / Clear 6mm / Vacuum 0.25mm / LUMI 6mm,25.4,6mm Clear,2157,LoEÂ³ 366 S2,SGG PLANICLEAR 6mm,21013,,SGG ECLAZ II 6mm,20756,ECLAZ II S5,Ar90,0.3381,0.0595,16.79,0.2401,0.5799,0.1259,42.17,-1.63,-4.01,44.98,-0.59,-3.09,0.0316,Yes,No,,
EnthermalPlus,C366 6mm / Argon 7.45mm / Clear 6mm / Vacuum 0.25mm / SKN183 6mm,25.4,6mm Clear,2157,LoEÂ³ 366 S2,SGG PLANICLEAR 6mm,21013,,SGG COOL-LITE SKN 183 II 6mm,20896,COOL-LITE SKN 183 II S5,Ar90,0.2543,0.0448,22.33,0.2309,0.525,0.1332,43.27,-3.28,-3.92,45.16,-1.43,-7.36,0.0222,Yes,No,,
EnthermalPlus,Q452 6mm / Argon 8.05mm / Clear 6mm / Vacuum 0.25mm / C180 6mm,25.4,6mm Clear,2107,Quad LoE 452 S2,Float Glass - 6mm,2004,,6mm Clear,2194,LoE 180 S5,Ar90,0.3946,0.0695,14.39,0.1834,0.4395,0.1142,40.45,-4.18,-3.02,51.86,-5.17,-1.85,0.0057,Yes,No,,
EnthermalPlus,Q452 6mm / Argon 8.05mm / Clear 6mm / Vacuum 0.25mm / C270 6mm,25.4,6mm Clear,2107,Quad LoE 452 S2,Float Glass - 6mm,2004,,6mm Clear,2029,LoEÂ² 270 S5,Ar90,0.3023,0.0532,18.78,0.1805,0.3871,0.1102,39.75,-6.15,-0.82,46.77,-6.49,1.07,0.0032,Yes,No,,
EnthermalPlus,Q452 6mm / Argon 8.05mm / Clear 6mm / Vacuum 0.25mm / C272 6mm,25.4,6mm Clear,2107,Quad LoE 452 S2,Float Glass - 6mm,2004,,6 mm Clear,2014,LoEÂ² 272 S5,Ar90,0.323,0.0569,17.58,0.1842,0.3985,0.1049,38.83,-4.04,-1.44,45.05,-4.7,1.19,0.004,Yes,No,,
EnthermalPlus,Q452 6mm / Argon 8.05mm / Clear 6mm / Vacuum 0.25mm / C366 6mm,25.4,6mm Clear,2107,Quad LoE 452 S2,Float Glass - 6mm,2004,,6mm Clear,2157,LoEÂ³ 366 S5,Ar90,0.2549,0.0449,22.27,0.1763,0.3604,0.1062,39.05,-3.45,-1.83,44.68,-4.73,-0.39,0.0011,Yes,No,,
EnthermalPlus,Q452 6mm / Argon 8.01mm / Clear 6mm / Vacuum 0.25mm / SB60 6mm,25.46,6mm Clear,2107,Quad LoE 452 S2,Clear Float Glass,415,,Clear  6mm,5284,SolarbanÂ® 60 S5,Ar90,0.3013,0.0531,18.84,0.1813,0.3996,0.1068,39.15,-4.37,-1.07,45.71,-5.52,1.03,0.0044,Yes,No,,
EnthermalPlus,Q452 6mm / Argon 8.01mm / Clear 6mm / Vacuum 0.25mm / SB70 6mm,25.46,6mm Clear,2107,Quad LoE 452 S2,Clear Float Glass,415,,SolarbanÂ® 70 glass  6mm,5439,SolarbanÂ® 70 S5,Ar90,0.2484,0.0437,22.86,0.1684,0.3665,0.1132,40.26,-5.03,-2.52,48.27,-6.65,-1.29,0.0017,Yes,No,,
EnthermalPlus,Q452 6mm / Argon 7.45mm / Clear 6mm / Vacuum 0.25mm / LUMI 6mm,25.4,6mm Clear,2107,Quad LoE 452 S2,SGG PLANICLEAR 6mm,21013,,SGG ECLAZ II 6mm,20756,ECLAZ II S5,Ar90,0.338,0.0595,16.8,0.1893,0.4688,0.105,38.89,-3.35,-2.72,48.35,-5.25,0.59,0.009,Yes,No,,
EnthermalPlus,Q452 6mm / Argon 7.45mm / Clear 6mm / Vacuum 0.25mm / SKN183 6mm,25.4,6mm Clear,2107,Quad LoE 452 S2,SGG PLANICLEAR 6mm,21013,,SGG COOL-LITE SKN 183 II 6mm,20896,COOL-LITE SKN 183 II S5,Ar90,0.2542,0.0448,22.34,0.1819,0.4248,0.1098,39.72,-4.66,-2.6,47.97,-5.02,-4.17,0.0064,Yes,No,,
EnthermalPlus,SB60 6mm / Argon 8.09mm / Clear 6mm / Vacuum 0.25mm / C180 6mm,25.44,Clear  6mm,5284,SolarbanÂ® 60 S2,Float Glass - 6mm,2004,,6mm Clear,2194,LoE 180 S5,Ar90,0.3964,0.0698,14.32,0.3295,0.6107,0.1446,44.94,-2.39,-4.29,49.03,-3.14,-3.44,0.0779,Yes,No,,
EnthermalPlus,SB60 6mm / Argon 8.09mm / Clear 6mm / Vacuum 0.25mm / C270 6mm,25.44,Clear  6mm,5284,SolarbanÂ® 60 S2,Float Glass - 6mm,2004,,6mm Clear,2029,LoEÂ² 270 S5,Ar90,0.3034,0.0534,18.72,0.305,0.5378,0.1367,43.75,-6.23,0.01,44.19,-4.68,-0.29,0.0414,Yes,No,,
EnthermalPlus,SB60 6mm / Argon 8.09mm / Clear 6mm / Vacuum 0.25mm / C272 6mm,25.44,Clear  6mm,5284,SolarbanÂ® 60 S2,Float Glass - 6mm,2004,,6 mm Clear,2014,LoEÂ² 272 S5,Ar90,0.3242,0.0571,17.51,0.3154,0.5542,0.1269,42.27,-2.84,-1.14,42.15,-2.64,-0.29,0.0501,Yes,No,,
EnthermalPlus,SB60 6mm / Argon 8.09mm / Clear 6mm / Vacuum 0.25mm / C366 6mm,25.44,Clear  6mm,5284,SolarbanÂ® 60 S2,Float Glass - 6mm,2004,,6mm Clear,2157,LoEÂ³ 366 S5,Ar90,0.2557,0.045,22.21,0.2823,0.5004,0.1297,42.68,-1.53,-2.04,42.27,-2.76,-1.81,0.0148,Yes,No,,
EnthermalPlus,SB60 6mm / Argon 8.05mm / Clear 6mm / Vacuum 0.25mm / SB60 6mm,25.5,Clear  6mm,5284,SolarbanÂ® 60 S2,Clear Float Glass,415,,Clear  6mm,5284,SolarbanÂ® 60 S5,Ar90,0.3024,0.0532,18.78,0.3087,0.5554,0.1305,42.79,-3.45,-0.45,42.85,-3.4,-0.47,0.059,Yes,No,,
EnthermalPlus,SB60 6mm / Argon 8.05mm / Clear 6mm / Vacuum 0.25mm / SB70 6mm,25.5,Clear  6mm,5284,SolarbanÂ® 60 S2,Clear Float Glass,415,,SolarbanÂ® 70 glass  6mm,5439,SolarbanÂ® 70 S5,Ar90,0.2491,0.0439,22.79,0.2642,0.5086,0.1428,44.64,-3.39,-3.91,46.07,-5.0,-2.74,0.0214,Yes,No,,
EnthermalPlus,SB60 6mm / Argon 7.49mm / Clear 6mm / Vacuum 0.25mm / LUMI 6mm,25.44,Clear  6mm,5284,SolarbanÂ® 60 S2,SGG PLANICLEAR 6mm,21013,,SGG ECLAZ II 6mm,20756,ECLAZ II S5,Ar90,0.339,0.0597,16.75,0.3444,0.6524,0.1271,42.37,-1.6,-3.48,44.71,-2.76,-1.2,0.1256,Yes,No,,
EnthermalPlus,SB60 6mm / Argon 7.49mm / Clear 6mm / Vacuum 0.25mm / SKN183 6mm,25.44,Clear  6mm,5284,SolarbanÂ® 60 S2,SGG PLANICLEAR 6mm,21013,,SGG COOL-LITE SKN 183 II 6mm,20896,COOL-LITE SKN 183 II S5,Ar90,0.2548,0.0449,22.28,0.3131,0.5903,0.1362,43.71,-3.48,-3.55,44.97,-2.94,-6.0,0.0873,Yes,No,,
EnthermalPlus,SB60 Solexia 6mm / Argon 8.09mm / Clear 6mm / Vacuum 0.25mm / C180 6mm,25.44,SolexiaÂ®  6mm,5254,SolarbanÂ® 60 S2,Float Glass - 6mm,2004,,6mm Clear,2194,LoE 180 S5,Ar90,0.3964,0.0698,14.32,0.2552,0.5321,0.1208,41.42,-5.74,-2.57,48.52,-3.48,-3.52,0.0447,Yes,No,,
EnthermalPlus,SB60 Solexia 6mm / Argon 8.09mm / Clear 6mm / Vacuum 0.25mm / C270 6mm,25.44,SolexiaÂ®  6mm,5254,SolarbanÂ® 60 S2,Float Glass - 6mm,2004,,6mm Clear,2029,LoEÂ² 270 S5,Ar90,0.3034,0.0534,18.72,0.2431,0.4688,0.115,40.43,-8.81,0.94,43.74,-4.96,-0.34,0.0244,Yes,No,,
EnthermalPlus,SB60 Solexia 6mm / Argon 8.09mm / Clear 6mm / Vacuum 0.25mm / C272 6mm,25.44,SolexiaÂ®  6mm,5254,SolarbanÂ® 60 S2,Float Glass - 6mm,2004,,6 mm Clear,2014,LoEÂ² 272 S5,Ar90,0.3242,0.0571,17.51,0.2498,0.483,0.1072,39.11,-5.77,-0.08,41.63,-2.98,-0.34,0.0298,Yes,No,,
EnthermalPlus,SB60 Solexia 6mm / Argon 8.09mm / Clear 6mm / Vacuum 0.25mm / C366 6mm,25.44,SolexiaÂ®  6mm,5254,SolarbanÂ® 60 S2,Float Glass - 6mm,2004,,6mm Clear,2157,LoEÂ³ 366 S5,Ar90,0.2557,0.045,22.21,0.2302,0.4367,0.1092,39.43,-4.74,-0.82,41.85,-2.94,-1.88,0.0087,Yes,No,,
EnthermalPlus,SB60 Solexia 6mm / Argon 8.05mm / Clear 6mm / Vacuum 0.25mm / SB60 6mm,25.5,SolexiaÂ®  6mm,5254,SolarbanÂ® 60 S2,Clear Float Glass,415,,Clear  6mm,5284,SolarbanÂ® 60 S5,Ar90,0.3024,0.0532,18.78,0.2452,0.4843,0.11,39.56,-6.26,0.51,42.34,-3.7,-0.52,0.0343,Yes,No,,
EnthermalPlus,SB60 Solexia 6mm / Argon 8.05mm / Clear 6mm / Vacuum 0.25mm / SB70 6mm,25.5,SolexiaÂ®  6mm,5254,SolarbanÂ® 60 S2,Clear Float Glass,415,,SolarbanÂ® 70 glass  6mm,5439,SolarbanÂ® 70 S5,Ar90,0.2491,0.0439,22.79,0.2172,0.4438,0.1195,41.17,-6.7,-2.16,45.69,-5.19,-2.84,0.0126,Yes,No,,
EnthermalPlus,SB60 Solexia 6mm / Argon 7.49mm / Clear 6mm / Vacuum 0.25mm / LUMI 6mm,25.44,SolexiaÂ®  6mm,5254,SolarbanÂ® 60 S2,SGG PLANICLEAR 6mm,21013,,SGG ECLAZ II 6mm,20756,ECLAZ II S5,Ar90,0.339,0.0597,16.75,0.2645,0.5683,0.1073,39.18,-4.72,-2.01,44.05,-3.24,-1.25,0.0704,Yes,No,,
EnthermalPlus,SB60 Solexia 6mm / Argon 7.49mm / Clear 6mm / Vacuum 0.25mm / SKN183 6mm,25.44,SolexiaÂ®  6mm,5254,SolarbanÂ® 60 S2,SGG PLANICLEAR 6mm,21013,,SGG COOL-LITE SKN 183 II 6mm,20896,COOL-LITE SKN 183 II S5,Ar90,0.2548,0.0449,22.28,0.246,0.5145,0.1145,40.38,-6.47,-1.95,44.43,-3.29,-6.12,0.0498,Yes,No,,
EnthermalPlus,SB60 Solarbronze 6mm / Argon 8.09mm / Clear 6mm / Vacuum 0.25mm / C180 6mm,25.44,SolarbronzeÂ®  6mm,5274,SolarbanÂ® 60 S2,Float Glass - 6mm,2004,,6mm Clear,2194,LoE 180 S5,Ar90,0.3964,0.0698,14.32,0.2151,0.3657,0.0796,33.79,0.59,-0.12,47.61,-2.55,-3.7,0.0371,Yes,No,,
EnthermalPlus,SB60 Solarbronze 6mm / Argon 8.09mm / Clear 6mm / Vacuum 0.25mm / C270 6mm,25.44,SolarbronzeÂ®  6mm,5274,SolarbanÂ® 60 S2,Float Glass - 6mm,2004,,6mm Clear,2029,LoEÂ² 270 S5,Ar90,0.3034,0.0534,18.72,0.1952,0.3219,0.0766,33.14,-1.29,1.77,42.91,-4.13,-0.45,0.0204,Yes,No,,
EnthermalPlus,SB60 Solarbronze 6mm / Argon 8.09mm / Clear 6mm / Vacuum 0.25mm / C272 6mm,25.44,SolarbronzeÂ®  6mm,5274,SolarbanÂ® 60 S2,Float Glass - 6mm,2004,,6 mm Clear,2014,LoEÂ² 272 S5,Ar90,0.3242,0.0571,17.51,0.2027,0.3321,0.0733,32.43,0.26,1.11,40.69,-2.02,-0.46,0.025,Yes,No,,
EnthermalPlus,SB60 Solarbronze 6mm / Argon 8.09mm / Clear 6mm / Vacuum 0.25mm / C366 6mm,25.44,SolarbronzeÂ®  6mm,5274,SolarbanÂ® 60 S2,Float Glass - 6mm,2004,,6mm Clear,2157,LoEÂ³ 366 S5,Ar90,0.2557,0.045,22.21,0.1778,0.2994,0.0745,32.68,0.88,0.78,41.08,-2.07,-2.04,0.0072,Yes,No,,
EnthermalPlus,SB60 Solarbronze 6mm / Argon 8.05mm / Clear 6mm / Vacuum 0.25mm / SB60 6mm,25.5,SolarbronzeÂ®  6mm,5274,SolarbanÂ® 60 S2,Clear Float Glass,415,,Clear  6mm,5284,SolarbanÂ® 60 S5,Ar90,0.3024,0.0532,18.78,0.1978,0.3326,0.0747,32.71,-0.05,1.5,41.42,-2.73,-0.65,0.0285,Yes,No,,
EnthermalPlus,SB60 Solarbronze 6mm / Argon 8.05mm / Clear 6mm / Vacuum 0.25mm / SB70 6mm,25.5,SolarbronzeÂ®  6mm,5274,SolarbanÂ® 60 S2,Clear Float Glass,415,,SolarbanÂ® 70 glass  6mm,5439,SolarbanÂ® 70 S5,Ar90,0.2491,0.0439,22.79,0.166,0.3043,0.079,33.64,0.07,-0.05,44.99,-4.46,-3.05,0.0105,Yes,No,,
EnthermalPlus,SB60 Solarbronze 6mm / Argon 7.49mm / Clear 6mm / Vacuum 0.25mm / LUMI 6mm,25.44,SolarbronzeÂ®  6mm,5274,SolarbanÂ® 60 S2,SGG PLANICLEAR 6mm,21013,,SGG ECLAZ II 6mm,20756,ECLAZ II S5,Ar90,0.339,0.0597,16.75,0.2228,0.3909,0.0734,32.47,0.83,0.04,42.84,-2.05,-1.39,0.0583,Yes,No,,
EnthermalPlus,SB60 Solarbronze 6mm / Argon 7.49mm / Clear 6mm / Vacuum 0.25mm / SKN183 6mm,25.44,SolarbronzeÂ®  6mm,5274,SolarbanÂ® 60 S2,SGG PLANICLEAR 6mm,21013,,SGG COOL-LITE SKN 183 II 6mm,20896,COOL-LITE SKN 183 II S5,Ar90,0.2548,0.0449,22.28,0.1994,0.3536,0.0765,33.14,-0.07,0.08,43.45,-2.32,-6.38,0.0413,Yes,No,,
EnthermalPlus,SB60 Solargray 6mm / Argon 8.09mm / Clear 6mm / Vacuum 0.25mm / C180 6mm,25.44,SolargrayÂ®  6mm,5289,SolarbanÂ® 60 S2,Float Glass - 6mm,2004,,6mm Clear,2194,LoE 180 S5,Ar90,0.3964,0.0698,14.32,0.1882,0.3057,0.0687,31.53,0.02,-3.31,47.38,-2.65,-4.04,0.0358,Yes,No,,
EnthermalPlus,SB60 Solargray 6mm / Argon 8.09mm / Clear 6mm / Vacuum 0.25mm / C270 6mm,25.44,SolargrayÂ®  6mm,5289,SolarbanÂ® 60 S2,Float Glass - 6mm,2004,,6mm Clear,2029,LoEÂ² 270 S5,Ar90,0.3034,0.0534,18.72,0.1705,0.2692,0.0668,31.04,-1.6,-1.25,42.7,-4.22,-0.75,0.0197,Yes,No,,
EnthermalPlus,SB60 Solargray 6mm / Argon 8.09mm / Clear 6mm / Vacuum 0.25mm / C272 6mm,25.44,SolargrayÂ®  6mm,5289,SolarbanÂ® 60 S2,Float Glass - 6mm,2004,,6 mm Clear,2014,LoEÂ² 272 S5,Ar90,0.3242,0.0571,17.51,0.1772,0.2776,0.0643,30.46,-0.31,-1.73,40.45,-2.12,-0.81,0.0242,Yes,No,,
EnthermalPlus,SB60 Solargray 6mm / Argon 8.09mm / Clear 6mm / Vacuum 0.25mm / C366 6mm,25.44,SolargrayÂ®  6mm,5289,SolarbanÂ® 60 S2,Float Glass - 6mm,2004,,6mm Clear,2157,LoEÂ³ 366 S5,Ar90,0.2557,0.045,22.21,0.1549,0.2506,0.0651,30.64,0.24,-2.15,40.89,-2.12,-2.32,0.007,Yes,No,,
EnthermalPlus,SB60 Solargray 6mm / Argon 8.05mm / Clear 6mm / Vacuum 0.25mm / SB60 6mm,25.5,SolargrayÂ®  6mm,5289,SolarbanÂ® 60 S2,Clear Float Glass,415,,Clear  6mm,5284,SolarbanÂ® 60 S5,Ar90,0.3024,0.0532,18.78,0.1728,0.2781,0.0652,30.67,-0.57,-1.44,41.18,-2.81,-1.0,0.0276,Yes,No,,
EnthermalPlus,SB60 Solargray 6mm / Argon 8.05mm / Clear 6mm / Vacuum 0.25mm / SB70 6mm,25.5,SolargrayÂ®  6mm,5289,SolarbanÂ® 60 S2,Clear Float Glass,415,,SolarbanÂ® 70 glass  6mm,5439,SolarbanÂ® 70 S5,Ar90,0.2491,0.0439,22.79,0.1444,0.2546,0.0684,31.43,-0.26,-3.18,44.82,-4.52,-3.31,0.0102,Yes,No,,
EnthermalPlus,SB60 Solargray 6mm / Argon 7.49mm / Clear 6mm / Vacuum 0.25mm / LUMI 6mm,25.44,SolargrayÂ®  6mm,5289,SolarbanÂ® 60 S2,SGG PLANICLEAR 6mm,21013,,SGG ECLAZ II 6mm,20756,ECLAZ II S5,Ar90,0.339,0.0597,16.75,0.1942,0.3267,0.0643,30.49,0.22,-2.77,42.53,-2.19,-1.84,0.0561,Yes,No,,
EnthermalPlus,SB60 Solargray 6mm / Argon 7.49mm / Clear 6mm / Vacuum 0.25mm / SKN183 6mm,25.44,SolargrayÂ®  6mm,5289,SolarbanÂ® 60 S2,SGG PLANICLEAR 6mm,21013,,SGG COOL-LITE SKN 183 II 6mm,20896,COOL-LITE SKN 183 II S5,Ar90,0.2548,0.0449,22.28,0.1733,0.2955,0.0667,31.04,-0.43,-2.9,43.2,-2.43,-6.75,0.0398,Yes,No,,
EnthermalPlus,SB60 Optigray 6mm / Argon 8.09mm / Clear 6mm / Vacuum 0.25mm / C180 6mm,25.44,OptigrayÂ®  6mm,5265,SolarbanÂ® 60 S2,Float Glass - 6mm,2004,,6mm Clear,2194,LoE 180 S5,Ar90,0.3964,0.0698,14.32,0.2383,0.4329,0.0943,36.82,-1.43,-3.26,47.94,-2.86,-3.8,0.0472,Yes,No,,
EnthermalPlus,SB60 Optigray 6mm / Argon 8.09mm / Clear 6mm / Vacuum 0.25mm / C270 6mm,25.44,OptigrayÂ®  6mm,5265,SolarbanÂ® 60 S2,Float Glass - 6mm,2004,,6mm Clear,2029,LoEÂ² 270 S5,Ar90,0.3034,0.0534,18.72,0.2204,0.3813,0.0904,36.03,-3.95,-0.31,43.21,-4.41,-0.56,0.0258,Yes,No,,
EnthermalPlus,SB60 Optigray 6mm / Argon 8.09mm / Clear 6mm / Vacuum 0.25mm / C272 6mm,25.44,OptigrayÂ®  6mm,5265,SolarbanÂ® 60 S2,Float Glass - 6mm,2004,,6 mm Clear,2014,LoEÂ² 272 S5,Ar90,0.3242,0.0571,17.51,0.228,0.3931,0.0854,35.06,-1.75,-1.1,41.03,-2.34,-0.59,0.0316,Yes,No,,
EnthermalPlus,SB60 Optigray 6mm / Argon 8.09mm / Clear 6mm / Vacuum 0.25mm / C366 6mm,25.44,OptigrayÂ®  6mm,5265,SolarbanÂ® 60 S2,Float Glass - 6mm,2004,,6mm Clear,2157,LoEÂ³ 366 S5,Ar90,0.2557,0.045,22.21,0.2037,0.3549,0.0869,35.34,-0.91,-1.7,41.36,-2.37,-2.11,0.0092,Yes,No,,
EnthermalPlus,SB60 Optigray 6mm / Argon 8.05mm / Clear 6mm / Vacuum 0.25mm / SB60 6mm,25.5,OptigrayÂ®  6mm,5265,SolarbanÂ® 60 S2,Clear Float Glass,415,,Clear  6mm,5284,SolarbanÂ® 60 S5,Ar90,0.3024,0.0532,18.78,0.223,0.3939,0.0873,35.4,-2.16,-0.63,41.75,-3.06,-0.77,0.0362,Yes,No,,
EnthermalPlus,SB60 Optigray 6mm / Argon 8.05mm / Clear 6mm / Vacuum 0.25mm / SB70 6mm,25.5,OptigrayÂ®  6mm,5265,SolarbanÂ® 60 S2,Clear Float Glass,415,,SolarbanÂ® 70 glass  6mm,5439,SolarbanÂ® 70 S5,Ar90,0.2491,0.0439,22.79,0.1908,0.3606,0.0935,36.64,-2.05,-3.03,45.24,-4.71,-3.09,0.0133,Yes,No,,
EnthermalPlus,SB60 Optigray 6mm / Argon 7.49mm / Clear 6mm / Vacuum 0.25mm / LUMI 6mm,25.44,OptigrayÂ®  6mm,5265,SolarbanÂ® 60 S2,SGG PLANICLEAR 6mm,21013,,SGG ECLAZ II 6mm,20756,ECLAZ II S5,Ar90,0.339,0.0597,16.75,0.2471,0.4626,0.0855,35.11,-0.93,-2.66,43.28,-2.44,-1.56,0.0742,Yes,No,,
EnthermalPlus,SB60 Optigray 6mm / Argon 7.49mm / Clear 6mm / Vacuum 0.25mm / SKN183 6mm,25.44,OptigrayÂ®  6mm,5265,SolarbanÂ® 60 S2,SGG PLANICLEAR 6mm,21013,,SGG COOL-LITE SKN 183 II 6mm,20896,COOL-LITE SKN 183 II S5,Ar90,0.2548,0.0449,22.28,0.2244,0.4186,0.0901,36.01,-2.12,-2.73,43.81,-2.65,-6.45,0.0525,Yes,No,,
EnthermalPlus,SB60 Solarblue 6mm / Argon 8.09mm / Clear 6mm / Vacuum 0.25mm / C180 6mm,25.44,SolarblueÂ®  6mm,5364,SolarbanÂ® 60 S2,Float Glass - 6mm,2004,,6mm Clear,2194,LoE 180 S5,Ar90,0.3964,0.0698,14.32,0.2207,0.3861,0.0846,35.16,-1.81,-8.86,47.75,-2.99,-4.37,0.0455,Yes,No,,
EnthermalPlus,SB60 Solarblue 6mm / Argon 8.09mm / Clear 6mm / Vacuum 0.25mm / C270 6mm,25.44,SolarblueÂ®  6mm,5364,SolarbanÂ® 60 S2,Float Glass - 6mm,2004,,6mm Clear,2029,LoEÂ² 270 S5,Ar90,0.3034,0.0534,18.72,0.2043,0.3403,0.0816,34.47,-4.37,-5.29,43.04,-4.52,-1.09,0.025,Yes,No,,
EnthermalPlus,SB60 Solarblue 6mm / Argon 8.09mm / Clear 6mm / Vacuum 0.25mm / C272 6mm,25.44,SolarblueÂ®  6mm,5364,SolarbanÂ® 60 S2,Float Glass - 6mm,2004,,6 mm Clear,2014,LoEÂ² 272 S5,Ar90,0.3242,0.0571,17.51,0.2113,0.3506,0.0773,33.56,-2.28,-5.9,40.83,-2.46,-1.2,0.0306,Yes,No,,
