Repository: Ranojoyd80/enthermal-configurator

File: Data_Pipeline/1_Source_CSVs/IG_Config_EnthermalPlus_Inboard_Dataset_12-04-26.csv (part 17 of 34)
Product Type,Comment,Total Thickness (mm),Outer Lite (Name_Thickness mm),Outer Lite NFRC ID,Outer Lite Low-E,Middle Lite (Name_Thickness mm),Middle Lite NFRC ID,Middle Lite Low-E,Inner Lite (Name_Thickness mm),Inner Lite NFRC ID,Inner Lite Low-E,Gas Fill,U-value NFRC (W/mÂ²K),U-value NFRC (BTU/hrftF),R-value NFRC,SHGC,Tvis (Visible Transmittance),Exterior Visible Reflectance,Exterior Reflected Color L*,Exterior Reflected Color a*,Exterior Reflected Color b*,Interior Reflected Color L*,Interior Reflected Color a*,Interior Reflected Color b*,T-UV,NFRC,CEN,g-factor,U-value CEN (W/m²K)
EnthermalPlus,SB60 Solarblue 6mm / Argon 8.09mm / Clear 6mm / Vacuum 0.25mm / C366 6mm,25.44,SolarblueÂ®  6mm,5364,SolarbanÂ® 60 S2,Float Glass - 6mm,2004,,6mm Clear,2157,LoEÂ³ 366 S5,Ar90,0.2557,0.045,22.21,0.1887,0.3171,0.0784,33.8,-1.41,-6.69,41.2,-2.44,-2.59,0.0089,Yes,No,,
EnthermalPlus,SB60 Solarblue 6mm / Argon 8.05mm / Clear 6mm / Vacuum 0.25mm / SB60 6mm,25.5,SolarblueÂ®  6mm,5364,SolarbanÂ® 60 S2,Clear Float Glass,415,,Clear  6mm,5284,SolarbanÂ® 60 S5,Ar90,0.3024,0.0532,18.78,0.2067,0.3516,0.0788,33.86,-2.67,-5.52,41.56,-3.17,-1.37,0.035,Yes,No,,
EnthermalPlus,SB60 Solarblue 6mm / Argon 8.05mm / Clear 6mm / Vacuum 0.25mm / SB70 6mm,25.5,SolarblueÂ®  6mm,5364,SolarbanÂ® 60 S2,Clear Float Glass,415,,SolarbanÂ® 70 glass  6mm,5439,SolarbanÂ® 70 S5,Ar90,0.2491,0.0439,22.79,0.1765,0.3219,0.0841,35.02,-2.18,-8.48,45.1,-4.79,-3.51,0.0129,Yes,No,,
EnthermalPlus,SB60 Solarblue 6mm / Argon 7.49mm / Clear 6mm / Vacuum 0.25mm / LUMI 6mm,25.44,SolarblueÂ®  6mm,5364,SolarbanÂ® 60 S2,SGG PLANICLEAR 6mm,21013,,SGG ECLAZ II 6mm,20756,ECLAZ II S5,Ar90,0.339,0.0597,16.75,0.2286,0.4125,0.0774,33.63,-1.37,-7.62,43.02,-2.63,-2.35,0.0713,Yes,No,,
EnthermalPlus,SB60 Solarblue 6mm / Argon 7.49mm / Clear 6mm / Vacuum 0.25mm / SKN183 6mm,25.44,SolarblueÂ®  6mm,5364,SolarbanÂ® 60 S2,SGG PLANICLEAR 6mm,21013,,SGG COOL-LITE SKN 183 II 6mm,20896,COOL-LITE SKN 183 II S5,Ar90,0.2548,0.0449,22.28,0.2072,0.3733,0.0813,34.46,-2.33,-7.96,43.6,-2.78,-7.06,0.0505,Yes,No,,
EnthermalPlus,SB60 Optiblue 6mm / Argon 8.09mm / Clear 6mm / Vacuum 0.25mm / C180 6mm,25.44,OptiblueÂ® (SolarbanÂ® z50)  6mm,5424,SolarbanÂ® 60 S2,Float Glass - 6mm,2004,,6mm Clear,2194,LoE 180 S5,Ar90,0.3964,0.0698,14.32,0.263,0.4407,0.0964,37.34,-0.6,-7.69,48.0,-2.86,-4.17,0.0602,Yes,No,,
EnthermalPlus,SB60 Optiblue 6mm / Argon 8.09mm / Clear 6mm / Vacuum 0.25mm / C270 6mm,25.44,OptiblueÂ® (SolarbanÂ® z50)  6mm,5424,SolarbanÂ® 60 S2,Float Glass - 6mm,2004,,6mm Clear,2029,LoEÂ² 270 S5,Ar90,0.3034,0.0534,18.72,0.2395,0.3882,0.0924,36.53,-3.51,-3.94,43.26,-4.41,-0.91,0.0327,Yes,No,,
EnthermalPlus,SB60 Optiblue 6mm / Argon 8.09mm / Clear 6mm / Vacuum 0.25mm / C272 6mm,25.44,OptiblueÂ® (SolarbanÂ® z50)  6mm,5424,SolarbanÂ® 60 S2,Float Glass - 6mm,2004,,6 mm Clear,2014,LoEÂ² 272 S5,Ar90,0.3242,0.0571,17.51,0.2486,0.4001,0.0871,35.5,-1.19,-4.7,41.09,-2.34,-1.0,0.0398,Yes,No,,
EnthermalPlus,SB60 Optiblue 6mm / Argon 8.09mm / Clear 6mm / Vacuum 0.25mm / C366 6mm,25.44,OptiblueÂ® (SolarbanÂ® z50)  6mm,5424,SolarbanÂ® 60 S2,Float Glass - 6mm,2004,,6mm Clear,2157,LoEÂ³ 366 S5,Ar90,0.2557,0.045,22.21,0.2184,0.3613,0.0887,35.79,-0.18,-5.5,41.41,-2.38,-2.41,0.0116,Yes,No,,
EnthermalPlus,SB60 Optiblue 6mm / Argon 8.05mm / Clear 6mm / Vacuum 0.25mm / SB60 6mm,25.5,OptiblueÂ® (SolarbanÂ® z50)  6mm,5424,SolarbanÂ® 60 S2,Clear Float Glass,415,,Clear  6mm,5284,SolarbanÂ® 60 S5,Ar90,0.3024,0.0532,18.78,0.2428,0.401,0.089,35.85,-1.63,-4.24,41.81,-3.06,-1.17,0.046,Yes,No,,
EnthermalPlus,SB60 Optiblue 6mm / Argon 8.05mm / Clear 6mm / Vacuum 0.25mm / SB70 6mm,25.5,OptiblueÂ® (SolarbanÂ® z50)  6mm,5424,SolarbanÂ® 60 S2,Clear Float Glass,415,,SolarbanÂ® 70 glass  6mm,5439,SolarbanÂ® 70 S5,Ar90,0.2491,0.0439,22.79,0.2035,0.367,0.0957,37.17,-1.07,-7.35,45.29,-4.72,-3.34,0.0169,Yes,No,,
EnthermalPlus,SB60 Optiblue 6mm / Argon 7.49mm / Clear 6mm / Vacuum 0.25mm / LUMI 6mm,25.44,OptiblueÂ® (SolarbanÂ® z50)  6mm,5424,SolarbanÂ® 60 S2,SGG PLANICLEAR 6mm,21013,,SGG ECLAZ II 6mm,20756,ECLAZ II S5,Ar90,0.339,0.0597,16.75,0.2741,0.4709,0.0872,35.57,-0.2,-6.57,43.36,-2.44,-2.09,0.0956,Yes,No,,
EnthermalPlus,SB60 Optiblue 6mm / Argon 7.49mm / Clear 6mm / Vacuum 0.25mm / SKN183 6mm,25.44,OptiblueÂ® (SolarbanÂ® z50)  6mm,5424,SolarbanÂ® 60 S2,SGG PLANICLEAR 6mm,21013,,SGG COOL-LITE SKN 183 II 6mm,20896,COOL-LITE SKN 183 II S5,Ar90,0.2548,0.0449,22.28,0.2454,0.426,0.0921,36.51,-1.32,-6.86,43.87,-2.65,-6.82,0.0672,Yes,No,,
EnthermalPlus,SB60 Starphire 6mm / Argon 8.09mm / Clear 6mm / Vacuum 0.25mm / C180 6mm,25.44,StarphireÂ®  6mm,5349,SolarbanÂ® 60 S2,Float Glass - 6mm,2004,,6mm Clear,2194,LoE 180 S5,Ar90,0.3964,0.0698,14.32,0.3517,0.6277,0.1501,45.7,-1.32,-4.52,49.14,-3.0,-3.4,0.0863,Yes,No,,
EnthermalPlus,SB60 Starphire 6mm / Argon 8.09mm / Clear 6mm / Vacuum 0.25mm / C270 6mm,25.44,StarphireÂ®  6mm,5349,SolarbanÂ® 60 S2,Float Glass - 6mm,2004,,6mm Clear,2029,LoEÂ² 270 S5,Ar90,0.3034,0.0534,18.72,0.322,0.5526,0.1418,44.47,-5.31,-0.08,44.3,-4.55,-0.27,0.0456,Yes,No,,
EnthermalPlus,SB60 Starphire 6mm / Argon 8.09mm / Clear 6mm / Vacuum 0.25mm / C272 6mm,25.44,StarphireÂ®  6mm,5349,SolarbanÂ® 60 S2,Float Glass - 6mm,2004,,6 mm Clear,2014,LoEÂ² 272 S5,Ar90,0.3242,0.0571,17.51,0.3337,0.5696,0.1316,42.96,-1.86,-1.25,42.27,-2.5,-0.27,0.055,Yes,No,,
EnthermalPlus,SB60 Starphire 6mm / Argon 8.09mm / Clear 6mm / Vacuum 0.25mm / C366 6mm,25.44,StarphireÂ®  6mm,5349,SolarbanÂ® 60 S2,Float Glass - 6mm,2004,,6mm Clear,2157,LoEÂ³ 366 S5,Ar90,0.2557,0.045,22.21,0.2956,0.5141,0.1346,43.39,-0.48,-2.18,42.37,-2.68,-1.78,0.0163,Yes,No,,
EnthermalPlus,SB60 Starphire 6mm / Argon 8.05mm / Clear 6mm / Vacuum 0.25mm / SB60 6mm,25.5,StarphireÂ®  6mm,5349,SolarbanÂ® 60 S2,Clear Float Glass,415,,Clear  6mm,5284,SolarbanÂ® 60 S5,Ar90,0.3024,0.0532,18.78,0.3263,0.5708,0.1353,43.49,-2.49,-0.55,42.97,-3.27,-0.44,0.0651,Yes,No,,
EnthermalPlus,SB60 Starphire 6mm / Argon 8.05mm / Clear 6mm / Vacuum 0.25mm / SB70 6mm,25.5,StarphireÂ®  6mm,5349,SolarbanÂ® 60 S2,Clear Float Glass,415,,SolarbanÂ® 70 glass  6mm,5439,SolarbanÂ® 70 S5,Ar90,0.2491,0.0439,22.79,0.2758,0.5225,0.1482,45.39,-2.3,-4.15,46.15,-4.92,-2.7,0.0236,Yes,No,,
EnthermalPlus,SB60 Starphire 6mm / Argon 7.49mm / Clear 6mm / Vacuum 0.25mm / LUMI 6mm,25.44,StarphireÂ®  6mm,5349,SolarbanÂ® 60 S2,SGG PLANICLEAR 6mm,21013,,SGG ECLAZ II 6mm,20756,ECLAZ II S5,Ar90,0.339,0.0597,16.75,0.3689,0.6706,0.1318,43.06,-0.59,-3.67,44.87,-2.56,-1.16,0.141,Yes,No,,
EnthermalPlus,SB60 Starphire 6mm / Argon 7.49mm / Clear 6mm / Vacuum 0.25mm / SKN183 6mm,25.44,StarphireÂ®  6mm,5349,SolarbanÂ® 60 S2,SGG PLANICLEAR 6mm,21013,,SGG COOL-LITE SKN 183 II 6mm,20896,COOL-LITE SKN 183 II S5,Ar90,0.2548,0.0449,22.28,0.3323,0.6067,0.1412,44.43,-2.49,-3.78,45.09,-2.8,-5.96,0.0973,Yes,No,,
EnthermalPlus,SB70 6mm / Argon 8.09mm / Clear 6mm / Vacuum 0.25mm / C180 6mm,25.44,SolarbanÂ® 70 glass  6mm,5439,SolarbanÂ® 70 S2,Float Glass - 6mm,2004,,6mm Clear,2194,LoE 180 S5,Ar90,0.3943,0.0694,14.4,0.2308,0.5592,0.1645,47.66,-4.37,-5.08,50.87,-2.85,-6.69,0.0286,Yes,No,,
EnthermalPlus,SB70 6mm / Argon 8.09mm / Clear 6mm / Vacuum 0.25mm / C270 6mm,25.44,SolarbanÂ® 70 glass  6mm,5439,SolarbanÂ® 70 S2,Float Glass - 6mm,2004,,6mm Clear,2029,LoEÂ² 270 S5,Ar90,0.3021,0.0532,18.79,0.2293,0.4926,0.1578,46.74,-7.2,-2.34,45.85,-4.67,-3.33,0.015,Yes,No,,
EnthermalPlus,SB70 6mm / Argon 8.09mm / Clear 6mm / Vacuum 0.25mm / C272 6mm,25.44,SolarbanÂ® 70 glass  6mm,5439,SolarbanÂ® 70 S2,Float Glass - 6mm,2004,,6 mm Clear,2014,LoEÂ² 272 S5,Ar90,0.3228,0.0568,17.59,0.2333,0.5073,0.1496,45.62,-4.63,-3.26,44.03,-2.44,-3.95,0.0189,Yes,No,,
EnthermalPlus,SB70 6mm / Argon 8.09mm / Clear 6mm / Vacuum 0.25mm / C366 6mm,25.44,SolarbanÂ® 70 glass  6mm,5439,SolarbanÂ® 70 S2,Float Glass - 6mm,2004,,6mm Clear,2157,LoEÂ³ 366 S5,Ar90,0.2548,0.0449,22.28,0.2246,0.4586,0.1518,45.91,-3.84,-3.79,43.79,-3.34,-4.14,0.0056,Yes,No,,
EnthermalPlus,SB70 6mm / Argon 8.05mm / Clear 6mm / Vacuum 0.25mm / SB60 6mm,25.5,SolarbanÂ® 70 glass  6mm,5439,SolarbanÂ® 70 S2,Clear Float Glass,415,,Clear  6mm,5284,SolarbanÂ® 60 S5,Ar90,0.3011,0.053,18.86,0.2299,0.5086,0.1527,46.02,-5.03,-2.73,44.7,-3.35,-3.91,0.0214,Yes,No,,
EnthermalPlus,SB70 6mm / Argon 8.05mm / Clear 6mm / Vacuum 0.25mm / SB70 6mm,25.5,SolarbanÂ® 70 glass  6mm,5439,SolarbanÂ® 70 S2,Clear Float Glass,415,,SolarbanÂ® 70 glass  6mm,5439,SolarbanÂ® 70 S5,Ar90,0.2483,0.0437,22.87,0.2143,0.4664,0.1627,47.4,-5.48,-4.78,47.44,-5.45,-4.78,0.0088,Yes,No,,
EnthermalPlus,SB70 6mm / Argon 7.49mm / Clear 6mm / Vacuum 0.25mm / LUMI 6mm,25.44,SolarbanÂ® 70 glass  6mm,5439,SolarbanÂ® 70 S2,SGG PLANICLEAR 6mm,21013,,SGG ECLAZ II 6mm,20756,ECLAZ II S5,Ar90,0.3377,0.0595,16.81,0.2397,0.5969,0.1498,45.69,-3.69,-4.82,47.11,-2.15,-5.8,0.046,Yes,No,,
EnthermalPlus,SB70 6mm / Argon 7.49mm / Clear 6mm / Vacuum 0.25mm / SKN183 6mm,25.44,SolarbanÂ® 70 glass  6mm,5439,SolarbanÂ® 70 S2,SGG PLANICLEAR 6mm,21013,,SGG COOL-LITE SKN 183 II 6mm,20896,COOL-LITE SKN 183 II S5,Ar90,0.2541,0.0447,22.35,0.2317,0.5407,0.1574,46.72,-5.19,-4.69,46.89,-2.87,-9.15,0.0328,Yes,No,,
EnthermalPlus,SB70 Solexia 6mm / Argon 8.09mm / Clear 6mm / Vacuum 0.25mm / C180 6mm,25.44,SolexiaÂ®  6mm,5393,SolarbanÂ® 70 S2,Float Glass - 6mm,2004,,6mm Clear,2194,LoE 180 S5,Ar90,0.3943,0.0694,14.4,0.199,0.4878,0.1362,43.8,-8.39,-3.06,50.48,-3.05,-6.82,0.0166,Yes,No,,
EnthermalPlus,SB70 Solexia 6mm / Argon 8.09mm / Clear 6mm / Vacuum 0.25mm / C270 6mm,25.44,SolexiaÂ®  6mm,5393,SolarbanÂ® 70 S2,Float Glass - 6mm,2004,,6mm Clear,2029,LoEÂ² 270 S5,Ar90,0.3021,0.0532,18.79,0.1962,0.4299,0.1313,43.04,-10.7,-0.77,45.49,-4.85,-3.44,0.0089,Yes,No,,
EnthermalPlus,SB70 Solexia 6mm / Argon 8.09mm / Clear 6mm / Vacuum 0.25mm / C272 6mm,25.44,SolexiaÂ®  6mm,5393,SolarbanÂ® 70 S2,Float Glass - 6mm,2004,,6 mm Clear,2014,LoEÂ² 272 S5,Ar90,0.3228,0.0568,17.59,0.2,0.4426,0.1247,42.02,-8.39,-1.59,43.62,-2.64,-4.08,0.0112,Yes,No,,
EnthermalPlus,SB70 Solexia 6mm / Argon 8.09mm / Clear 6mm / Vacuum 0.25mm / C366 6mm,25.44,SolexiaÂ®  6mm,5393,SolarbanÂ® 70 S2,Float Glass - 6mm,2004,,6mm Clear,2157,LoEÂ³ 366 S5,Ar90,0.2548,0.0449,22.28,0.1922,0.4006,0.1263,42.26,-7.71,-2.02,43.46,-3.46,-4.25,0.0033,Yes,No,,
EnthermalPlus,SB70 Solexia 6mm / Argon 8.05mm / Clear 6mm / Vacuum 0.25mm / SB60 6mm,25.5,SolexiaÂ®  6mm,5393,SolarbanÂ® 70 S2,Clear Float Glass,415,,Clear  6mm,5284,SolarbanÂ® 60 S5,Ar90,0.3011,0.053,18.86,0.1967,0.4439,0.1271,42.37,-8.72,-1.13,44.31,-3.53,-4.04,0.0126,Yes,No,,
EnthermalPlus,SB70 Solexia 6mm / Argon 8.05mm / Clear 6mm / Vacuum 0.25mm / SB70 6mm,25.5,SolexiaÂ®  6mm,5393,SolarbanÂ® 70 S2,Clear Float Glass,415,,SolarbanÂ® 70 glass  6mm,5439,SolarbanÂ® 70 S5,Ar90,0.2483,0.0437,22.87,0.1839,0.4074,0.135,43.59,-9.36,-2.72,47.14,-5.58,-4.91,0.0052,Yes,No,,
EnthermalPlus,SB70 Solexia 6mm / Argon 7.49mm / Clear 6mm / Vacuum 0.25mm / LUMI 6mm,25.44,SolexiaÂ®  6mm,5393,SolarbanÂ® 70 S2,SGG PLANICLEAR 6mm,21013,,SGG ECLAZ II 6mm,20756,ECLAZ II S5,Ar90,0.3377,0.0595,16.81,0.2047,0.5205,0.1248,42.08,-7.6,-2.91,46.6,-2.43,-5.96,0.0261,Yes,No,,
EnthermalPlus,SB70 Solexia 6mm / Argon 7.49mm / Clear 6mm / Vacuum 0.25mm / SKN183 6mm,25.44,SolexiaÂ®  6mm,5393,SolarbanÂ® 70 S2,SGG PLANICLEAR 6mm,21013,,SGG COOL-LITE SKN 183 II 6mm,20896,COOL-LITE SKN 183 II S5,Ar90,0.2541,0.0447,22.35,0.1963,0.4717,0.1309,43.0,-8.97,-2.71,46.47,-3.09,-9.31,0.0189,Yes,No,,
EnthermalPlus,SB70 Solarbronze 6mm / Argon 8.09mm / Clear 6mm / Vacuum 0.25mm / C180 6mm,25.44,SolarbronzeÂ®  6mm,5377,SolarbanÂ® 70 S2,Float Glass - 6mm,2004,,6mm Clear,2194,LoE 180 S5,Ar90,0.3943,0.0694,14.4,0.1496,0.3346,0.0865,35.2,-0.03,-0.52,49.76,-2.28,-7.07,0.0139,Yes,No,,
EnthermalPlus,SB70 Solarbronze 6mm / Argon 8.09mm / Clear 6mm / Vacuum 0.25mm / C270 6mm,25.44,SolarbronzeÂ®  6mm,5377,SolarbanÂ® 70 S2,Float Glass - 6mm,2004,,6mm Clear,2029,LoEÂ² 270 S5,Ar90,0.3021,0.0532,18.79,0.1453,0.2947,0.084,34.68,-1.46,0.7,44.83,-4.15,-3.64,0.0075,Yes,No,,
EnthermalPlus,SB70 Solarbronze 6mm / Argon 8.09mm / Clear 6mm / Vacuum 0.25mm / C272 6mm,25.44,SolarbronzeÂ®  6mm,5377,SolarbanÂ® 70 S2,Float Glass - 6mm,2004,,6 mm Clear,2014,LoEÂ² 272 S5,Ar90,0.3228,0.0568,17.59,0.1485,0.3038,0.0812,34.12,-0.22,0.18,42.88,-1.85,-4.32,0.0095,Yes,No,,
EnthermalPlus,SB70 Solarbronze 6mm / Argon 8.09mm / Clear 6mm / Vacuum 0.25mm / C366 6mm,25.44,SolarbronzeÂ®  6mm,5377,SolarbanÂ® 70 S2,Float Glass - 6mm,2004,,6mm Clear,2157,LoEÂ³ 366 S5,Ar90,0.2548,0.0449,22.28,0.1405,0.2742,0.0821,34.3,0.13,-0.01,42.85,-2.75,-4.46,0.0028,Yes,No,,
EnthermalPlus,SB70 Solarbronze 6mm / Argon 8.05mm / Clear 6mm / Vacuum 0.25mm / SB60 6mm,25.5,SolarbronzeÂ®  6mm,5377,SolarbanÂ® 70 S2,Clear Float Glass,415,,Clear  6mm,5284,SolarbanÂ® 60 S5,Ar90,0.3011,0.053,18.86,0.1456,0.3043,0.0824,34.34,-0.44,0.49,43.58,-2.73,-4.28,0.0105,Yes,No,,
EnthermalPlus,SB70 Solarbronze 6mm / Argon 8.05mm / Clear 6mm / Vacuum 0.25mm / SB70 6mm,25.5,SolarbronzeÂ®  6mm,5377,SolarbanÂ® 70 S2,Clear Float Glass,415,,SolarbanÂ® 70 glass  6mm,5439,SolarbanÂ® 70 S5,Ar90,0.2483,0.0437,22.87,0.134,0.279,0.0858,35.05,-0.67,-0.46,46.58,-4.97,-5.14,0.0043,Yes,No,,
EnthermalPlus,SB70 Solarbronze 6mm / Argon 7.49mm / Clear 6mm / Vacuum 0.25mm / LUMI 6mm,25.44,SolarbronzeÂ®  6mm,5377,SolarbanÂ® 70 S2,SGG PLANICLEAR 6mm,21013,,SGG ECLAZ II 6mm,20756,ECLAZ II S5,Ar90,0.3377,0.0595,16.81,0.1531,0.3574,0.0813,34.15,0.23,-0.57,45.67,-1.45,-6.26,0.0218,Yes,No,,
EnthermalPlus,SB70 Solarbronze 6mm / Argon 7.49mm / Clear 6mm / Vacuum 0.25mm / SKN183 6mm,25.44,SolarbronzeÂ®  6mm,5377,SolarbanÂ® 70 S2,SGG PLANICLEAR 6mm,21013,,SGG COOL-LITE SKN 183 II 6mm,20896,COOL-LITE SKN 183 II S5,Ar90,0.2541,0.0447,22.35,0.1454,0.3237,0.0839,34.68,-0.53,-0.44,45.7,-2.29,-9.63,0.0158,Yes,No,,
EnthermalPlus,SB70 Solargray 6mm / Argon 8.09mm / Clear 6mm / Vacuum 0.25mm / C180 6mm,25.44,SolargrayÂ®  6mm,5373,SolarbanÂ® 70 S2,Float Glass - 6mm,2004,,6mm Clear,2194,LoE 180 S5,Ar90,0.3943,0.0694,14.4,0.1321,0.2798,0.0738,32.69,-0.39,-4.04,49.57,-2.34,-7.35,0.0134,Yes,No,,
EnthermalPlus,SB70 Solargray 6mm / Argon 8.09mm / Clear 6mm / Vacuum 0.25mm / C270 6mm,25.44,SolargrayÂ®  6mm,5373,SolarbanÂ® 70 S2,Float Glass - 6mm,2004,,6mm Clear,2029,LoEÂ² 270 S5,Ar90,0.3021,0.0532,18.79,0.1275,0.2465,0.0721,32.3,-1.6,-2.67,44.67,-4.21,-3.89,0.0072,Yes,No,,
EnthermalPlus,SB70 Solargray 6mm / Argon 8.09mm / Clear 6mm / Vacuum 0.25mm / C272 6mm,25.44,SolargrayÂ®  6mm,5373,SolarbanÂ® 70 S2,Float Glass - 6mm,2004,,6 mm Clear,2014,LoEÂ² 272 S5,Ar90,0.3228,0.0568,17.59,0.1305,0.254,0.0701,31.83,-0.57,-3.06,42.7,-1.91,-4.6,0.0092,Yes,No,,
EnthermalPlus,SB70 Solargray 6mm / Argon 8.09mm / Clear 6mm / Vacuum 0.25mm / C366 6mm,25.44,SolargrayÂ®  6mm,5373,SolarbanÂ® 70 S2,Float Glass - 6mm,2004,,6mm Clear,2157,LoEÂ³ 366 S5,Ar90,0.2548,0.0449,22.28,0.1227,0.2295,0.0707,31.97,-0.25,-3.31,42.7,-2.78,-4.69,0.0027,Yes,No,,
EnthermalPlus,SB70 Solargray 6mm / Argon 8.05mm / Clear 6mm / Vacuum 0.25mm / SB60 6mm,25.5,SolargrayÂ®  6mm,5373,SolarbanÂ® 70 S2,Clear Float Glass,415,,Clear  6mm,5284,SolarbanÂ® 60 S5,Ar90,0.3011,0.053,18.86,0.1278,0.2546,0.0709,32.01,-0.75,-2.83,43.39,-2.78,-4.55,0.0101,Yes,No,,
EnthermalPlus,SB70 Solargray 6mm / Argon 8.05mm / Clear 6mm / Vacuum 0.25mm / SB70 6mm,25.5,SolargrayÂ®  6mm,5373,SolarbanÂ® 70 S2,Clear Float Glass,415,,SolarbanÂ® 70 glass  6mm,5439,SolarbanÂ® 70 S5,Ar90,0.2483,0.0437,22.87,0.1169,0.2334,0.0735,32.6,-0.8,-3.92,46.44,-5.02,-5.36,0.0042,Yes,No,,
EnthermalPlus,SB70 Solargray 6mm / Argon 7.49mm / Clear 6mm / Vacuum 0.25mm / LUMI 6mm,25.44,SolargrayÂ®  6mm,5373,SolarbanÂ® 70 S2,SGG PLANICLEAR 6mm,21013,,SGG ECLAZ II 6mm,20756,ECLAZ II S5,Ar90,0.3377,0.0595,16.81,0.1345,0.2987,0.0701,31.86,-0.15,-3.79,45.43,-1.53,-6.61,0.021,Yes,No,,
EnthermalPlus,SB70 Solargray 6mm / Argon 7.49mm / Clear 6mm / Vacuum 0.25mm / SKN183 6mm,25.44,SolargrayÂ®  6mm,5373,SolarbanÂ® 70 S2,SGG PLANICLEAR 6mm,21013,,SGG COOL-LITE SKN 183 II 6mm,20896,COOL-LITE SKN 183 II S5,Ar90,0.2541,0.0447,22.35,0.1269,0.2706,0.0721,32.3,-0.72,-3.79,45.51,-2.36,-9.92,0.0152,Yes,No,,
EnthermalPlus,SB70 Optigray 6mm / Argon 8.09mm / Clear 6mm / Vacuum 0.25mm / C180 6mm,25.44,OptigrayÂ®  6mm,5390,SolarbanÂ® 70 S2,Float Glass - 6mm,2004,,6mm Clear,2194,LoE 180 S5,Ar90,0.3943,0.0694,14.4,0.1723,0.3964,0.1044,38.66,-2.71,-4.0,50.02,-2.54,-7.1,0.0176,Yes,No,,
EnthermalPlus,SB70 Optigray 6mm / Argon 8.09mm / Clear 6mm / Vacuum 0.25mm / C270 6mm,25.44,OptigrayÂ®  6mm,5390,SolarbanÂ® 70 S2,Float Glass - 6mm,2004,,6mm Clear,2029,LoEÂ² 270 S5,Ar90,0.3021,0.0532,18.79,0.1688,0.3493,0.101,38.04,-4.58,-2.08,45.07,-4.39,-3.68,0.0094,Yes,No,,
EnthermalPlus,SB70 Optigray 6mm / Argon 8.09mm / Clear 6mm / Vacuum 0.25mm / C272 6mm,25.44,OptigrayÂ®  6mm,5390,SolarbanÂ® 70 S2,Float Glass - 6mm,2004,,6 mm Clear,2014,LoEÂ² 272 S5,Ar90,0.3228,0.0568,17.59,0.1722,0.3598,0.0969,37.28,-2.88,-2.72,43.15,-2.12,-4.35,0.012,Yes,No,,
EnthermalPlus,SB70 Optigray 6mm / Argon 8.09mm / Clear 6mm / Vacuum 0.25mm / C366 6mm,25.44,OptigrayÂ®  6mm,5390,SolarbanÂ® 70 S2,Float Glass - 6mm,2004,,6mm Clear,2157,LoEÂ³ 366 S5,Ar90,0.2548,0.0449,22.28,0.1641,0.3253,0.098,37.49,-2.36,-3.07,43.07,-3.0,-4.48,0.0035,Yes,No,,
EnthermalPlus,SB70 Optigray 6mm / Argon 8.05mm / Clear 6mm / Vacuum 0.25mm / SB60 6mm,25.5,OptigrayÂ®  6mm,5390,SolarbanÂ® 70 S2,Clear Float Glass,415,,Clear  6mm,5284,SolarbanÂ® 60 S5,Ar90,0.3011,0.053,18.86,0.1692,0.3607,0.0985,37.56,-3.16,-2.35,43.84,-3.0,-4.31,0.0133,Yes,No,,
EnthermalPlus,SB70 Optigray 6mm / Argon 8.05mm / Clear 6mm / Vacuum 0.25mm / SB70 6mm,25.5,OptigrayÂ®  6mm,5390,SolarbanÂ® 70 S2,Clear Float Glass,415,,SolarbanÂ® 70 glass  6mm,5439,SolarbanÂ® 70 S5,Ar90,0.2483,0.0437,22.87,0.1566,0.3308,0.1036,38.5,-3.43,-3.8,46.78,-5.18,-5.14,0.0055,Yes,No,,
EnthermalPlus,SB70 Optigray 6mm / Argon 7.49mm / Clear 6mm / Vacuum 0.25mm / LUMI 6mm,25.44,OptigrayÂ®  6mm,5390,SolarbanÂ® 70 S2,SGG PLANICLEAR 6mm,21013,,SGG ECLAZ II 6mm,20756,ECLAZ II S5,Ar90,0.3377,0.0595,16.81,0.177,0.4232,0.0969,37.33,-2.24,-3.79,46.01,-1.78,-6.3,0.0276,Yes,No,,
EnthermalPlus,SB70 Optigray 6mm / Argon 7.49mm / Clear 6mm / Vacuum 0.25mm / SKN183 6mm,25.44,OptigrayÂ®  6mm,5390,SolarbanÂ® 70 S2,SGG PLANICLEAR 6mm,21013,,SGG COOL-LITE SKN 183 II 6mm,20896,COOL-LITE SKN 183 II S5,Ar90,0.2541,0.0447,22.35,0.169,0.3834,0.1008,38.03,-3.23,-3.71,45.98,-2.57,-9.63,0.02,Yes,No,,
EnthermalPlus,SB70 Solarblue 6mm / Argon 8.09mm / Clear 6mm / Vacuum 0.25mm / C180 6mm,25.44,SolarblueÂ®  6mm,5396,SolarbanÂ® 70 S2,Float Glass - 6mm,2004,,6mm Clear,2194,LoE 180 S5,Ar90,0.3943,0.0694,14.4,0.1607,0.3537,0.0931,36.87,-2.9,-10.1,49.86,-2.63,-7.53,0.017,Yes,No,,
EnthermalPlus,SB70 Solarblue 6mm / Argon 8.09mm / Clear 6mm / Vacuum 0.25mm / C270 6mm,25.44,SolarblueÂ®  6mm,5396,SolarbanÂ® 70 S2,Float Glass - 6mm,2004,,6mm Clear,2029,LoEÂ² 270 S5,Ar90,0.3021,0.0532,18.79,0.157,0.3118,0.0906,36.33,-4.76,-7.74,44.93,-4.47,-4.07,0.0091,Yes,No,,
EnthermalPlus,SB70 Solarblue 6mm / Argon 8.09mm / Clear 6mm / Vacuum 0.25mm / C272 6mm,25.44,SolarblueÂ®  6mm,5396,SolarbanÂ® 70 S2,Float Glass - 6mm,2004,,6 mm Clear,2014,LoEÂ² 272 S5,Ar90,0.3228,0.0568,17.59,0.1604,0.321,0.087,35.62,-3.13,-8.25,42.99,-2.21,-4.8,0.0116,Yes,No,,
EnthermalPlus,SB70 Solarblue 6mm / Argon 8.09mm / Clear 6mm / Vacuum 0.25mm / C366 6mm,25.44,SolarblueÂ®  6mm,5396,SolarbanÂ® 70 S2,Float Glass - 6mm,2004,,6mm Clear,2157,LoEÂ³ 366 S5,Ar90,0.2548,0.0449,22.28,0.1525,0.2906,0.0879,35.8,-2.59,-8.73,42.94,-3.05,-4.84,0.0034,Yes,No,,
EnthermalPlus,SB70 Solarblue 6mm / Argon 8.05mm / Clear 6mm / Vacuum 0.25mm / SB60 6mm,25.5,SolarblueÂ®  6mm,5396,SolarbanÂ® 70 S2,Clear Float Glass,415,,Clear  6mm,5284,SolarbanÂ® 60 S5,Ar90,0.3011,0.053,18.86,0.1575,0.322,0.0883,35.86,-3.41,-7.95,43.69,-3.08,-4.75,0.0129,Yes,No,,
EnthermalPlus,SB70 Solarblue 6mm / Argon 8.05mm / Clear 6mm / Vacuum 0.25mm / SB70 6mm,25.5,SolarblueÂ®  6mm,5396,SolarbanÂ® 70 S2,Clear Float Glass,415,,SolarbanÂ® 70 glass  6mm,5439,SolarbanÂ® 70 S5,Ar90,0.2483,0.0437,22.87,0.1454,0.2954,0.0926,36.74,-3.38,-9.77,46.66,-5.25,-5.47,0.0053,Yes,No,,
EnthermalPlus,SB70 Solarblue 6mm / Argon 7.49mm / Clear 6mm / Vacuum 0.25mm / LUMI 6mm,25.44,SolarblueÂ®  6mm,5396,SolarbanÂ® 70 S2,SGG PLANICLEAR 6mm,21013,,SGG ECLAZ II 6mm,20756,ECLAZ II S5,Ar90,0.3377,0.0595,16.81,0.1647,0.3775,0.0871,35.67,-2.45,-9.42,45.81,-1.9,-6.87,0.0266,Yes,No,,
EnthermalPlus,SB70 Solarblue 6mm / Argon 7.49mm / Clear 6mm / Vacuum 0.25mm / SKN183 6mm,25.44,SolarblueÂ®  6mm,5396,SolarbanÂ® 70 S2,SGG PLANICLEAR 6mm,21013,,SGG COOL-LITE SKN 183 II 6mm,20896,COOL-LITE SKN 183 II S5,Ar90,0.2541,0.0447,22.35,0.1566,0.3421,0.0904,36.32,-3.27,-9.53,45.82,-2.66,-10.08,0.0193,Yes,No,,
EnthermalPlus,SB70 Optiblue 6mm / Argon 8.09mm / Clear 6mm / Vacuum 0.25mm / C180 6mm,25.44,OptiblueÂ® (SolarbanÂ® z75)  6mm,5428,SolarbanÂ® 70 S2,Float Glass - 6mm,2004,,6mm Clear,2194,LoE 180 S5,Ar90,0.3943,0.0694,14.4,0.1792,0.4035,0.1072,39.3,-1.53,-8.87,50.06,-2.56,-7.35,0.0224,Yes,No,,
EnthermalPlus,SB70 Optiblue 6mm / Argon 8.09mm / Clear 6mm / Vacuum 0.25mm / C270 6mm,25.44,OptiblueÂ® (SolarbanÂ® z75)  6mm,5428,SolarbanÂ® 70 S2,Float Glass - 6mm,2004,,6mm Clear,2029,LoEÂ² 270 S5,Ar90,0.3021,0.0532,18.79,0.1763,0.3555,0.1038,38.66,-3.66,-6.44,45.11,-4.41,-3.91,0.0119,Yes,No,,
EnthermalPlus,SB70 Optiblue 6mm / Argon 8.09mm / Clear 6mm / Vacuum 0.25mm / C272 6mm,25.44,OptiblueÂ® (SolarbanÂ® z75)  6mm,5428,SolarbanÂ® 70 S2,Float Glass - 6mm,2004,,6 mm Clear,2014,LoEÂ² 272 S5,Ar90,0.3228,0.0568,17.59,0.1798,0.3661,0.0994,37.87,-1.86,-7.06,43.19,-2.14,-4.62,0.0151,Yes,No,,
EnthermalPlus,SB70 Optiblue 6mm / Argon 8.09mm / Clear 6mm / Vacuum 0.25mm / C366 6mm,25.44,OptiblueÂ® (SolarbanÂ® z75)  6mm,5428,SolarbanÂ® 70 S2,Float Glass - 6mm,2004,,6mm Clear,2157,LoEÂ³ 366 S5,Ar90,0.2548,0.0449,22.28,0.1714,0.3311,0.1006,38.08,-1.26,-7.54,43.11,-3.02,-4.69,0.0044,Yes,No,,
EnthermalPlus,SB70 Optiblue 6mm / Argon 8.05mm / Clear 6mm / Vacuum 0.25mm / SB60 6mm,25.5,OptiblueÂ® (SolarbanÂ® z75)  6mm,5428,SolarbanÂ® 70 S2,Clear Float Glass,415,,Clear  6mm,5284,SolarbanÂ® 60 S5,Ar90,0.3011,0.053,18.86,0.1768,0.3671,0.101,38.14,-2.17,-6.7,43.88,-3.02,-4.57,0.0169,Yes,No,,
EnthermalPlus,SB70 Optiblue 6mm / Argon 8.05mm / Clear 6mm / Vacuum 0.25mm / SB70 6mm,25.5,OptiblueÂ® (SolarbanÂ® z75)  6mm,5428,SolarbanÂ® 70 S2,Clear Float Glass,415,,SolarbanÂ® 70 glass  6mm,5439,SolarbanÂ® 70 S5,Ar90,0.2483,0.0437,22.87,0.1632,0.3366,0.1064,39.14,-2.18,-8.6,46.81,-5.21,-5.32,0.007,Yes,No,,
EnthermalPlus,SB70 Optiblue 6mm / Argon 7.49mm / Clear 6mm / Vacuum 0.25mm / LUMI 6mm,25.44,OptiblueÂ® (SolarbanÂ® z75)  6mm,5428,SolarbanÂ® 70 S2,SGG PLANICLEAR 6mm,21013,,SGG ECLAZ II 6mm,20756,ECLAZ II S5,Ar90,0.3377,0.0595,16.81,0.185,0.4307,0.0995,37.92,-1.11,-8.32,46.06,-1.8,-6.63,0.0355,Yes,No,,
EnthermalPlus,SB70 Optiblue 6mm / Argon 7.49mm / Clear 6mm / Vacuum 0.25mm / SKN183 6mm,25.44,OptiblueÂ® (SolarbanÂ® z75)  6mm,5428,SolarbanÂ® 70 S2,SGG PLANICLEAR 6mm,21013,,SGG COOL-LITE SKN 183 II 6mm,20896,COOL-LITE SKN 183 II S5,Ar90,0.2541,0.0447,22.35,0.1772,0.3902,0.1036,38.65,-2.07,-8.38,46.03,-2.58,-9.88,0.0256,Yes,No,,
EnthermalPlus,SB72 Starphire 6mm / Argon 8.09mm / Clear 6mm / Vacuum 0.25mm / C180 6mm,25.44,StarphireÂ®  6mm,5435,SolarbanÂ® 72 S2,Float Glass - 6mm,2004,,6mm Clear,2194,LoE 180 S5,Ar90,0.3943,0.0694,14.4,0.2393,0.576,0.168,48.07,-2.34,-5.47,50.89,-2.73,-6.7,0.0345,Yes,No,,
EnthermalPlus,SB72 Starphire 6mm / Argon 8.09mm / Clear 6mm / Vacuum 0.25mm / C270 6mm,25.44,StarphireÂ®  6mm,5435,SolarbanÂ® 72 S2,Float Glass - 6mm,2004,,6mm Clear,2029,LoEÂ² 270 S5,Ar90,0.3021,0.0532,18.79,0.2386,0.5073,0.1608,47.1,-5.42,-2.4,45.86,-4.59,-3.37,0.0178,Yes,No,,
EnthermalPlus,SB72 Starphire 6mm / Argon 8.09mm / Clear 6mm / Vacuum 0.25mm / C272 6mm,25.44,StarphireÂ®  6mm,5435,SolarbanÂ® 72 S2,Float Glass - 6mm,2004,,6 mm Clear,2014,LoEÂ² 272 S5,Ar90,0.3228,0.0568,17.59,0.2426,0.5225,0.1522,45.94,-2.77,-3.31,44.04,-2.34,-3.97,0.0223,Yes,No,,
EnthermalPlus,SB72 Starphire 6mm / Argon 8.09mm / Clear 6mm / Vacuum 0.25mm / C366 6mm,25.44,StarphireÂ®  6mm,5435,SolarbanÂ® 72 S2,Float Glass - 6mm,2004,,6mm Clear,2157,LoEÂ³ 366 S5,Ar90,0.2548,0.0449,22.28,0.2339,0.4721,0.1546,46.25,-1.92,-3.91,43.8,-3.3,-4.2,0.0067,Yes,No,,
EnthermalPlus,SB72 Starphire 6mm / Argon 8.05mm / Clear 6mm / Vacuum 0.25mm / SB60 6mm,25.5,StarphireÂ®  6mm,5435,SolarbanÂ® 72 S2,Clear Float Glass,415,,Clear  6mm,5284,SolarbanÂ® 60 S5,Ar90,0.3011,0.053,18.86,0.2392,0.5237,0.1555,46.36,-3.19,-2.76,44.72,-3.26,-3.94,0.0255,Yes,No,,
EnthermalPlus,SB72 Starphire 6mm / Argon 8.05mm / Clear 6mm / Vacuum 0.25mm / SB70 6mm,25.5,StarphireÂ®  6mm,5435,SolarbanÂ® 72 S2,Clear Float Glass,415,,SolarbanÂ® 70 glass  6mm,5439,SolarbanÂ® 70 S5,Ar90,0.2483,0.0437,22.87,0.2229,0.4802,0.166,47.79,-3.5,-5.16,47.44,-5.42,-4.83,0.0106,Yes,No,,
EnthermalPlus,SB72 Starphire 6mm / Argon 7.49mm / Clear 6mm / Vacuum 0.25mm / LUMI 6mm,25.44,StarphireÂ®  6mm,5435,SolarbanÂ® 72 S2,SGG PLANICLEAR 6mm,21013,,SGG ECLAZ II 6mm,20756,ECLAZ II S5,Ar90,0.3377,0.0595,16.81,0.2495,0.6149,0.1525,46.02,-1.75,-5.02,47.14,-1.99,-5.81,0.0563,Yes,No,,
EnthermalPlus,SB72 Starphire 6mm / Argon 7.49mm / Clear 6mm / Vacuum 0.25mm / SKN183 6mm,25.44,StarphireÂ®  6mm,5435,SolarbanÂ® 72 S2,SGG PLANICLEAR 6mm,21013,,SGG COOL-LITE SKN 183 II 6mm,20896,COOL-LITE SKN 183 II S5,Ar90,0.2541,0.0447,22.35,0.242,0.5569,0.1604,47.08,-3.28,-4.99,46.9,-2.78,-9.17,0.0399,Yes,No,,
EnthermalPlus,LUMI 6mm / Argon 7.75mm / Clear 6mm / Vacuum 0.25mm / C180 6mm,25.4,SGG ECLAZ II 6mm,20756,ECLAZ II S2,Float Glass - 6mm,2004,,6mm Clear,2194,LoE 180 S5,Ar90,0.4002,0.0705,14.19,0.5128,0.7003,0.1628,47.56,-1.86,-5.87,48.82,-1.81,-6.1,0.1589,Yes,Yes,0.518204,0.420245
EnthermalPlus,LUMI 6mm / Argon 7.75mm / Clear 6mm / Vacuum 0.25mm / C270 6mm,25.4,SGG ECLAZ II 6mm,20756,ECLAZ II S2,Float Glass - 6mm,2004,,6mm Clear,2029,LoEÂ² 270 S5,Ar90,0.3056,0.0538,18.58,0.4055,0.6165,0.1525,46.11,-6.64,-0.53,44.0,-3.47,-2.76,0.08,Yes,Yes,0.410199,0.317139
EnthermalPlus,LUMI 6mm / Argon 7.75mm / Clear 6mm / Vacuum 0.25mm / C272 6mm,25.4,SGG ECLAZ II 6mm,20756,ECLAZ II S2,Float Glass - 6mm,2004,,6 mm Clear,2014,LoEÂ² 272 S5,Ar90,0.3268,0.0576,17.38,0.4303,0.6355,0.1398,44.31,-2.55,-1.92,41.93,-1.24,-3.15,0.0956,Yes,Yes,0.435193,0.340285
EnthermalPlus,LUMI 6mm / Argon 7.75mm / Clear 6mm / Vacuum 0.25mm / C366 6mm,25.4,SGG ECLAZ II 6mm,20756,ECLAZ II S2,Float Glass - 6mm,2004,,6mm Clear,2157,LoEÂ³ 366 S5,Ar90,0.2573,0.0453,22.06,0.3558,0.5734,0.1435,44.83,-0.79,-3.06,42.09,-1.67,-3.97,0.0292,Yes,Yes,0.359837,0.264114
EnthermalPlus,LUMI 6mm / Argon 7.71mm / Clear 6mm / Vacuum 0.25mm / SB60 6mm,25.46,SGG ECLAZ II 6mm,20756,ECLAZ II S2,Clear Float Glass,415,,Clear  6mm,5284,SolarbanÂ® 60 S5,Ar90,0.3046,0.0536,18.64,0.416,0.6368,0.1444,44.94,-3.31,-1.09,42.64,-2.04,-3.24,0.1174,Yes,Yes,0.420998,0.316093
EnthermalPlus,LUMI 6mm / Argon 7.71mm / Clear 6mm / Vacuum 0.25mm / SB70 6mm,25.46,SGG ECLAZ II 6mm,20756,ECLAZ II S2,Clear Float Glass,415,,SolarbanÂ® 70 glass  6mm,5439,SolarbanÂ® 70 S5,Ar90,0.2507,0.0441,22.65,0.3301,0.5827,0.1607,47.21,-2.86,-5.44,45.9,-4.01,-4.62,0.0427,Yes,Yes,0.334745,0.256800
EnthermalPlus,LUMI 6mm / Argon 7.15mm / Clear 6mm / Vacuum 0.25mm / LUMI 6mm,25.4,SGG ECLAZ II 6mm,20756,ECLAZ II S2,SGG PLANICLEAR 6mm,21013,,SGG ECLAZ II 6mm,20756,ECLAZ II S5,Ar90,0.3418,0.0602,16.62,0.533,0.7483,0.14,44.43,-1.03,-4.82,44.45,-0.99,-4.82,0.2654,Yes,Yes,0.537502,0.356407
EnthermalPlus,LUMI 6mm / Argon 7.15mm / Clear 6mm / Vacuum 0.25mm / SKN183 6mm,25.4,SGG ECLAZ II 6mm,20756,ECLAZ II S2,SGG PLANICLEAR 6mm,21013,,SGG COOL-LITE SKN 183 II 6mm,20896,COOL-LITE SKN 183 II S5,Ar90,0.2564,0.0452,22.15,0.4181,0.6768,0.1518,46.07,-3.25,-4.97,44.75,-1.5,-8.71,0.1811,Yes,Yes,0.421388,0.262846
EnthermalPlus,ZEN 6mm / Argon 7.75mm / Clear 6mm / Vacuum 0.25mm / C180 6mm,25.4,SGG ECLAZ ONE II 6mm,20764,ECLAZ ONE II S2,Float Glass - 6mm,2004,,6mm Clear,2194,LoE 180 S5,Ar90,0.3977,0.07,14.28,0.433,0.6642,0.2187,54.18,-1.74,-7.99,52.34,-2.23,-7.52,0.1482,Yes,Yes,0.437920,0.417196
EnthermalPlus,ZEN 6mm / Argon 7.75mm / Clear 6mm / Vacuum 0.25mm / C270 6mm,25.4,SGG ECLAZ ONE II 6mm,20764,ECLAZ ONE II S2,Float Glass - 6mm,2004,,6mm Clear,2029,LoEÂ² 270 S5,Ar90,0.3041,0.0536,18.67,0.3661,0.5844,0.2094,53.13,-5.1,-4.57,47.19,-3.93,-4.25,0.0754,Yes,Yes,0.369962,0.315386
EnthermalPlus,ZEN 6mm / Argon 7.75mm / Clear 6mm / Vacuum 0.25mm / C272 6mm,25.4,SGG ECLAZ ONE II 6mm,20764,ECLAZ ONE II S2,Float Glass - 6mm,2004,,6 mm Clear,2014,LoEÂ² 272 S5,Ar90,0.3251,0.0573,17.47,0.3844,0.6019,0.198,51.84,-2.16,-5.67,45.51,-1.74,-4.81,0.0897,Yes,Yes,0.388428,0.338275
EnthermalPlus,ZEN 6mm / Argon 7.75mm / Clear 6mm / Vacuum 0.25mm / C366 6mm,25.4,SGG ECLAZ ONE II 6mm,20764,ECLAZ ONE II S2,Float Glass - 6mm,2004,,6mm Clear,2157,LoEÂ³ 366 S5,Ar90,0.2563,0.0451,22.16,0.327,0.5433,0.2013,52.21,-0.97,-6.35,45.05,-2.57,-5.16,0.0273,Yes,Yes,0.330338,0.262888
EnthermalPlus,ZEN 6mm / Argon 7.71mm / Clear 6mm / Vacuum 0.25mm / SB60 6mm,25.46,SGG ECLAZ ONE II 6mm,20764,ECLAZ ONE II S2,Clear Float Glass,415,,Clear  6mm,5284,SolarbanÂ® 60 S5,Ar90,0.3032,0.0534,18.73,0.373,0.6033,0.2022,52.29,-2.7,-5.06,46.17,-2.7,-4.81,0.11,Yes,Yes,0.377112,0.314370
EnthermalPlus,ZEN 6mm / Argon 7.71mm / Clear 6mm / Vacuum 0.25mm / SB70 6mm,25.46,SGG ECLAZ ONE II 6mm,20764,ECLAZ ONE II S2,Clear Float Glass,415,,SolarbanÂ® 70 glass  6mm,5439,SolarbanÂ® 70 S5,Ar90,0.2497,0.044,22.74,0.3042,0.5528,0.2167,53.92,-2.53,-7.75,48.59,-4.67,-5.43,0.0393,Yes,Yes,0.308036,0.255650
EnthermalPlus,ZEN 6mm / Argon 7.15mm / Clear 6mm / Vacuum 0.25mm / LUMI 6mm,25.4,SGG ECLAZ ONE II 6mm,20764,ECLAZ ONE II S2,SGG PLANICLEAR 6mm,21013,,SGG ECLAZ II 6mm,20756,ECLAZ II S5,Ar90,0.3402,0.0599,16.69,0.453,0.7088,0.1982,51.92,-1.1,-7.54,48.97,-1.4,-6.85,0.2463,Yes,Yes,0.457121,0.354512
EnthermalPlus,ZEN 6mm / Argon 7.15mm / Clear 6mm / Vacuum 0.25mm / SKN183 6mm,25.4,SGG ECLAZ ONE II 6mm,20764,ECLAZ ONE II S2,SGG PLANICLEAR 6mm,21013,,SGG COOL-LITE SKN 183 II 6mm,20896,COOL-LITE SKN 183 II S5,Ar90,0.2555,0.045,22.22,0.3784,0.6416,0.2088,53.09,-2.72,-7.5,48.46,-1.99,-9.88,0.1677,Yes,Yes,0.381201,0.261800
EnthermalPlus,SKN183 6mm / Argon 7.75mm / Clear 6mm / Vacuum 0.25mm / C180 6mm,25.4,SGG COOL-LITE SKN 183 II 6mm,20896,COOL-LITE SKN 183 II S2,Float Glass - 6mm,2004,,6mm Clear,2194,LoE 180 S5,Ar90,0.3972,0.0699,14.3,0.3099,0.6338,0.1609,47.31,-2.26,-9.17,50.08,-3.55,-6.12,0.1101,Yes,Yes,0.319324,0.416526
EnthermalPlus,SKN183 6mm / Argon 7.75mm / Clear 6mm / Vacuum 0.25mm / C270 6mm,25.4,SGG COOL-LITE SKN 183 II 6mm,20896,COOL-LITE SKN 183 II S2,Float Glass - 6mm,2004,,6mm Clear,2029,LoEÂ² 270 S5,Ar90,0.3038,0.0535,18.69,0.2972,0.5581,0.1523,46.1,-6.15,-5.37,45.16,-5.07,-2.81,0.0562,Yes,Yes,0.303896,0.315000
EnthermalPlus,SKN183 6mm / Argon 7.75mm / Clear 6mm / Vacuum 0.25mm / C272 6mm,25.4,SGG COOL-LITE SKN 183 II 6mm,20896,COOL-LITE SKN 183 II S2,Float Glass - 6mm,2004,,6 mm Clear,2014,LoEÂ² 272 S5,Ar90,0.3247,0.0572,17.49,0.3048,0.575,0.1418,44.63,-2.8,-6.58,43.23,-3.04,-3.26,0.068,Yes,Yes,0.312007,0.337832
EnthermalPlus,SKN183 6mm / Argon 7.75mm / Clear 6mm / Vacuum 0.25mm / C366 6mm,25.4,SGG COOL-LITE SKN 183 II 6mm,20896,COOL-LITE SKN 183 II S2,Float Glass - 6mm,2004,,6mm Clear,2157,LoEÂ³ 366 S5,Ar90,0.256,0.0451,22.18,0.2813,0.5192,0.1448,45.04,-1.55,-7.35,43.17,-3.3,-3.87,0.0206,Yes,Yes,0.286657,0.262618
EnthermalPlus,SKN183 6mm / Argon 7.71mm / Clear 6mm / Vacuum 0.25mm / SB60 6mm,25.46,SGG COOL-LITE SKN 183 II 6mm,20896,COOL-LITE SKN 183 II S2,Clear Float Glass,415,,Clear  6mm,5284,SolarbanÂ® 60 S5,Ar90,0.3028,0.0533,18.75,0.2997,0.5763,0.1457,45.15,-3.37,-5.89,43.93,-3.85,-3.29,0.0818,Yes,Yes,0.306535,0.313990
EnthermalPlus,SKN183 6mm / Argon 7.71mm / Clear 6mm / Vacuum 0.25mm / SB70 6mm,25.46,SGG COOL-LITE SKN 183 II 6mm,20896,COOL-LITE SKN 183 II S2,Clear Float Glass,415,,SolarbanÂ® 70 glass  6mm,5439,SolarbanÂ® 70 S5,Ar90,0.2494,0.0439,22.76,0.2645,0.528,0.1588,46.98,-3.4,-8.85,46.88,-5.45,-4.48,0.0305,Yes,Yes,0.270191,0.255396
EnthermalPlus,SKN183 6mm / Argon 7.15mm / Clear 6mm / Vacuum 0.25mm / LUMI 6mm,25.4,SGG COOL-LITE SKN 183 II 6mm,20896,COOL-LITE SKN 183 II S2,SGG PLANICLEAR 6mm,21013,,SGG ECLAZ II 6mm,20756,ECLAZ II S5,Ar90,0.3398,0.0598,16.71,0.3236,0.6768,0.1421,44.74,-1.53,-8.7,46.08,-3.21,-4.97,0.1811,Yes,Yes,0.331711,0.354096
EnthermalPlus,SKN183 6mm / Argon 7.15mm / Clear 6mm / Vacuum 0.25mm / SKN183 6mm,25.4,SGG COOL-LITE SKN 183 II 6mm,20896,COOL-LITE SKN 183 II S2,SGG PLANICLEAR 6mm,21013,,SGG COOL-LITE SKN 183 II 6mm,20896,COOL-LITE SKN 183 II S5,Ar90,0.2553,0.045,22.24,0.3032,0.6127,0.1518,46.07,-3.39,-8.62,46.09,-3.36,-8.62,0.1252,Yes,Yes,0.308729,0.261570
EnthermalPlus,XTREME 6mm / Argon 7.75mm / Clear 6mm / Vacuum 0.25mm / C180 6mm,25.4,SGG COOL-LITE XTREME 61-29 II 6mm,20980,COOL-LITE XTREME 61-29 II S2,Float Glass - 6mm,2004,,6mm Clear,2194,LoE 180 S5,Ar90,0.3974,0.07,14.29,0.2162,0.5194,0.1375,44.09,-2.93,-7.83,51.77,-6.18,-3.5,0.0914,Yes,Yes,0.230283,0.416850
EnthermalPlus,XTREME 6mm / Argon 7.75mm / Clear 6mm / Vacuum 0.25mm / C270 6mm,25.4,SGG COOL-LITE XTREME 61-29 II 6mm,20980,COOL-LITE XTREME 61-29 II S2,Float Glass - 6mm,2004,,6mm Clear,2029,LoEÂ² 270 S5,Ar90,0.304,0.0535,18.68,0.2167,0.4575,0.1317,43.18,-6.05,-4.53,46.65,-7.73,-0.55,0.0475,Yes,Yes,0.226764,0.315187
EnthermalPlus,XTREME 6mm / Argon 7.75mm / Clear 6mm / Vacuum 0.25mm / C272 6mm,25.4,SGG COOL-LITE XTREME 61-29 II 6mm,20980,COOL-LITE XTREME 61-29 II S2,Float Glass - 6mm,2004,,6 mm Clear,2014,LoEÂ² 272 S5,Ar90,0.3249,0.0572,17.48,0.2197,0.4709,0.1245,42.06,-3.42,-5.36,44.92,-5.91,-0.6,0.0576,Yes,Yes,0.230623,0.338046
EnthermalPlus,XTREME 6mm / Argon 7.75mm / Clear 6mm / Vacuum 0.25mm / C366 6mm,25.4,SGG COOL-LITE XTREME 61-29 II 6mm,20980,COOL-LITE XTREME 61-29 II S2,Float Glass - 6mm,2004,,6mm Clear,2157,LoEÂ³ 366 S5,Ar90,0.2562,0.0451,22.17,0.2127,0.4259,0.1263,42.33,-2.55,-6.1,44.53,-6.18,-1.93,0.0172,Yes,Yes,0.220744,0.262749
EnthermalPlus,XTREME 6mm / Argon 7.71mm / Clear 6mm / Vacuum 0.25mm / SB60 6mm,25.46,SGG COOL-LITE XTREME 61-29 II 6mm,20980,COOL-LITE XTREME 61-29 II S2,Clear Float Glass,415,,Clear  6mm,5284,SolarbanÂ® 60 S5,Ar90,0.303,0.0534,18.74,0.2167,0.4722,0.1272,42.45,-3.81,-4.86,45.59,-6.8,-0.71,0.0685,Yes,Yes,0.226918,0.314174
EnthermalPlus,XTREME 6mm / Argon 7.71mm / Clear 6mm / Vacuum 0.25mm / SB70 6mm,25.46,SGG COOL-LITE XTREME 61-29 II 6mm,20980,COOL-LITE XTREME 61-29 II S2,Clear Float Glass,415,,SolarbanÂ® 70 glass  6mm,5439,SolarbanÂ® 70 S5,Ar90,0.2495,0.0439,22.75,0.2025,0.4333,0.1358,43.81,-4.0,-7.59,48.11,-8.11,-2.66,0.0254,Yes,Yes,0.210594,0.255519
EnthermalPlus,XTREME 6mm / Argon 7.15mm / Clear 6mm / Vacuum 0.25mm / LUMI 6mm,25.4,SGG COOL-LITE XTREME 61-29 II 6mm,20980,COOL-LITE XTREME 61-29 II S2,SGG PLANICLEAR 6mm,21013,,SGG ECLAZ II 6mm,20756,ECLAZ II S5,Ar90,0.34,0.0599,16.7,0.2243,0.5541,0.1248,42.15,-2.37,-7.1,48.25,-6.36,-1.55,0.1487,Yes,Yes,0.236304,0.354297
EnthermalPlus,XTREME 6mm / Argon 7.15mm / Clear 6mm / Vacuum 0.25mm / SKN183 6mm,25.4,SGG COOL-LITE XTREME 61-29 II 6mm,20980,COOL-LITE XTREME 61-29 II S2,SGG PLANICLEAR 6mm,21013,,SGG COOL-LITE SKN 183 II 6mm,20896,COOL-LITE SKN 183 II S5,Ar90,0.2554,0.045,22.23,0.2168,0.5022,0.1314,43.16,-3.77,-7.21,47.81,-6.46,-5.97,0.1034,Yes,Yes,0.225232,0.261682
EnthermalPlus,C180 4mm / Air 13.45mm / C180 4mm / Vacuum 0.25mm / Clear 4mm,25.4,4mm Clear,2192,LoE 180 S2,4mm Clear,2192,LoE 180 S4,Float Glass - 4mm,2002,,Air,0.3926,0.0691,14.46,0.5074,0.691,0.2078,52.91,-2.37,-6.75,51.41,-1.16,-7.39,0.1245,Yes,No,,
EnthermalPlus,C180 4mm / Air 13.45mm / C270 4mm / Vacuum 0.25mm / Clear 4mm,25.4,4mm Clear,2192,LoE 180 S2,4mm Clear,2027,LoEÂ² 270 S4,Float Glass - 4mm,2002,,Air,0.3007,0.053,18.88,0.3258,0.6059,0.1836,50.09,-3.07,-5.31,48.36,-7.35,-0.01,0.0626,Yes,No,,
EnthermalPlus,C180 4mm / Air 13.45mm / C272 4mm / Vacuum 0.25mm / Clear 4mm,25.4,4mm Clear,2192,LoE 180 S2,4 mm Clear,2012,LoEÂ² 272 S4,Float Glass - 4mm,2002,,Air,0.3213,0.0566,17.68,0.3635,0.6253,0.1726,48.71,-1.79,-5.61,46.67,-2.4,-1.87,0.0758,Yes,No,,
EnthermalPlus,C180 4mm / Air 13.45mm / C366 4mm / Vacuum 0.25mm / Clear 4mm,25.4,4mm Clear,2192,LoE 180 S2,4mm Clear,2155,LoEÂ³ 366 S4,Float Glass - 4mm,2002,,Air,0.2536,0.0447,22.39,0.2492,0.5633,0.1758,49.1,-1.84,-6.12,46.25,-0.98,-2.63,0.0232,Yes,No,,
EnthermalPlus,C180 4mm / Air 13.36mm / SB60 4mm / Vacuum 0.25mm / Clear 4mm,25.41,4mm Clear,2192,LoE 180 S2,Clear  4mm,5282,SolarbanÂ® 60 S4,Clear Float Glass,413,,Air,0.2998,0.0528,18.94,0.3508,0.6254,0.1739,48.88,-2.02,-5.74,47.0,-3.4,-0.8,0.0877,Yes,No,,
EnthermalPlus,C180 4mm / Air 13.36mm / SB70 4mm / Vacuum 0.25mm / Clear 4mm,25.41,4mm Clear,2192,LoE 180 S2,SolarbanÂ® 70 glass  4mm,5433,SolarbanÂ® 70 S4,Clear Float Glass,413,,Air,0.2472,0.0435,22.97,0.2455,0.573,0.1942,51.32,-3.47,-6.29,48.8,-2.6,-5.89,0.0314,Yes,No,,
EnthermalPlus,C180 4mm / Air 13.25mm / LUMI 4mm / Vacuum 0.25mm / Clear 4mm,25.4,4mm Clear,2192,LoE 180 S2,SGG ECLAZ II 4mm,20754,ECLAZ II S4,SGG PLANICLEAR 4mm,21011,,Air,0.3331,0.0587,17.05,0.5104,0.727,0.1775,49.41,-1.64,-6.32,48.43,-0.55,-6.07,0.1919,Yes,No,,
EnthermalPlus,C270 4mm / Air 13.45mm / C180 4mm / Vacuum 0.25mm / Clear 4mm,25.4,4mm Clear,2027,LoEÂ² 270 S2,4mm Clear,2192,LoE 180 S4,Float Glass - 4mm,2002,,Air,0.388,0.0683,14.63,0.3044,0.6068,0.1641,47.61,-4.0,-3.46,50.15,-5.08,-3.18,0.0629,Yes,No,,
EnthermalPlus,C270 4mm / Air 13.45mm / C270 4mm / Vacuum 0.25mm / Clear 4mm,25.4,4mm Clear,2027,LoEÂ² 270 S2,4mm Clear,2027,LoEÂ² 270 S4,Float Glass - 4mm,2002,,Air,0.2979,0.0525,19.06,0.2451,0.5326,0.1453,45.05,-4.67,-2.03,47.3,-10.95,4.1,0.0343,Yes,No,,
EnthermalPlus,C270 4mm / Air 13.45mm / C272 4mm / Vacuum 0.25mm / Clear 4mm,25.4,4mm Clear,2027,LoEÂ² 270 S2,4 mm Clear,2012,LoEÂ² 272 S4,Float Glass - 4mm,2002,,Air,0.3181,0.056,17.85,0.2626,0.5496,0.1368,43.81,-3.46,-2.21,45.48,-6.28,2.74,0.0421,Yes,No,,
EnthermalPlus,C270 4mm / Air 13.45mm / C366 4mm / Vacuum 0.25mm / Clear 4mm,25.4,4mm Clear,2027,LoEÂ² 270 S2,4mm Clear,2155,LoEÂ³ 366 S4,Float Glass - 4mm,2002,,Air,0.2516,0.0443,22.57,0.2036,0.4954,0.1392,44.15,-3.62,-2.66,45.27,-3.76,0.65,0.0122,Yes,No,,
EnthermalPlus,C270 4mm / Air 13.36mm / SB60 4mm / Vacuum 0.25mm / Clear 4mm,25.41,4mm Clear,2027,LoEÂ² 270 S2,Clear  4mm,5282,SolarbanÂ® 60 S4,Clear Float Glass,413,,Air,0.2971,0.0523,19.11,0.2586,0.5497,0.1379,43.96,-3.61,-2.35,45.82,-7.18,3.76,0.0463,Yes,No,,
EnthermalPlus,C270 4mm / Air 13.36mm / SB70 4mm / Vacuum 0.25mm / Clear 4mm,25.41,4mm Clear,2027,LoEÂ² 270 S2,SolarbanÂ® 70 glass  4mm,5433,SolarbanÂ® 70 S4,Clear Float Glass,413,,Air,0.2453,0.0432,23.15,0.202,0.5038,0.1533,46.16,-5.25,-2.93,47.87,-5.33,-3.26,0.0167,Yes,No,,
EnthermalPlus,C270 4mm / Air 13.25mm / LUMI 4mm / Vacuum 0.25mm / Clear 4mm,25.4,4mm Clear,2027,LoEÂ² 270 S2,SGG ECLAZ II 4mm,20754,ECLAZ II S4,SGG PLANICLEAR 4mm,21011,,Air,0.3298,0.0581,17.22,0.3165,0.6387,0.1406,44.44,-3.28,-2.96,46.89,-5.42,-0.6,0.0941,Yes,No,,
EnthermalPlus,C272 4mm / Air 13.45mm / C180 4mm / Vacuum 0.25mm / Clear 4mm,25.4,4 mm Clear,2012,LoEÂ² 272 S2,4mm Clear,2192,LoE 180 S4,Float Glass - 4mm,2002,,Air,0.389,0.0685,14.6,0.3431,0.626,0.1524,46.02,-1.95,-3.96,48.7,-1.73,-4.37,0.0762,Yes,No,,
EnthermalPlus,C272 4mm / Air 13.45mm / C270 4mm / Vacuum 0.25mm / Clear 4mm,25.4,4 mm Clear,2012,LoEÂ² 272 S2,4mm Clear,2027,LoEÂ² 270 S4,Float Glass - 4mm,2002,,Air,0.2985,0.0526,19.02,0.2658,0.5497,0.1325,43.14,-2.7,-2.3,46.07,-8.21,3.26,0.0421,Yes,No,,
EnthermalPlus,C272 4mm / Air 13.45mm / C272 4mm / Vacuum 0.25mm / Clear 4mm,25.4,4 mm Clear,2012,LoEÂ² 272 S2,4 mm Clear,2012,LoEÂ² 272 S4,Float Glass - 4mm,2002,,Air,0.3188,0.0561,17.81,0.2877,0.5676,0.1234,41.73,-1.33,-2.54,44.1,-3.12,1.71,0.0526,Yes,No,,
EnthermalPlus,C272 4mm / Air 13.45mm / C366 4mm / Vacuum 0.25mm / Clear 4mm,25.4,4 mm Clear,2012,LoEÂ² 272 S2,4mm Clear,2155,LoEÂ³ 366 S4,Float Glass - 4mm,2002,,Air,0.252,0.0444,22.53,0.2158,0.5113,0.126,42.12,-1.43,-3.16,44.12,-1.07,-0.16,0.0152,Yes,No,,
EnthermalPlus,C272 4mm / Air 13.36mm / SB60 4mm / Vacuum 0.25mm / Clear 4mm,25.41,4 mm Clear,2012,LoEÂ² 272 S2,Clear  4mm,5282,SolarbanÂ® 60 S4,Clear Float Glass,413,,Air,0.2977,0.0524,19.08,0.2819,0.5676,0.1245,41.9,-1.55,-2.68,44.45,-4.02,2.76,0.0561,Yes,No,,
EnthermalPlus,C272 4mm / Air 13.36mm / SB70 4mm / Vacuum 0.25mm / Clear 4mm,25.41,4 mm Clear,2012,LoEÂ² 272 S2,SolarbanÂ® 70 glass  4mm,5433,SolarbanÂ® 70 S4,Clear Float Glass,413,,Air,0.2457,0.0433,23.11,0.2134,0.5197,0.141,44.39,-3.19,-3.49,46.78,-2.8,-4.17,0.0208,Yes,No,,
