Repository: Ranojoyd80/enthermal-configurator

File: Data_Pipeline/1_Source_CSVs/IG_Config_EnthermalPlus_Inboard_Dataset_12-04-26.csv (part 18 of 34)
Product Type,Comment,Total Thickness (mm),Outer Lite (Name_Thickness mm),Outer Lite NFRC ID,Outer Lite Low-E,Middle Lite (Name_Thickness mm),Middle Lite NFRC ID,Middle Lite Low-E,Inner Lite (Name_Thickness mm),Inner Lite NFRC ID,Inner Lite Low-E,Gas Fill,U-value NFRC (W/mÂ²K),U-value NFRC (BTU/hrftF),R-value NFRC,SHGC,Tvis (Visible Transmittance),Exterior Visible Reflectance,Exterior Reflected Color L*,Exterior Reflected Color a*,Exterior Reflected Color b*,Interior Reflected Color L*,Interior Reflected Color a*,Interior Reflected Color b*,T-UV,NFRC,CEN,g-factor,U-value CEN (W/m²K)
EnthermalPlus,C272 4mm / Air 13.25mm / LUMI 4mm / Vacuum 0.25mm / Clear 4mm,25.4,4 mm Clear,2012,LoEÂ² 272 S2,SGG ECLAZ II 4mm,20754,ECLAZ II S4,SGG PLANICLEAR 4mm,21011,,Air,0.3305,0.0582,17.18,0.3562,0.6595,0.1274,42.44,-1.18,-3.31,45.1,-1.28,-2.0,0.1122,Yes,No,,
EnthermalPlus,C340 4mm / Air 13.45mm / C180 4mm / Vacuum 0.25mm / Clear 4mm,25.4,4mm Clear,2165,LoEÂ³ 340 S2,4mm Clear,2192,LoE 180 S4,Float Glass - 4mm,2002,,Air,0.387,0.0682,14.67,0.1427,0.3395,0.1466,45.41,-6.37,-13.71,52.18,-2.23,-3.01,0.0098,Yes,No,,
EnthermalPlus,C340 4mm / Air 13.45mm / C270 4mm / Vacuum 0.25mm / Clear 4mm,25.4,4mm Clear,2165,LoEÂ³ 340 S2,4mm Clear,2027,LoEÂ² 270 S4,Float Glass - 4mm,2002,,Air,0.2973,0.0524,19.1,0.1228,0.298,0.1405,44.52,-6.51,-12.97,48.99,-8.42,4.09,0.0051,Yes,No,,
EnthermalPlus,C340 4mm / Air 13.45mm / C272 4mm / Vacuum 0.25mm / Clear 4mm,25.4,4mm Clear,2165,LoEÂ³ 340 S2,4 mm Clear,2012,LoEÂ² 272 S4,Float Glass - 4mm,2002,,Air,0.3174,0.0559,17.89,0.1287,0.3071,0.1377,44.09,-6.01,-12.89,47.4,-3.46,2.41,0.0064,Yes,No,,
EnthermalPlus,C340 4mm / Air 13.45mm / C366 4mm / Vacuum 0.25mm / Clear 4mm,25.4,4mm Clear,2165,LoEÂ³ 340 S2,4mm Clear,2155,LoEÂ³ 366 S4,Float Glass - 4mm,2002,,Air,0.2511,0.0442,22.61,0.1092,0.2777,0.1385,44.2,-6.18,-12.89,46.82,-2.47,1.39,0.0019,Yes,No,,
EnthermalPlus,C340 4mm / Air 13.36mm / SB60 4mm / Vacuum 0.25mm / Clear 4mm,25.41,4mm Clear,2165,LoEÂ³ 340 S2,Clear  4mm,5282,SolarbanÂ® 60 S4,Clear Float Glass,413,,Air,0.2965,0.0522,19.15,0.1279,0.3074,0.1381,44.15,-5.98,-13.01,47.71,-4.55,3.59,0.007,Yes,No,,
EnthermalPlus,C340 4mm / Air 13.36mm / SB70 4mm / Vacuum 0.25mm / Clear 4mm,25.41,4mm Clear,2165,LoEÂ³ 340 S2,SolarbanÂ® 70 glass  4mm,5433,SolarbanÂ® 70 S4,Clear Float Glass,413,,Air,0.2449,0.0431,23.19,0.1093,0.2824,0.1431,44.89,-6.93,-13.09,49.35,-3.87,-2.6,0.0026,Yes,No,,
EnthermalPlus,C340 4mm / Air 13.25mm / LUMI 4mm / Vacuum 0.25mm / Clear 4mm,25.4,4mm Clear,2165,LoEÂ³ 340 S2,SGG ECLAZ II 4mm,20754,ECLAZ II S4,SGG PLANICLEAR 4mm,21011,,Air,0.3291,0.058,17.25,0.147,0.3568,0.139,44.32,-5.97,-13.38,49.36,-1.77,-0.68,0.0148,Yes,No,,
EnthermalPlus,C366 4mm / Air 13.45mm / C180 4mm / Vacuum 0.25mm / Clear 4mm,25.4,4mm Clear,2155,LoEÂ³ 366 S2,4mm Clear,2192,LoE 180 S4,Float Glass - 4mm,2002,,Air,0.3858,0.0679,14.72,0.2289,0.5639,0.1483,45.46,-2.59,-4.39,49.09,-0.29,-5.23,0.023,Yes,No,,
EnthermalPlus,C366 4mm / Air 13.45mm / C270 4mm / Vacuum 0.25mm / Clear 4mm,25.4,4mm Clear,2155,LoEÂ³ 366 S2,4mm Clear,2027,LoEÂ² 270 S4,Float Glass - 4mm,2002,,Air,0.2965,0.0522,19.15,0.1981,0.4954,0.1319,43.07,-2.9,-3.3,46.39,-7.01,2.39,0.0121,Yes,No,,
EnthermalPlus,C366 4mm / Air 13.45mm / C272 4mm / Vacuum 0.25mm / Clear 4mm,25.4,4mm Clear,2155,LoEÂ³ 366 S2,4 mm Clear,2012,LoEÂ² 272 S4,Float Glass - 4mm,2002,,Air,0.3166,0.0557,17.94,0.2078,0.5113,0.1246,41.92,-1.6,-3.47,44.47,-1.78,0.71,0.015,Yes,No,,
EnthermalPlus,C366 4mm / Air 13.45mm / C366 4mm / Vacuum 0.25mm / Clear 4mm,25.4,4mm Clear,2155,LoEÂ³ 366 S2,4mm Clear,2155,LoEÂ³ 366 S4,Float Glass - 4mm,2002,,Air,0.2506,0.0441,22.66,0.1748,0.4612,0.1266,42.22,-2.0,-3.67,44.4,-0.25,-0.79,0.0045,Yes,No,,
EnthermalPlus,C366 4mm / Air 13.36mm / SB60 4mm / Vacuum 0.25mm / Clear 4mm,25.41,4mm Clear,2155,LoEÂ³ 366 S2,Clear  4mm,5282,SolarbanÂ® 60 S4,Clear Float Glass,413,,Air,0.2957,0.0521,19.2,0.2069,0.5115,0.1255,42.07,-1.69,-3.64,44.81,-2.71,1.78,0.0165,Yes,No,,
EnthermalPlus,C366 4mm / Air 13.36mm / SB70 4mm / Vacuum 0.25mm / Clear 4mm,25.41,4mm Clear,2155,LoEÂ³ 366 S2,SolarbanÂ® 70 glass  4mm,5433,SolarbanÂ® 70 S4,Clear Float Glass,413,,Air,0.2443,0.043,23.24,0.1751,0.4689,0.1388,44.08,-3.91,-3.78,47.05,-2.02,-4.68,0.0061,Yes,No,,
EnthermalPlus,C366 4mm / Air 13.25mm / LUMI 4mm / Vacuum 0.25mm / Clear 4mm,25.4,4mm Clear,2155,LoEÂ³ 366 S2,SGG ECLAZ II 4mm,20754,ECLAZ II S4,SGG PLANICLEAR 4mm,21011,,Air,0.3282,0.0578,17.3,0.2381,0.5939,0.1278,42.5,-1.45,-4.26,45.59,0.54,-3.17,0.0346,Yes,No,,
EnthermalPlus,Q452 4mm / Air 13.45mm / C180 4mm / Vacuum 0.25mm / Clear 4mm,25.4,4mm Clear,2105,Quad LoE 452 S2,4mm Clear,2192,LoE 180 S4,Float Glass - 4mm,2002,,Air,0.3855,0.0679,14.73,0.181,0.4566,0.12,41.39,-4.31,-2.97,51.85,-4.13,-2.14,0.0066,Yes,No,,
EnthermalPlus,Q452 4mm / Air 13.45mm / C270 4mm / Vacuum 0.25mm / Clear 4mm,25.4,4mm Clear,2105,Quad LoE 452 S2,4mm Clear,2027,LoEÂ² 270 S4,Float Glass - 4mm,2002,,Air,0.2963,0.0522,19.16,0.1575,0.4006,0.1093,39.61,-4.34,-2.16,48.74,-9.85,4.83,0.0037,Yes,No,,
EnthermalPlus,Q452 4mm / Air 13.45mm / C272 4mm / Vacuum 0.25mm / Clear 4mm,25.4,4mm Clear,2105,Quad LoE 452 S2,4 mm Clear,2012,LoEÂ² 272 S4,Float Glass - 4mm,2002,,Air,0.3163,0.0557,17.95,0.1647,0.4132,0.1044,38.74,-3.3,-2.24,47.1,-5.24,3.54,0.0046,Yes,No,,
EnthermalPlus,Q452 4mm / Air 13.45mm / C366 4mm / Vacuum 0.25mm / Clear 4mm,25.4,4mm Clear,2105,Quad LoE 452 S2,4mm Clear,2155,LoEÂ³ 366 S4,Float Glass - 4mm,2002,,Air,0.2504,0.0441,22.67,0.1405,0.373,0.1057,38.97,-3.67,-2.27,46.62,-3.17,1.52,0.0013,Yes,No,,
EnthermalPlus,Q452 4mm / Air 13.36mm / SB60 4mm / Vacuum 0.25mm / Clear 4mm,25.41,4mm Clear,2105,Quad LoE 452 S2,Clear  4mm,5282,SolarbanÂ® 60 S4,Clear Float Glass,413,,Air,0.2955,0.052,19.21,0.1642,0.4134,0.105,38.85,-3.35,-2.39,47.42,-6.18,4.55,0.0049,Yes,No,,
EnthermalPlus,Q452 4mm / Air 13.36mm / SB70 4mm / Vacuum 0.25mm / Clear 4mm,25.41,4mm Clear,2105,Quad LoE 452 S2,SolarbanÂ® 70 glass  4mm,5433,SolarbanÂ® 70 S4,Clear Float Glass,413,,Air,0.2442,0.043,23.25,0.1408,0.3794,0.1138,40.37,-5.26,-2.32,49.16,-4.65,-2.27,0.0018,Yes,No,,
EnthermalPlus,Q452 4mm / Air 13.25mm / LUMI 4mm / Vacuum 0.25mm / Clear 4mm,25.4,4mm Clear,2105,Quad LoE 452 S2,SGG ECLAZ II 4mm,20754,ECLAZ II S4,SGG PLANICLEAR 4mm,21011,,Air,0.328,0.0578,17.31,0.1873,0.4801,0.1065,39.18,-3.21,-2.95,48.95,-4.19,0.51,0.0098,Yes,No,,
EnthermalPlus,SB60 4mm / Air 13.44mm / C180 4mm / Vacuum 0.25mm / Clear 4mm,25.39,Clear  4mm,5282,SolarbanÂ® 60 S2,4mm Clear,2192,LoE 180 S4,Float Glass - 4mm,2002,,Air,0.388,0.0683,14.63,0.3313,0.6339,0.1544,46.29,-2.44,-4.1,48.88,-1.97,-3.81,0.0899,Yes,No,,
EnthermalPlus,SB60 4mm / Air 13.44mm / C270 4mm / Vacuum 0.25mm / Clear 4mm,25.39,Clear  4mm,5282,SolarbanÂ® 60 S2,4mm Clear,2027,LoEÂ² 270 S4,Float Glass - 4mm,2002,,Air,0.2979,0.0525,19.06,0.263,0.5566,0.1339,43.36,-3.11,-2.49,46.23,-8.36,3.76,0.0469,Yes,No,,
EnthermalPlus,SB60 4mm / Air 13.44mm / C272 4mm / Vacuum 0.25mm / Clear 4mm,25.39,Clear  4mm,5282,SolarbanÂ® 60 S2,4 mm Clear,2012,LoEÂ² 272 S4,Float Glass - 4mm,2002,,Air,0.3181,0.056,17.85,0.283,0.5746,0.1246,41.92,-1.68,-2.74,44.28,-3.34,2.29,0.0569,Yes,No,,
EnthermalPlus,SB60 4mm / Air 13.44mm / C366 4mm / Vacuum 0.25mm / Clear 4mm,25.39,Clear  4mm,5282,SolarbanÂ® 60 S2,4mm Clear,2155,LoEÂ³ 366 S4,Float Glass - 4mm,2002,,Air,0.2516,0.0443,22.57,0.2161,0.5178,0.1272,42.32,-1.83,-3.3,44.27,-1.19,0.26,0.017,Yes,No,,
EnthermalPlus,SB60 4mm / Air 13.34mm / SB60 4mm / Vacuum 0.25mm / Clear 4mm,25.39,Clear  4mm,5282,SolarbanÂ® 60 S2,Clear  4mm,5282,SolarbanÂ® 60 S4,Clear Float Glass,413,,Air,0.2971,0.0523,19.11,0.2784,0.5747,0.1258,42.1,-1.89,-2.89,44.62,-4.22,3.34,0.0646,Yes,No,,
EnthermalPlus,SB60 4mm / Air 13.34mm / SB70 4mm / Vacuum 0.25mm / Clear 4mm,25.39,Clear  4mm,5282,SolarbanÂ® 60 S2,SolarbanÂ® 70 glass  4mm,5433,SolarbanÂ® 70 S4,Clear Float Glass,413,,Air,0.2453,0.0432,23.15,0.2139,0.5263,0.1427,44.64,-3.72,-3.57,46.93,-2.91,-3.77,0.0231,Yes,No,,
EnthermalPlus,SB60 4mm / Air 13.24mm / LUMI 4mm / Vacuum 0.25mm / Clear 4mm,25.39,Clear  4mm,5282,SolarbanÂ® 60 S2,SGG ECLAZ II 4mm,20754,ECLAZ II S4,SGG PLANICLEAR 4mm,21011,,Air,0.3298,0.0581,17.22,0.3447,0.6678,0.1287,42.65,-1.53,-3.55,45.32,-1.59,-1.27,0.1368,Yes,No,,
EnthermalPlus,SB60 Solargray 4mm / Air 13.44mm / C180 4mm / Vacuum 0.25mm / Clear 4mm,25.39,SolargrayÂ®  4mm,5287,SolarbanÂ® 60 S2,4mm Clear,2192,LoE 180 S4,Float Glass - 4mm,2002,,Air,0.388,0.0683,14.63,0.2238,0.3926,0.086,35.23,-0.39,-3.71,47.42,-1.59,-4.35,0.0515,Yes,No,,
EnthermalPlus,SB60 Solargray 4mm / Air 13.44mm / C270 4mm / Vacuum 0.25mm / Clear 4mm,25.39,SolargrayÂ®  4mm,5287,SolarbanÂ® 60 S2,4mm Clear,2027,LoEÂ² 270 S4,Float Glass - 4mm,2002,,Air,0.2979,0.0525,19.06,0.1761,0.3449,0.0782,33.6,-0.81,-2.6,45.01,-8.21,3.53,0.0277,Yes,No,,
EnthermalPlus,SB60 Solargray 4mm / Air 13.44mm / C272 4mm / Vacuum 0.25mm / Clear 4mm,25.39,SolargrayÂ®  4mm,5287,SolarbanÂ® 60 S2,4 mm Clear,2012,LoEÂ² 272 S4,Float Glass - 4mm,2002,,Air,0.3181,0.056,17.85,0.1902,0.3562,0.0746,32.82,-0.09,-2.7,42.89,-3.03,1.98,0.0341,Yes,No,,
EnthermalPlus,SB60 Solargray 4mm / Air 13.44mm / C366 4mm / Vacuum 0.25mm / Clear 4mm,25.39,SolargrayÂ®  4mm,5287,SolarbanÂ® 60 S2,4mm Clear,2155,LoEÂ³ 366 S4,Float Glass - 4mm,2002,,Air,0.2516,0.0443,22.57,0.1431,0.3209,0.0757,33.05,-0.06,-3.11,43.14,-0.67,-0.08,0.0099,Yes,No,,
EnthermalPlus,SB60 Solargray 4mm / Air 13.34mm / SB60 4mm / Vacuum 0.25mm / Clear 4mm,25.39,SolargrayÂ®  4mm,5287,SolarbanÂ® 60 S2,Clear  4mm,5282,SolarbanÂ® 60 S4,Clear Float Glass,413,,Air,0.2971,0.0523,19.11,0.1864,0.3562,0.0751,32.92,-0.23,-2.77,43.24,-3.87,3.05,0.0377,Yes,No,,
EnthermalPlus,SB60 Solargray 4mm / Air 13.34mm / SB70 4mm / Vacuum 0.25mm / Clear 4mm,25.39,SolargrayÂ®  4mm,5287,SolarbanÂ® 60 S2,SolarbanÂ® 70 glass  4mm,5433,SolarbanÂ® 70 S4,Clear Float Glass,413,,Air,0.2453,0.0432,23.15,0.1409,0.3261,0.0817,34.32,-0.95,-3.39,45.86,-2.5,-4.29,0.0136,Yes,No,,
EnthermalPlus,SB60 Solargray 4mm / Air 13.24mm / LUMI 4mm / Vacuum 0.25mm / Clear 4mm,25.39,SolargrayÂ®  4mm,5287,SolarbanÂ® 60 S2,SGG ECLAZ II 4mm,20754,ECLAZ II S4,SGG PLANICLEAR 4mm,21011,,Air,0.3298,0.0581,17.22,0.2309,0.4139,0.0762,33.2,-0.03,-3.14,43.49,-1.14,-1.83,0.0762,Yes,No,,
EnthermalPlus,SB70 4mm / Air 13.44mm / C180 4mm / Vacuum 0.25mm / Clear 4mm,25.39,SolarbanÂ® 70 glass  4mm,5433,SolarbanÂ® 70 S2,4mm Clear,2192,LoE 180 S4,Float Glass - 4mm,2002,,Air,0.3855,0.0679,14.73,0.228,0.5806,0.1735,48.8,-4.3,-4.92,50.82,-1.59,-7.27,0.033,Yes,No,,
EnthermalPlus,SB70 4mm / Air 13.44mm / C270 4mm / Vacuum 0.25mm / Clear 4mm,25.39,SolarbanÂ® 70 glass  4mm,5433,SolarbanÂ® 70 S2,4mm Clear,2027,LoEÂ² 270 S4,Float Glass - 4mm,2002,,Air,0.2964,0.0522,19.16,0.1989,0.5097,0.1562,46.54,-4.8,-4.14,47.84,-8.04,0.23,0.0169,Yes,No,,
EnthermalPlus,SB70 4mm / Air 13.44mm / C272 4mm / Vacuum 0.25mm / Clear 4mm,25.39,SolarbanÂ® 70 glass  4mm,5433,SolarbanÂ® 70 S2,4 mm Clear,2012,LoEÂ² 272 S4,Float Glass - 4mm,2002,,Air,0.3164,0.0557,17.95,0.2081,0.5259,0.1485,45.47,-3.64,-4.41,46.1,-2.97,-1.74,0.0214,Yes,No,,
EnthermalPlus,SB70 4mm / Air 13.44mm / C366 4mm / Vacuum 0.25mm / Clear 4mm,25.39,SolarbanÂ® 70 glass  4mm,5433,SolarbanÂ® 70 S2,4mm Clear,2155,LoEÂ³ 366 S4,Float Glass - 4mm,2002,,Air,0.2505,0.0441,22.67,0.177,0.4744,0.1505,45.75,-3.97,-4.67,45.75,-1.75,-2.3,0.0065,Yes,No,,
EnthermalPlus,SB70 4mm / Air 13.34mm / SB60 4mm / Vacuum 0.25mm / Clear 4mm,25.39,SolarbanÂ® 70 glass  4mm,5433,SolarbanÂ® 70 S2,Clear  4mm,5282,SolarbanÂ® 60 S4,Clear Float Glass,413,,Air,0.2955,0.052,19.21,0.2073,0.526,0.1495,45.61,-3.73,-4.52,46.43,-3.99,-0.59,0.0231,Yes,No,,
EnthermalPlus,SB70 4mm / Air 13.34mm / SB70 4mm / Vacuum 0.25mm / Clear 4mm,25.39,SolarbanÂ® 70 glass  4mm,5433,SolarbanÂ® 70 S2,SolarbanÂ® 70 glass  4mm,5433,SolarbanÂ® 70 S4,Clear Float Glass,413,,Air,0.2442,0.043,23.25,0.1781,0.4827,0.1634,47.48,-5.67,-4.64,48.31,-3.39,-5.81,0.0089,Yes,No,,
EnthermalPlus,SB70 4mm / Air 13.24mm / LUMI 4mm / Vacuum 0.25mm / Clear 4mm,25.39,SolarbanÂ® 70 glass  4mm,5433,SolarbanÂ® 70 S2,SGG ECLAZ II 4mm,20754,ECLAZ II S4,SGG PLANICLEAR 4mm,21011,,Air,0.328,0.0578,17.31,0.2372,0.6109,0.1519,46.01,-3.45,-4.99,47.71,-1.02,-5.91,0.0493,Yes,No,,
EnthermalPlus,LUMI 4mm / Air 13.35mm / C180 4mm / Vacuum 0.25mm / Clear 4mm,25.4,SGG ECLAZ II 4mm,20754,ECLAZ II S2,4mm Clear,2192,LoE 180 S4,Float Glass - 4mm,2002,,Air,0.39,0.0687,14.56,0.5154,0.7238,0.1743,49.02,-2.1,-5.68,48.65,-0.59,-6.63,0.1835,Yes,Yes,0.521087,0.408089
EnthermalPlus,LUMI 4mm / Air 13.35mm / C270 4mm / Vacuum 0.25mm / Clear 4mm,25.4,SGG ECLAZ II 4mm,20754,ECLAZ II S2,4mm Clear,2027,LoEÂ² 270 S4,Float Glass - 4mm,2002,,Air,0.2991,0.0527,18.98,0.3415,0.6354,0.1478,45.49,-3.0,-3.64,46.03,-7.19,1.14,0.09,Yes,Yes,0.349547,0.310037
EnthermalPlus,LUMI 4mm / Air 13.35mm / C272 4mm / Vacuum 0.25mm / Clear 4mm,25.4,SGG ECLAZ II 4mm,20754,ECLAZ II S2,4 mm Clear,2012,LoEÂ² 272 S4,Float Glass - 4mm,2002,,Air,0.3195,0.0563,17.77,0.3799,0.6561,0.1356,43.72,-1.35,-3.95,44.05,-1.99,-0.66,0.1076,Yes,Yes,0.387790,0.332163
EnthermalPlus,LUMI 4mm / Air 13.35mm / C366 4mm / Vacuum 0.25mm / Clear 4mm,25.4,SGG ECLAZ II 4mm,20754,ECLAZ II S2,4mm Clear,2155,LoEÂ³ 366 S4,Float Glass - 4mm,2002,,Air,0.2525,0.0445,22.49,0.262,0.5909,0.1391,44.23,-1.38,-4.7,44.09,-0.13,-1.96,0.0334,Yes,Yes,0.269988,0.259102
EnthermalPlus,LUMI 4mm / Air 13.25mm / SB60 4mm / Vacuum 0.25mm / Clear 4mm,25.41,SGG ECLAZ II 4mm,20754,ECLAZ II S2,Clear  4mm,5282,SolarbanÂ® 60 S4,Clear Float Glass,413,,Air,0.2983,0.0525,19.04,0.3676,0.6562,0.137,43.93,-1.65,-4.13,44.4,-2.9,0.41,0.1277,Yes,Yes,0.375428,0.309152
EnthermalPlus,LUMI 4mm / Air 13.25mm / SB70 4mm / Vacuum 0.25mm / Clear 4mm,25.41,SGG ECLAZ II 4mm,20754,ECLAZ II S2,SolarbanÂ® 70 glass  4mm,5433,SolarbanÂ® 70 S4,Clear Float Glass,413,,Air,0.2461,0.0433,23.07,0.2578,0.6006,0.1593,47.05,-3.45,-5.04,46.75,-1.92,-5.68,0.0452,Yes,Yes,0.265183,0.252126
EnthermalPlus,LUMI 4mm / Air 13.15mm / LUMI 4mm / Vacuum 0.25mm / Clear 4mm,25.4,SGG ECLAZ II 4mm,20754,ECLAZ II S2,SGG ECLAZ II 4mm,20754,ECLAZ II S4,SGG PLANICLEAR 4mm,21011,,Air,0.3312,0.0583,17.14,0.524,0.7627,0.141,44.62,-1.19,-4.92,45.04,0.13,-4.93,0.2907,Yes,Yes,0.529027,0.344845
EnthermalPlus,ZEN 4mm / Air 13.35mm / C180 4mm / Vacuum 0.25mm / Clear 4mm,25.4,SGG ECLAZ ONE II 4mm,20762,ECLAZ ONE II S2,4mm Clear,2192,LoE 180 S4,Float Glass - 4mm,2002,,Air,0.3867,0.0681,14.69,0.4341,0.687,0.2302,55.39,-1.82,-7.69,52.36,-0.91,-8.17,0.1713,Yes,Yes,0.438803,0.403830
EnthermalPlus,ZEN 4mm / Air 13.35mm / C270 4mm / Vacuum 0.25mm / Clear 4mm,25.4,SGG ECLAZ ONE II 4mm,20762,ECLAZ ONE II S2,4mm Clear,2027,LoEÂ² 270 S4,Float Glass - 4mm,2002,,Air,0.2971,0.0523,19.11,0.3103,0.6022,0.2063,52.81,-2.41,-6.61,49.15,-7.08,-0.92,0.0851,Yes,Yes,0.316780,0.307550
EnthermalPlus,ZEN 4mm / Air 13.35mm / C272 4mm / Vacuum 0.25mm / Clear 4mm,25.4,SGG ECLAZ ONE II 4mm,20762,ECLAZ ONE II S2,4 mm Clear,2012,LoEÂ² 272 S4,Float Glass - 4mm,2002,,Air,0.3172,0.0559,17.9,0.3408,0.6214,0.1955,51.56,-1.21,-6.98,47.56,-2.17,-2.76,0.1013,Yes,Yes,0.347119,0.329316
EnthermalPlus,ZEN 4mm / Air 13.35mm / C366 4mm / Vacuum 0.25mm / Clear 4mm,25.4,SGG ECLAZ ONE II 4mm,20762,ECLAZ ONE II S2,4mm Clear,2155,LoEÂ³ 366 S4,Float Glass - 4mm,2002,,Air,0.251,0.0442,22.62,0.2434,0.5598,0.1985,51.91,-1.27,-7.44,46.98,-0.98,-3.46,0.0312,Yes,Yes,0.250110,0.257345
EnthermalPlus,ZEN 4mm / Air 13.25mm / SB60 4mm / Vacuum 0.25mm / Clear 4mm,25.41,SGG ECLAZ ONE II 4mm,20762,ECLAZ ONE II S2,Clear  4mm,5282,SolarbanÂ® 60 S4,Clear Float Glass,413,,Air,0.2963,0.0522,19.17,0.3313,0.6215,0.1968,51.71,-1.42,-7.07,47.88,-3.21,-1.73,0.1204,Yes,Yes,0.337561,0.306709
EnthermalPlus,ZEN 4mm / Air 13.25mm / SB70 4mm / Vacuum 0.25mm / Clear 4mm,25.41,SGG ECLAZ ONE II 4mm,20762,ECLAZ ONE II S2,SolarbanÂ® 70 glass  4mm,5433,SolarbanÂ® 70 S4,Clear Float Glass,413,,Air,0.2447,0.0431,23.2,0.2403,0.5697,0.2167,53.93,-2.84,-7.44,49.48,-2.59,-6.46,0.0421,Yes,Yes,0.246424,0.250482
EnthermalPlus,ZEN 4mm / Air 13.15mm / LUMI 4mm / Vacuum 0.25mm / Clear 4mm,25.4,SGG ECLAZ ONE II 4mm,20762,ECLAZ ONE II S2,SGG ECLAZ II 4mm,20754,ECLAZ II S4,SGG PLANICLEAR 4mm,21011,,Air,0.3288,0.0579,17.27,0.4472,0.7225,0.2003,52.19,-1.08,-7.53,49.58,-0.24,-7.04,0.27,Yes,Yes,0.451319,0.341863
EnthermalPlus,XTREME 4mm / Air 13.35mm / C180 4mm / Vacuum 0.25mm / Clear 4mm,25.4,SGG COOL-LITE XTREME 61-29 II 4mm,20979,COOL-LITE XTREME 61-29 II S2,4mm Clear,2192,LoE 180 S4,Float Glass - 4mm,2002,,Air,0.3866,0.0681,14.69,0.2119,0.5369,0.1443,45.07,-3.04,-7.75,51.74,-5.08,-3.92,0.1044,Yes,Yes,0.225091,0.403740
EnthermalPlus,XTREME 4mm / Air 13.35mm / C270 4mm / Vacuum 0.25mm / Clear 4mm,25.4,SGG COOL-LITE XTREME 61-29 II 4mm,20979,COOL-LITE XTREME 61-29 II S2,4mm Clear,2027,LoEÂ² 270 S4,Float Glass - 4mm,2002,,Air,0.297,0.0523,19.12,0.1857,0.4713,0.1294,42.84,-3.66,-6.42,48.6,-11.04,3.09,0.0531,Yes,Yes,0.196489,0.307497
EnthermalPlus,XTREME 4mm / Air 13.35mm / C272 4mm / Vacuum 0.25mm / Clear 4mm,25.4,SGG COOL-LITE XTREME 61-29 II 4mm,20979,COOL-LITE XTREME 61-29 II S2,4 mm Clear,2012,LoEÂ² 272 S4,Float Glass - 4mm,2002,,Air,0.3171,0.0558,17.91,0.1938,0.486,0.1227,41.77,-2.44,-6.54,46.95,-6.37,1.66,0.0646,Yes,Yes,0.205260,0.329256
EnthermalPlus,XTREME 4mm / Air 13.35mm / C366 4mm / Vacuum 0.25mm / Clear 4mm,25.4,SGG COOL-LITE XTREME 61-29 II 4mm,20979,COOL-LITE XTREME 61-29 II S2,4mm Clear,2155,LoEÂ³ 366 S4,Float Glass - 4mm,2002,,Air,0.251,0.0442,22.63,0.1659,0.4387,0.1244,42.05,-2.69,-6.99,46.45,-4.54,-0.1,0.0196,Yes,Yes,0.175232,0.257308
EnthermalPlus,XTREME 4mm / Air 13.25mm / SB60 4mm / Vacuum 0.25mm / Clear 4mm,25.41,SGG COOL-LITE XTREME 61-29 II 4mm,20979,COOL-LITE XTREME 61-29 II S2,Clear  4mm,5282,SolarbanÂ® 60 S4,Clear Float Glass,413,,Air,0.2962,0.0522,19.17,0.1934,0.4862,0.1236,41.91,-2.51,-6.65,47.28,-7.37,2.67,0.0739,Yes,Yes,0.203954,0.306658
EnthermalPlus,XTREME 4mm / Air 13.25mm / SB70 4mm / Vacuum 0.25mm / Clear 4mm,25.41,SGG COOL-LITE XTREME 61-29 II 4mm,20979,COOL-LITE XTREME 61-29 II S2,SolarbanÂ® 70 glass  4mm,5433,SolarbanÂ® 70 S4,Clear Float Glass,413,,Air,0.2447,0.0431,23.21,0.1677,0.4465,0.1354,43.75,-4.4,-7.33,48.97,-6.07,-3.7,0.0266,Yes,Yes,0.176555,0.250448
EnthermalPlus,XTREME 4mm / Air 13.15mm / LUMI 4mm / Vacuum 0.25mm / Clear 4mm,25.4,SGG COOL-LITE XTREME 61-29 II 4mm,20979,COOL-LITE XTREME 61-29 II S2,SGG ECLAZ II 4mm,20754,ECLAZ II S4,SGG PLANICLEAR 4mm,21011,,Air,0.3288,0.0579,17.27,0.2208,0.5646,0.1258,42.34,-2.37,-7.18,48.83,-5.24,-1.71,0.1599,Yes,Yes,0.231907,0.341801
EnthermalPlus,C180 4mm / Air 13.45mm / Clear 4mm / Vacuum 0.25mm / C180 4mm,25.4,4mm Clear,2192,LoE 180 S2,Float Glass - 4mm,2002,,4mm Clear,2192,LoE 180 S5,Air,0.3926,0.0691,14.46,0.5328,0.6906,0.202,52.26,-1.84,-7.04,52.26,-1.84,-7.04,0.1252,Yes,No,,
EnthermalPlus,C180 4mm / Air 13.45mm / Clear 4mm / Vacuum 0.25mm / C270 4mm,25.4,4mm Clear,2192,LoE 180 S2,Float Glass - 4mm,2002,,4mm Clear,2027,LoEÂ² 270 S5,Air,0.3007,0.053,18.88,0.4003,0.6065,0.1919,51.04,-5.7,-2.9,47.03,-3.52,-3.7,0.063,Yes,No,,
EnthermalPlus,C180 4mm / Air 13.45mm / Clear 4mm / Vacuum 0.25mm / C272 4mm,25.4,4mm Clear,2192,LoE 180 S2,Float Glass - 4mm,2002,,4 mm Clear,2012,LoEÂ² 272 S5,Air,0.3213,0.0566,17.67,0.4281,0.6258,0.1801,49.63,-2.45,-4.05,45.36,-1.4,-4.24,0.0765,Yes,No,,
EnthermalPlus,C180 4mm / Air 13.45mm / Clear 4mm / Vacuum 0.25mm / C366 4mm,25.4,4mm Clear,2192,LoE 180 S2,Float Glass - 4mm,2002,,4mm Clear,2155,LoEÂ³ 366 S5,Air,0.2537,0.0447,22.38,0.3474,0.5637,0.1835,50.01,-1.04,-4.89,44.91,-2.09,-4.61,0.0231,Yes,No,,
EnthermalPlus,C180 4mm / Air 13.36mm / Clear 4mm / Vacuum 0.25mm / SB60 4mm,25.41,4mm Clear,2192,LoE 180 S2,Clear Float Glass,413,,Clear  4mm,5282,SolarbanÂ® 60 S5,Air,0.2998,0.0528,18.94,0.413,0.626,0.1822,49.85,-2.9,-3.48,45.61,-2.12,-4.24,0.089,Yes,No,,
EnthermalPlus,C180 4mm / Air 13.36mm / Clear 4mm / Vacuum 0.25mm / SB70 4mm,25.41,4mm Clear,2192,LoE 180 S2,Clear Float Glass,413,,SolarbanÂ® 70 glass  4mm,5433,SolarbanÂ® 70 S5,Air,0.2472,0.0435,22.97,0.3228,0.5732,0.1975,51.69,-2.53,-6.78,48.27,-4.04,-5.07,0.0329,Yes,No,,
EnthermalPlus,C180 4mm / Air 13.25mm / Clear 4mm / Vacuum 0.25mm / LUMI 4mm,25.4,4mm Clear,2192,LoE 180 S2,SGG PLANICLEAR 4mm,21011,,SGG ECLAZ II 4mm,20754,ECLAZ II S5,Air,0.3331,0.0587,17.05,0.5418,0.7271,0.1791,49.56,-1.18,-6.26,48.22,-1.25,-6.02,0.1938,Yes,No,,
EnthermalPlus,C270 4mm / Air 13.45mm / Clear 4mm / Vacuum 0.25mm / C180 4mm,25.4,4mm Clear,2027,LoEÂ² 270 S2,Float Glass - 4mm,2002,,4mm Clear,2192,LoE 180 S5,Air,0.3881,0.0684,14.63,0.3164,0.6065,0.1596,47.03,-3.52,-3.7,51.04,-5.7,-2.9,0.063,Yes,No,,
EnthermalPlus,C270 4mm / Air 13.45mm / Clear 4mm / Vacuum 0.25mm / C270 4mm,25.4,4mm Clear,2027,LoEÂ² 270 S2,Float Glass - 4mm,2002,,4mm Clear,2027,LoEÂ² 270 S5,Air,0.2979,0.0525,19.06,0.2955,0.533,0.1518,45.92,-7.02,0.15,45.92,-7.02,0.15,0.0344,Yes,No,,
EnthermalPlus,C270 4mm / Air 13.45mm / Clear 4mm / Vacuum 0.25mm / C272 4mm,25.4,4mm Clear,2027,LoEÂ² 270 S2,Float Glass - 4mm,2002,,4 mm Clear,2012,LoEÂ² 272 S5,Air,0.3182,0.056,17.85,0.305,0.55,0.1426,44.63,-4.08,-0.83,44.11,-5.39,0.24,0.0422,Yes,No,,
EnthermalPlus,C270 4mm / Air 13.45mm / Clear 4mm / Vacuum 0.25mm / C366 4mm,25.4,4mm Clear,2027,LoEÂ² 270 S2,Float Glass - 4mm,2002,,4mm Clear,2155,LoEÂ³ 366 S5,Air,0.2516,0.0443,22.57,0.2743,0.4957,0.1451,44.97,-2.9,-1.63,43.89,-5.08,-1.39,0.0122,Yes,No,,
EnthermalPlus,C270 4mm / Air 13.36mm / Clear 4mm / Vacuum 0.25mm / SB60 4mm,25.41,4mm Clear,2027,LoEÂ² 270 S2,Clear Float Glass,413,,Clear  4mm,5282,SolarbanÂ® 60 S5,Air,0.297,0.0523,19.12,0.2991,0.5501,0.1443,44.84,-4.44,-0.31,44.38,-5.98,0.07,0.0465,Yes,No,,
EnthermalPlus,C270 4mm / Air 13.36mm / Clear 4mm / Vacuum 0.25mm / SB70 4mm,25.41,4mm Clear,2027,LoEÂ² 270 S2,Clear Float Glass,413,,SolarbanÂ® 70 glass  4mm,5433,SolarbanÂ® 70 S5,Air,0.2453,0.0432,23.15,0.2571,0.5039,0.1559,46.49,-4.37,-3.4,47.32,-6.89,-2.32,0.0169,Yes,No,,
EnthermalPlus,C270 4mm / Air 13.25mm / Clear 4mm / Vacuum 0.25mm / LUMI 4mm,25.4,4mm Clear,2027,LoEÂ² 270 S2,SGG PLANICLEAR 4mm,21011,,SGG ECLAZ II 4mm,20754,ECLAZ II S5,Air,0.3298,0.0581,17.22,0.328,0.6388,0.1418,44.57,-2.89,-2.89,46.67,-6.22,-0.49,0.0944,Yes,No,,
EnthermalPlus,C272 4mm / Air 13.45mm / Clear 4mm / Vacuum 0.25mm / C180 4mm,25.4,4 mm Clear,2012,LoEÂ² 272 S2,Float Glass - 4mm,2002,,4mm Clear,2192,LoE 180 S5,Air,0.3891,0.0685,14.59,0.3575,0.6258,0.1477,45.36,-1.4,-4.24,49.63,-2.45,-4.05,0.0765,Yes,No,,
EnthermalPlus,C272 4mm / Air 13.45mm / Clear 4mm / Vacuum 0.25mm / C270 4mm,25.4,4 mm Clear,2012,LoEÂ² 272 S2,Float Glass - 4mm,2002,,4mm Clear,2027,LoEÂ² 270 S5,Air,0.2986,0.0526,19.02,0.3224,0.55,0.1393,44.11,-5.39,0.24,44.63,-4.08,-0.83,0.0422,Yes,No,,
EnthermalPlus,C272 4mm / Air 13.45mm / Clear 4mm / Vacuum 0.25mm / C272 4mm,25.4,4 mm Clear,2012,LoEÂ² 272 S2,Float Glass - 4mm,2002,,4 mm Clear,2012,LoEÂ² 272 S5,Air,0.3189,0.0562,17.81,0.3352,0.5678,0.1296,42.66,-2.06,-0.9,42.66,-2.06,-0.9,0.0528,Yes,No,,
EnthermalPlus,C272 4mm / Air 13.45mm / Clear 4mm / Vacuum 0.25mm / C366 4mm,25.4,4 mm Clear,2012,LoEÂ² 272 S2,Float Glass - 4mm,2002,,4mm Clear,2155,LoEÂ³ 366 S5,Air,0.2521,0.0444,22.53,0.2938,0.5115,0.1323,43.05,-0.67,-1.86,42.67,-2.27,-2.29,0.0151,Yes,No,,
EnthermalPlus,C272 4mm / Air 13.36mm / Clear 4mm / Vacuum 0.25mm / SB60 4mm,25.41,4 mm Clear,2012,LoEÂ² 272 S2,Clear Float Glass,413,,Clear  4mm,5282,SolarbanÂ® 60 S5,Air,0.2977,0.0524,19.08,0.3276,0.5679,0.1313,42.9,-2.51,-0.29,42.93,-2.63,-1.07,0.0566,Yes,No,,
EnthermalPlus,C272 4mm / Air 13.36mm / Clear 4mm / Vacuum 0.25mm / SB70 4mm,25.41,4 mm Clear,2012,LoEÂ² 272 S2,Clear Float Glass,413,,SolarbanÂ® 70 glass  4mm,5433,SolarbanÂ® 70 S5,Air,0.2457,0.0433,23.11,0.2742,0.5198,0.1438,44.77,-2.23,-4.01,46.22,-4.34,-3.24,0.0214,Yes,No,,
EnthermalPlus,C272 4mm / Air 13.25mm / Clear 4mm / Vacuum 0.25mm / LUMI 4mm,25.4,4 mm Clear,2012,LoEÂ² 272 S2,SGG PLANICLEAR 4mm,21011,,SGG ECLAZ II 4mm,20754,ECLAZ II S5,Air,0.3305,0.0582,17.18,0.3706,0.6596,0.1287,42.6,-0.71,-3.28,44.87,-2.08,-1.9,0.1132,Yes,No,,
EnthermalPlus,C340 4mm / Air 13.45mm / Clear 4mm / Vacuum 0.25mm / C180 4mm,25.4,4mm Clear,2165,LoEÂ³ 340 S2,Float Glass - 4mm,2002,,4mm Clear,2192,LoE 180 S5,Air,0.3871,0.0682,14.67,0.1474,0.3392,0.1451,45.2,-6.17,-13.73,53.01,-2.86,-2.76,0.0099,Yes,No,,
EnthermalPlus,C340 4mm / Air 13.45mm / Clear 4mm / Vacuum 0.25mm / C270 4mm,25.4,4mm Clear,2165,LoEÂ³ 340 S2,Float Glass - 4mm,2002,,4mm Clear,2027,LoEÂ² 270 S5,Air,0.2973,0.0524,19.1,0.144,0.2983,0.1427,44.82,-7.38,-12.31,47.69,-4.69,0.39,0.0051,Yes,No,,
EnthermalPlus,C340 4mm / Air 13.45mm / Clear 4mm / Vacuum 0.25mm / C272 4mm,25.4,4mm Clear,2165,LoEÂ³ 340 S2,Float Glass - 4mm,2002,,4 mm Clear,2012,LoEÂ² 272 S5,Air,0.3175,0.0559,17.89,0.1472,0.3074,0.1395,44.35,-6.33,-12.56,46.12,-2.54,0.1,0.0064,Yes,No,,
EnthermalPlus,C340 4mm / Air 13.45mm / Clear 4mm / Vacuum 0.25mm / C366 4mm,25.4,4mm Clear,2165,LoEÂ³ 340 S2,Float Glass - 4mm,2002,,4mm Clear,2155,LoEÂ³ 366 S5,Air,0.2512,0.0442,22.61,0.1399,0.2779,0.1402,44.45,-5.98,-12.82,45.5,-3.65,-0.51,0.0019,Yes,No,,
EnthermalPlus,C340 4mm / Air 13.36mm / Clear 4mm / Vacuum 0.25mm / SB60 4mm,25.41,4mm Clear,2165,LoEÂ³ 340 S2,Clear Float Glass,413,,Clear  4mm,5282,SolarbanÂ® 60 S5,Air,0.2964,0.0522,19.15,0.1449,0.3077,0.1401,44.42,-6.41,-12.41,46.36,-3.34,0.16,0.0071,Yes,No,,
EnthermalPlus,C340 4mm / Air 13.36mm / Clear 4mm / Vacuum 0.25mm / SB70 4mm,25.41,4mm Clear,2165,LoEÂ³ 340 S2,Clear Float Glass,413,,SolarbanÂ® 70 glass  4mm,5433,SolarbanÂ® 70 S5,Air,0.2448,0.0431,23.19,0.1337,0.2824,0.1439,45.0,-6.57,-13.36,48.83,-5.31,-1.68,0.0028,Yes,No,,
EnthermalPlus,C340 4mm / Air 13.25mm / Clear 4mm / Vacuum 0.25mm / LUMI 4mm,25.4,4mm Clear,2165,LoEÂ³ 340 S2,SGG PLANICLEAR 4mm,21011,,SGG ECLAZ II 4mm,20754,ECLAZ II S5,Air,0.3291,0.058,17.25,0.1511,0.3569,0.1393,44.35,-5.86,-13.28,49.16,-2.45,-0.61,0.015,Yes,No,,
EnthermalPlus,C366 4mm / Air 13.45mm / Clear 4mm / Vacuum 0.25mm / C180 4mm,25.4,4mm Clear,2155,LoEÂ³ 366 S2,Float Glass - 4mm,2002,,4mm Clear,2192,LoE 180 S5,Air,0.3859,0.068,14.72,0.2368,0.5637,0.1444,44.91,-2.09,-4.61,50.01,-1.04,-4.89,0.0231,Yes,No,,
EnthermalPlus,C366 4mm / Air 13.45mm / Clear 4mm / Vacuum 0.25mm / C270 4mm,25.4,4mm Clear,2155,LoEÂ³ 366 S2,Float Glass - 4mm,2002,,4mm Clear,2027,LoEÂ² 270 S5,Air,0.2966,0.0522,19.15,0.2344,0.4957,0.1376,43.89,-5.08,-1.39,44.97,-2.9,-1.63,0.0122,Yes,No,,
EnthermalPlus,C366 4mm / Air 13.45mm / Clear 4mm / Vacuum 0.25mm / C272 4mm,25.4,4mm Clear,2155,LoEÂ³ 366 S2,Float Glass - 4mm,2002,,4 mm Clear,2012,LoEÂ² 272 S5,Air,0.3166,0.0558,17.93,0.239,0.5115,0.1296,42.67,-2.27,-2.29,43.05,-0.67,-1.86,0.0151,Yes,No,,
EnthermalPlus,C366 4mm / Air 13.45mm / Clear 4mm / Vacuum 0.25mm / C366 4mm,25.4,4mm Clear,2155,LoEÂ³ 366 S2,Float Glass - 4mm,2002,,4mm Clear,2155,LoEÂ³ 366 S5,Air,0.2506,0.0441,22.66,0.2282,0.4615,0.1316,42.97,-1.4,-2.9,42.97,-1.4,-2.9,0.0044,Yes,No,,
EnthermalPlus,C366 4mm / Air 13.36mm / Clear 4mm / Vacuum 0.25mm / SB60 4mm,25.41,4mm Clear,2155,LoEÂ³ 366 S2,Clear Float Glass,413,,Clear  4mm,5282,SolarbanÂ® 60 S5,Air,0.2957,0.0521,19.2,0.2357,0.5117,0.131,42.87,-2.57,-1.83,43.31,-1.29,-1.98,0.0167,Yes,No,,
EnthermalPlus,C366 4mm / Air 13.36mm / Clear 4mm / Vacuum 0.25mm / SB70 4mm,25.41,4mm Clear,2155,LoEÂ³ 366 S2,Clear Float Glass,413,,SolarbanÂ® 70 glass  4mm,5433,SolarbanÂ® 70 S5,Air,0.2443,0.043,23.24,0.217,0.469,0.141,44.39,-3.11,-4.21,46.49,-3.53,-3.77,0.0064,Yes,No,,
EnthermalPlus,C366 4mm / Air 13.25mm / Clear 4mm / Vacuum 0.25mm / LUMI 4mm,25.4,4mm Clear,2155,LoEÂ³ 366 S2,SGG PLANICLEAR 4mm,21011,,SGG ECLAZ II 4mm,20754,ECLAZ II S5,Air,0.3282,0.0578,17.3,0.2449,0.594,0.1289,42.62,-1.16,-4.1,45.37,-0.22,-3.09,0.0349,Yes,No,,
EnthermalPlus,Q452 4mm / Air 13.45mm / Clear 4mm / Vacuum 0.25mm / C180 4mm,25.4,4mm Clear,2105,Quad LoE 452 S2,Float Glass - 4mm,2002,,4mm Clear,2192,LoE 180 S5,Air,0.3856,0.0679,14.73,0.1869,0.4563,0.1174,40.98,-3.91,-3.11,52.69,-4.74,-1.9,0.0066,Yes,No,,
EnthermalPlus,Q452 4mm / Air 13.45mm / Clear 4mm / Vacuum 0.25mm / C270 4mm,25.4,4mm Clear,2105,Quad LoE 452 S2,Float Glass - 4mm,2002,,4mm Clear,2027,LoEÂ² 270 S5,Air,0.2964,0.0522,19.16,0.1848,0.401,0.113,40.23,-5.96,-0.82,47.43,-6.09,1.05,0.0037,Yes,No,,
EnthermalPlus,Q452 4mm / Air 13.45mm / Clear 4mm / Vacuum 0.25mm / C272 4mm,25.4,4mm Clear,2105,Quad LoE 452 S2,Float Glass - 4mm,2002,,4 mm Clear,2012,LoEÂ² 272 S5,Air,0.3164,0.0557,17.95,0.1883,0.4135,0.1076,39.3,-3.81,-1.45,45.81,-4.36,1.18,0.0046,Yes,No,,
EnthermalPlus,Q452 4mm / Air 13.45mm / Clear 4mm / Vacuum 0.25mm / C366 4mm,25.4,4mm Clear,2105,Quad LoE 452 S2,Float Glass - 4mm,2002,,4mm Clear,2155,LoEÂ³ 366 S5,Air,0.2505,0.0441,22.67,0.1806,0.3733,0.1089,39.51,-3.19,-1.86,45.29,-4.39,-0.42,0.0013,Yes,No,,
EnthermalPlus,Q452 4mm / Air 13.36mm / Clear 4mm / Vacuum 0.25mm / SB60 4mm,25.41,4mm Clear,2105,Quad LoE 452 S2,Clear Float Glass,413,,Clear  4mm,5282,SolarbanÂ® 60 S5,Air,0.2955,0.052,19.22,0.1858,0.4138,0.1086,39.45,-4.02,-1.13,46.06,-5.01,1.04,0.0049,Yes,No,,
EnthermalPlus,Q452 4mm / Air 13.36mm / Clear 4mm / Vacuum 0.25mm / SB70 4mm,25.41,4mm Clear,2105,Quad LoE 452 S2,Clear Float Glass,413,,SolarbanÂ® 70 glass  4mm,5433,SolarbanÂ® 70 S5,Air,0.2442,0.043,23.25,0.1726,0.3795,0.1152,40.59,-4.66,-2.67,48.63,-6.12,-1.33,0.0018,Yes,No,,
EnthermalPlus,Q452 4mm / Air 13.25mm / Clear 4mm / Vacuum 0.25mm / LUMI 4mm,25.4,4mm Clear,2105,Quad LoE 452 S2,SGG PLANICLEAR 4mm,21011,,SGG ECLAZ II 4mm,20754,ECLAZ II S5,Air,0.328,0.0578,17.31,0.1922,0.4802,0.1072,39.26,-3.03,-2.76,48.75,-4.92,0.62,0.0098,Yes,No,,
EnthermalPlus,SB60 4mm / Air 13.44mm / Clear 4mm / Vacuum 0.25mm / C180 4mm,25.39,Clear  4mm,5282,SolarbanÂ® 60 S2,Float Glass - 4mm,2002,,4mm Clear,2192,LoE 180 S5,Air,0.3881,0.0683,14.63,0.3449,0.6337,0.1495,45.63,-1.87,-4.38,49.8,-2.68,-3.5,0.0902,Yes,No,,
EnthermalPlus,SB60 4mm / Air 13.44mm / Clear 4mm / Vacuum 0.25mm / C270 4mm,25.39,Clear  4mm,5282,SolarbanÂ® 60 S2,Float Glass - 4mm,2002,,4mm Clear,2027,LoEÂ² 270 S5,Air,0.2979,0.0525,19.06,0.318,0.5569,0.141,44.36,-5.86,0.06,44.79,-4.25,-0.32,0.0471,Yes,No,,
EnthermalPlus,SB60 4mm / Air 13.44mm / Clear 4mm / Vacuum 0.25mm / C272 4mm,25.39,Clear  4mm,5282,SolarbanÂ® 60 S2,Float Glass - 4mm,2002,,4 mm Clear,2012,LoEÂ² 272 S5,Air,0.3182,0.056,17.85,0.3292,0.5749,0.131,42.88,-2.43,-1.11,42.85,-2.29,-0.31,0.0573,Yes,No,,
EnthermalPlus,SB60 4mm / Air 13.44mm / Clear 4mm / Vacuum 0.25mm / C366 4mm,25.39,Clear  4mm,5282,SolarbanÂ® 60 S2,Float Glass - 4mm,2002,,4mm Clear,2155,LoEÂ³ 366 S5,Air,0.2516,0.0443,22.57,0.2926,0.518,0.1337,43.27,-1.05,-2.04,42.83,-2.4,-1.85,0.0169,Yes,No,,
EnthermalPlus,SB60 4mm / Air 13.34mm / Clear 4mm / Vacuum 0.25mm / SB60 4mm,25.39,Clear  4mm,5282,SolarbanÂ® 60 S2,Clear Float Glass,413,,Clear  4mm,5282,SolarbanÂ® 60 S5,Air,0.297,0.0523,19.12,0.3226,0.575,0.1327,43.11,-2.88,-0.5,43.11,-2.85,-0.5,0.0652,Yes,No,,
EnthermalPlus,SB60 4mm / Air 13.34mm / Clear 4mm / Vacuum 0.25mm / SB70 4mm,25.39,Clear  4mm,5282,SolarbanÂ® 60 S2,Clear Float Glass,413,,SolarbanÂ® 70 glass  4mm,5433,SolarbanÂ® 70 S5,Air,0.2453,0.0432,23.15,0.2735,0.5264,0.1455,45.02,-2.74,-4.1,46.37,-4.45,-2.82,0.0237,Yes,No,,
EnthermalPlus,SB60 4mm / Air 13.24mm / Clear 4mm / Vacuum 0.25mm / LUMI 4mm,25.39,Clear  4mm,5282,SolarbanÂ® 60 S2,SGG PLANICLEAR 4mm,21011,,SGG ECLAZ II 4mm,20754,ECLAZ II S5,Air,0.3298,0.0581,17.22,0.3575,0.6679,0.1301,42.81,-1.07,-3.49,45.09,-2.39,-1.17,0.1376,Yes,No,,
EnthermalPlus,SB60 Solargray 4mm / Air 13.44mm / Clear 4mm / Vacuum 0.25mm / C180 4mm,25.39,SolargrayÂ®  4mm,5287,SolarbanÂ® 60 S2,Float Glass - 4mm,2002,,4mm Clear,2192,LoE 180 S5,Air,0.3881,0.0683,14.63,0.2325,0.3925,0.0842,34.86,-0.08,-3.87,48.38,-2.34,-4.02,0.0517,Yes,No,,
EnthermalPlus,SB60 Solargray 4mm / Air 13.44mm / Clear 4mm / Vacuum 0.25mm / C270 4mm,25.39,SolargrayÂ®  4mm,5287,SolarbanÂ® 60 S2,Float Glass - 4mm,2002,,4mm Clear,2027,LoEÂ² 270 S5,Air,0.2979,0.0525,19.06,0.2116,0.345,0.0809,34.14,-2.35,-1.1,43.51,-3.92,-0.72,0.0279,Yes,No,,
EnthermalPlus,SB60 Solargray 4mm / Air 13.44mm / Clear 4mm / Vacuum 0.25mm / C272 4mm,25.39,SolargrayÂ®  4mm,5287,SolarbanÂ® 60 S2,Float Glass - 4mm,2002,,4 mm Clear,2012,LoEÂ² 272 S5,Air,0.3182,0.056,17.85,0.2198,0.3563,0.0771,33.33,-0.53,-1.76,41.39,-1.92,-0.75,0.0343,Yes,No,,
EnthermalPlus,SB60 Solargray 4mm / Air 13.44mm / Clear 4mm / Vacuum 0.25mm / C366 4mm,25.39,SolargrayÂ®  4mm,5287,SolarbanÂ® 60 S2,Float Glass - 4mm,2002,,4mm Clear,2155,LoEÂ³ 366 S5,Air,0.2516,0.0443,22.57,0.1923,0.321,0.0782,33.57,0.26,-2.33,41.64,-1.9,-2.29,0.0099,Yes,No,,
EnthermalPlus,SB60 Solargray 4mm / Air 13.34mm / Clear 4mm / Vacuum 0.25mm / SB60 4mm,25.39,SolargrayÂ®  4mm,5287,SolarbanÂ® 60 S2,Clear Float Glass,413,,Clear  4mm,5282,SolarbanÂ® 60 S5,Air,0.297,0.0523,19.12,0.2149,0.3564,0.0778,33.47,-0.8,-1.4,41.66,-2.42,-0.96,0.038,Yes,No,,
EnthermalPlus,SB60 Solargray 4mm / Air 13.34mm / Clear 4mm / Vacuum 0.25mm / SB70 4mm,25.39,SolargrayÂ®  4mm,5287,SolarbanÂ® 60 S2,Clear Float Glass,413,,SolarbanÂ® 70 glass  4mm,5433,SolarbanÂ® 70 S5,Air,0.2453,0.0432,23.15,0.1793,0.3261,0.0828,34.54,-0.44,-3.71,45.28,-4.08,-3.33,0.014,Yes,No,,
EnthermalPlus,SB60 Solargray 4mm / Air 13.24mm / Clear 4mm / Vacuum 0.25mm / LUMI 4mm,25.39,SolargrayÂ®  4mm,5287,SolarbanÂ® 60 S2,SGG PLANICLEAR 4mm,21011,,SGG ECLAZ II 4mm,20754,ECLAZ II S5,Air,0.3298,0.0581,17.22,0.2391,0.4139,0.0767,33.29,0.24,-3.16,43.25,-1.98,-1.72,0.0767,Yes,No,,
EnthermalPlus,SB70 4mm / Air 13.44mm / Clear 4mm / Vacuum 0.25mm / C180 4mm,25.39,SolarbanÂ® 70 glass  4mm,5433,SolarbanÂ® 70 S2,Float Glass - 4mm,2002,,4mm Clear,2192,LoE 180 S5,Air,0.3856,0.0679,14.73,0.236,0.5802,0.1694,48.28,-3.86,-5.17,51.69,-2.27,-6.91,0.0334,Yes,No,,
EnthermalPlus,SB70 4mm / Air 13.44mm / Clear 4mm / Vacuum 0.25mm / C270 4mm,25.39,SolarbanÂ® 70 glass  4mm,5433,SolarbanÂ® 70 S2,Float Glass - 4mm,2002,,4mm Clear,2027,LoEÂ² 270 S5,Air,0.2964,0.0522,19.16,0.2353,0.5101,0.1622,47.31,-6.81,-2.33,46.49,-4.15,-3.52,0.0171,Yes,No,,
EnthermalPlus,SB70 4mm / Air 13.44mm / Clear 4mm / Vacuum 0.25mm / C272 4mm,25.39,SolarbanÂ® 70 glass  4mm,5433,SolarbanÂ® 70 S2,Float Glass - 4mm,2002,,4 mm Clear,2012,LoEÂ² 272 S5,Air,0.3164,0.0557,17.95,0.2392,0.5262,0.1537,46.18,-4.2,-3.26,44.77,-1.97,-4.15,0.0217,Yes,No,,
EnthermalPlus,SB70 4mm / Air 13.44mm / Clear 4mm / Vacuum 0.25mm / C366 4mm,25.39,SolarbanÂ® 70 glass  4mm,5433,SolarbanÂ® 70 S2,Float Glass - 4mm,2002,,4mm Clear,2155,LoEÂ³ 366 S5,Air,0.2505,0.0441,22.67,0.2307,0.4747,0.1559,46.45,-3.37,-3.81,44.38,-2.93,-4.31,0.0065,Yes,No,,
EnthermalPlus,SB70 4mm / Air 13.34mm / Clear 4mm / Vacuum 0.25mm / SB60 4mm,25.39,SolarbanÂ® 70 glass  4mm,5433,SolarbanÂ® 70 S2,Clear Float Glass,413,,Clear  4mm,5282,SolarbanÂ® 60 S5,Air,0.2955,0.052,19.21,0.2361,0.5264,0.1553,46.37,-4.47,-2.82,45.02,-2.71,-4.1,0.0237,Yes,No,,
EnthermalPlus,SB70 4mm / Air 13.34mm / Clear 4mm / Vacuum 0.25mm / SB70 4mm,25.39,SolarbanÂ® 70 glass  4mm,5433,SolarbanÂ® 70 S2,Clear Float Glass,413,,SolarbanÂ® 70 glass  4mm,5433,SolarbanÂ® 70 S5,Air,0.2442,0.043,23.25,0.2202,0.4828,0.1658,47.78,-4.89,-4.97,47.78,-4.87,-4.97,0.0098,Yes,No,,
EnthermalPlus,SB70 4mm / Air 13.24mm / Clear 4mm / Vacuum 0.25mm / LUMI 4mm,25.39,SolarbanÂ® 70 glass  4mm,5433,SolarbanÂ® 70 S2,SGG PLANICLEAR 4mm,21011,,SGG ECLAZ II 4mm,20754,ECLAZ II S5,Air,0.328,0.0578,17.31,0.2439,0.611,0.153,46.13,-3.16,-4.87,47.5,-1.73,-5.87,0.0504,Yes,No,,
EnthermalPlus,LUMI 4mm / Air 13.35mm / Clear 4mm / Vacuum 0.25mm / C180 4mm,25.4,SGG ECLAZ II 4mm,20754,ECLAZ II S2,Float Glass - 4mm,2002,,4mm Clear,2192,LoE 180 S5,Air,0.39,0.0687,14.56,0.5409,0.7236,0.168,48.22,-1.43,-6.02,49.58,-1.34,-6.26,0.1847,Yes,Yes,0.544953,0.408089
EnthermalPlus,LUMI 4mm / Air 13.35mm / Clear 4mm / Vacuum 0.25mm / C270 4mm,25.4,SGG ECLAZ II 4mm,20754,ECLAZ II S2,Float Glass - 4mm,2002,,4mm Clear,2027,LoEÂ² 270 S5,Air,0.2991,0.0527,18.98,0.42,0.6357,0.1569,46.69,-6.34,-0.54,44.59,-3.03,-2.88,0.0907,Yes,Yes,0.423525,0.310037
EnthermalPlus,LUMI 4mm / Air 13.35mm / Clear 4mm / Vacuum 0.25mm / C272 4mm,25.4,SGG ECLAZ II 4mm,20754,ECLAZ II S2,Float Glass - 4mm,2002,,4 mm Clear,2012,LoEÂ² 272 S5,Air,0.3195,0.0563,17.77,0.4473,0.6564,0.1439,44.9,-2.22,-1.93,42.62,-0.87,-3.27,0.1088,Yes,Yes,0.450957,0.332163
EnthermalPlus,LUMI 4mm / Air 13.35mm / Clear 4mm / Vacuum 0.25mm / C366 4mm,25.4,SGG ECLAZ II 4mm,20754,ECLAZ II S2,Float Glass - 4mm,2002,,4mm Clear,2155,LoEÂ³ 366 S5,Air,0.2525,0.0445,22.49,0.3658,0.5912,0.1476,45.39,-0.39,-3.11,42.64,-1.29,-4.1,0.0334,Yes,Yes,0.368770,0.259102
EnthermalPlus,LUMI 4mm / Air 13.25mm / Clear 4mm / Vacuum 0.25mm / SB60 4mm,25.41,SGG ECLAZ II 4mm,20754,ECLAZ II S2,Clear Float Glass,413,,Clear  4mm,5282,SolarbanÂ® 60 S5,Air,0.2982,0.0525,19.04,0.4326,0.6565,0.1462,45.18,-2.8,-1.19,42.88,-1.47,-3.38,0.1298,Yes,Yes,0.436448,0.309153
EnthermalPlus,LUMI 4mm / Air 13.25mm / Clear 4mm / Vacuum 0.25mm / SB70 4mm,25.41,SGG ECLAZ II 4mm,20754,ECLAZ II S2,Clear Float Glass,413,,SolarbanÂ® 70 glass  4mm,5433,SolarbanÂ® 70 S5,Air,0.2461,0.0433,23.07,0.339,0.6007,0.1629,47.51,-2.26,-5.7,46.19,-3.44,-4.79,0.0473,Yes,Yes,0.342725,0.252127
EnthermalPlus,LUMI 4mm / Air 13.15mm / Clear 4mm / Vacuum 0.25mm / LUMI 4mm,25.4,SGG ECLAZ II 4mm,20754,ECLAZ II S2,SGG PLANICLEAR 4mm,21011,,SGG ECLAZ II 4mm,20754,ECLAZ II S5,Air,0.3312,0.0583,17.14,0.5539,0.7627,0.1427,44.82,-0.58,-4.86,44.81,-0.65,-4.86,0.2932,Yes,Yes,0.557281,0.344845
EnthermalPlus,ZEN 4mm / Air 13.35mm / Clear 4mm / Vacuum 0.25mm / C180 4mm,25.4,SGG ECLAZ ONE II 4mm,20762,ECLAZ ONE II S2,Float Glass - 4mm,2002,,4mm Clear,2192,LoE 180 S5,Air,0.3867,0.0681,14.68,0.4547,0.6865,0.2246,54.79,-1.33,-7.98,53.19,-1.58,-7.81,0.172,Yes,Yes,0.458127,0.403830
EnthermalPlus,ZEN 4mm / Air 13.35mm / Clear 4mm / Vacuum 0.25mm / C270 4mm,25.4,SGG ECLAZ ONE II 4mm,20762,ECLAZ ONE II S2,Float Glass - 4mm,2002,,4mm Clear,2027,LoEÂ² 270 S5,Air,0.2971,0.0523,19.11,0.3804,0.6029,0.2145,53.67,-4.79,-4.44,47.85,-3.34,-4.5,0.0855,Yes,Yes,0.383012,0.307550
EnthermalPlus,ZEN 4mm / Air 13.35mm / Clear 4mm / Vacuum 0.25mm / C272 4mm,25.4,SGG ECLAZ ONE II 4mm,20762,ECLAZ ONE II S2,Float Glass - 4mm,2002,,4 mm Clear,2012,LoEÂ² 272 S5,Air,0.3172,0.0559,17.9,0.4005,0.622,0.2029,52.39,-1.82,-5.56,46.28,-1.19,-5.07,0.102,Yes,Yes,0.403255,0.329316
EnthermalPlus,ZEN 4mm / Air 13.35mm / Clear 4mm / Vacuum 0.25mm / C366 4mm,25.4,SGG ECLAZ ONE II 4mm,20762,ECLAZ ONE II S2,Float Glass - 4mm,2002,,4mm Clear,2155,LoEÂ³ 366 S5,Air,0.251,0.0442,22.62,0.3373,0.5603,0.2062,52.74,-0.58,-6.27,45.67,-2.07,-5.4,0.0312,Yes,Yes,0.339600,0.257345
EnthermalPlus,ZEN 4mm / Air 13.25mm / Clear 4mm / Vacuum 0.25mm / SB60 4mm,25.41,SGG ECLAZ ONE II 4mm,20762,ECLAZ ONE II S2,Clear Float Glass,413,,Clear  4mm,5282,SolarbanÂ® 60 S5,Air,0.2962,0.0522,19.17,0.3887,0.6221,0.205,52.6,-2.22,-5.04,46.53,-1.95,-5.06,0.1216,Yes,Yes,0.391641,0.306709
EnthermalPlus,ZEN 4mm / Air 13.25mm / Clear 4mm / Vacuum 0.25mm / SB70 4mm,25.41,SGG ECLAZ ONE II 4mm,20762,ECLAZ ONE II S2,Clear Float Glass,413,,SolarbanÂ® 70 glass  4mm,5433,SolarbanÂ® 70 S5,Air,0.2447,0.0431,23.2,0.3134,0.5699,0.2199,54.27,-1.99,-7.84,48.97,-3.99,-5.67,0.0434,Yes,Yes,0.316314,0.250482
EnthermalPlus,ZEN 4mm / Air 13.15mm / Clear 4mm / Vacuum 0.25mm / LUMI 4mm,25.4,SGG ECLAZ ONE II 4mm,20762,ECLAZ ONE II S2,SGG PLANICLEAR 4mm,21011,,SGG ECLAZ II 4mm,20754,ECLAZ II S5,Air,0.3288,0.0579,17.27,0.4696,0.7226,0.2019,52.33,-0.67,-7.47,49.38,-0.91,-7.0,0.2717,Yes,Yes,0.472548,0.341863
EnthermalPlus,XTREME 4mm / Air 13.35mm / Clear 4mm / Vacuum 0.25mm / C180 4mm,25.4,SGG COOL-LITE XTREME 61-29 II 4mm,20979,COOL-LITE XTREME 61-29 II S2,Float Glass - 4mm,2002,,4mm Clear,2192,LoE 180 S5,Air,0.3867,0.0681,14.68,0.2199,0.5365,0.1408,44.56,-2.58,-7.94,52.58,-5.67,-3.64,0.1051,Yes,Yes,0.232590,0.403740
EnthermalPlus,XTREME 4mm / Air 13.35mm / Clear 4mm / Vacuum 0.25mm / C270 4mm,25.4,SGG COOL-LITE XTREME 61-29 II 4mm,20979,COOL-LITE XTREME 61-29 II S2,Float Glass - 4mm,2002,,4mm Clear,2027,LoEÂ² 270 S5,Air,0.2971,0.0523,19.11,0.2211,0.4718,0.1345,43.59,-5.8,-4.54,47.28,-7.29,-0.67,0.0535,Yes,Yes,0.230166,0.307497
EnthermalPlus,XTREME 4mm / Air 13.35mm / Clear 4mm / Vacuum 0.25mm / C272 4mm,25.4,SGG COOL-LITE XTREME 61-29 II 4mm,20979,COOL-LITE XTREME 61-29 II S2,Float Glass - 4mm,2002,,4 mm Clear,2012,LoEÂ² 272 S5,Air,0.3172,0.0559,17.9,0.224,0.4864,0.1272,42.47,-3.14,-5.38,45.65,-5.51,-0.71,0.0653,Yes,Yes,0.233820,0.329256
EnthermalPlus,XTREME 4mm / Air 13.35mm / Clear 4mm / Vacuum 0.25mm / C366 4mm,25.4,SGG COOL-LITE XTREME 61-29 II 4mm,20979,COOL-LITE XTREME 61-29 II S2,Float Glass - 4mm,2002,,4mm Clear,2155,LoEÂ³ 366 S5,Air,0.251,0.0442,22.62,0.2172,0.439,0.1289,42.72,-2.24,-6.15,45.12,-5.84,-2.06,0.0195,Yes,Yes,0.224452,0.257308
