Repository: Ranojoyd80/enthermal-configurator

File: Data_Pipeline/1_Source_CSVs/IG_Config_EnthermalPlus_Inboard_Dataset_12-04-26.csv (part 19 of 34)
Product Type,Comment,Total Thickness (mm),Outer Lite (Name_Thickness mm),Outer Lite NFRC ID,Outer Lite Low-E,Middle Lite (Name_Thickness mm),Middle Lite NFRC ID,Middle Lite Low-E,Inner Lite (Name_Thickness mm),Inner Lite NFRC ID,Inner Lite Low-E,Gas Fill,U-value NFRC (W/mÂ²K),U-value NFRC (BTU/hrftF),R-value NFRC,SHGC,Tvis (Visible Transmittance),Exterior Visible Reflectance,Exterior Reflected Color L*,Exterior Reflected Color a*,Exterior Reflected Color b*,Interior Reflected Color L*,Interior Reflected Color a*,Interior Reflected Color b*,T-UV,NFRC,CEN,g-factor,U-value CEN (W/m²K)
EnthermalPlus,XTREME 4mm / Air 13.25mm / Clear 4mm / Vacuum 0.25mm / SB60 4mm,25.41,SGG COOL-LITE XTREME 61-29 II 4mm,20979,COOL-LITE XTREME 61-29 II S2,Clear Float Glass,413,,Clear  4mm,5282,SolarbanÂ® 60 S5,Air,0.2962,0.0522,19.17,0.2212,0.4866,0.1285,42.65,-3.41,-4.92,45.91,-6.23,-0.81,0.0751,Yes,Yes,0.230438,0.306658
EnthermalPlus,XTREME 4mm / Air 13.25mm / Clear 4mm / Vacuum 0.25mm / SB70 4mm,25.41,SGG COOL-LITE XTREME 61-29 II 4mm,20979,COOL-LITE XTREME 61-29 II S2,Clear Float Glass,413,,SolarbanÂ® 70 glass  4mm,5433,SolarbanÂ® 70 S5,Air,0.2447,0.0431,23.21,0.2068,0.4466,0.1374,44.04,-3.58,-7.76,48.44,-7.6,-2.81,0.0279,Yes,Yes,0.214165,0.250448
EnthermalPlus,XTREME 4mm / Air 13.15mm / Clear 4mm / Vacuum 0.25mm / LUMI 4mm,25.4,SGG COOL-LITE XTREME 61-29 II 4mm,20979,COOL-LITE XTREME 61-29 II S2,SGG PLANICLEAR 4mm,21011,,SGG ECLAZ II 4mm,20754,ECLAZ II S5,Air,0.3288,0.0579,17.27,0.2271,0.5647,0.1267,42.44,-2.0,-7.13,48.62,-5.99,-1.62,0.1615,Yes,Yes,0.237833,0.341801
EnthermalPlus,C180 5mm / Air 12.65mm / C180 4mm / Vacuum 0.25mm / Clear 4mm,25.4,5mm Clear,2193,LoE 180 S2,4mm Clear,2192,LoE 180 S4,Float Glass - 4mm,2002,,Air,0.3956,0.0697,14.35,0.4995,0.6882,0.2062,52.73,-2.52,-6.69,51.37,-1.17,-7.41,0.1207,Yes,No,,
EnthermalPlus,C180 5mm / Air 12.65mm / C270 4mm / Vacuum 0.25mm / Clear 4mm,25.4,5mm Clear,2193,LoE 180 S2,4mm Clear,2027,LoEÂ² 270 S4,Float Glass - 4mm,2002,,Air,0.3026,0.0533,18.76,0.3222,0.6035,0.1822,49.92,-3.22,-5.25,48.33,-7.37,-0.02,0.0608,Yes,No,,
EnthermalPlus,C180 5mm / Air 12.65mm / C272 4mm / Vacuum 0.25mm / Clear 4mm,25.4,5mm Clear,2193,LoE 180 S2,4 mm Clear,2012,LoEÂ² 272 S4,Float Glass - 4mm,2002,,Air,0.3234,0.057,17.56,0.359,0.6228,0.1712,48.54,-1.93,-5.56,46.63,-2.41,-1.88,0.0736,Yes,No,,
EnthermalPlus,C180 5mm / Air 12.65mm / C366 4mm / Vacuum 0.25mm / Clear 4mm,25.4,5mm Clear,2193,LoE 180 S2,4mm Clear,2155,LoEÂ³ 366 S4,Float Glass - 4mm,2002,,Air,0.2551,0.0449,22.26,0.247,0.561,0.1744,48.93,-1.98,-6.07,46.22,-0.98,-2.64,0.0225,Yes,No,,
EnthermalPlus,C180 5mm / Air 12.55mm / SB60 4mm / Vacuum 0.25mm / Clear 4mm,25.41,5mm Clear,2193,LoE 180 S2,Clear  4mm,5282,SolarbanÂ® 60 S4,Clear Float Glass,413,,Air,0.3018,0.0531,18.82,0.3467,0.6229,0.1726,48.71,-2.15,-5.69,46.96,-3.41,-0.81,0.0851,Yes,No,,
EnthermalPlus,C180 5mm / Air 12.55mm / SB70 4mm / Vacuum 0.25mm / Clear 4mm,25.41,5mm Clear,2193,LoE 180 S2,SolarbanÂ® 70 glass  4mm,5433,SolarbanÂ® 70 S4,Clear Float Glass,413,,Air,0.2486,0.0438,22.84,0.2434,0.5707,0.1926,51.15,-3.63,-6.23,48.77,-2.61,-5.91,0.0305,Yes,No,,
EnthermalPlus,C180 5mm / Air 12.45mm / LUMI 4mm / Vacuum 0.25mm / Clear 4mm,25.4,5mm Clear,2193,LoE 180 S2,SGG ECLAZ II 4mm,20754,ECLAZ II S4,SGG PLANICLEAR 4mm,21011,,Air,0.3355,0.0591,16.93,0.5027,0.7241,0.1761,49.23,-1.78,-6.27,48.38,-0.57,-6.09,0.1858,Yes,No,,
EnthermalPlus,C270 5mm / Air 12.65mm / C180 4mm / Vacuum 0.25mm / Clear 4mm,25.4,5mm Clear,2028,LoEÂ² 270 S2,4mm Clear,2192,LoE 180 S4,Float Glass - 4mm,2002,,Air,0.3914,0.0689,14.51,0.3018,0.6036,0.1622,47.37,-4.11,-3.43,50.1,-5.09,-3.22,0.0615,Yes,No,,
EnthermalPlus,C270 5mm / Air 12.65mm / C270 4mm / Vacuum 0.25mm / Clear 4mm,25.4,5mm Clear,2028,LoEÂ² 270 S2,4mm Clear,2027,LoEÂ² 270 S4,Float Glass - 4mm,2002,,Air,0.3001,0.0528,18.92,0.2429,0.5298,0.1436,44.81,-4.77,-2.02,47.25,-10.96,4.08,0.0336,Yes,No,,
EnthermalPlus,C270 5mm / Air 12.65mm / C272 4mm / Vacuum 0.25mm / Clear 4mm,25.4,5mm Clear,2028,LoEÂ² 270 S2,4 mm Clear,2012,LoEÂ² 272 S4,Float Glass - 4mm,2002,,Air,0.3205,0.0564,17.72,0.2602,0.5468,0.1352,43.57,-3.56,-2.2,45.42,-6.29,2.71,0.0413,Yes,No,,
EnthermalPlus,C270 5mm / Air 12.65mm / C366 4mm / Vacuum 0.25mm / Clear 4mm,25.4,5mm Clear,2028,LoEÂ² 270 S2,4mm Clear,2155,LoEÂ³ 366 S4,Float Glass - 4mm,2002,,Air,0.2532,0.0446,22.42,0.202,0.4929,0.1376,43.92,-3.73,-2.64,45.23,-3.76,0.63,0.0119,Yes,No,,
EnthermalPlus,C270 5mm / Air 12.55mm / SB60 4mm / Vacuum 0.25mm / Clear 4mm,25.41,5mm Clear,2028,LoEÂ² 270 S2,Clear  4mm,5282,SolarbanÂ® 60 S4,Clear Float Glass,413,,Air,0.2992,0.0527,18.98,0.2563,0.5469,0.1363,43.73,-3.71,-2.34,45.77,-7.18,3.73,0.0453,Yes,No,,
EnthermalPlus,C270 5mm / Air 12.55mm / SB70 4mm / Vacuum 0.25mm / Clear 4mm,25.41,5mm Clear,2028,LoEÂ² 270 S2,SolarbanÂ® 70 glass  4mm,5433,SolarbanÂ® 70 S4,Clear Float Glass,413,,Air,0.2469,0.0435,23.0,0.2004,0.5012,0.1516,45.92,-5.37,-2.9,47.83,-5.33,-3.29,0.0163,Yes,No,,
EnthermalPlus,C270 5mm / Air 12.45mm / LUMI 4mm / Vacuum 0.25mm / Clear 4mm,25.4,5mm Clear,2028,LoEÂ² 270 S2,SGG ECLAZ II 4mm,20754,ECLAZ II S4,SGG PLANICLEAR 4mm,21011,,Air,0.3324,0.0585,17.08,0.3138,0.6354,0.1389,44.2,-3.39,-2.95,46.82,-5.42,-0.64,0.0918,Yes,No,,
EnthermalPlus,C272 5mm / Air 12.65mm / C180 4mm / Vacuum 0.25mm / Clear 4mm,25.4,5 mm Clear,2013,LoEÂ² 272 S2,4mm Clear,2192,LoE 180 S4,Float Glass - 4mm,2002,,Air,0.3923,0.0691,14.47,0.3397,0.6235,0.1512,45.85,-2.07,-3.91,48.66,-1.74,-4.38,0.074,Yes,No,,
EnthermalPlus,C272 5mm / Air 12.65mm / C270 4mm / Vacuum 0.25mm / Clear 4mm,25.4,5 mm Clear,2013,LoEÂ² 272 S2,4mm Clear,2027,LoEÂ² 270 S4,Float Glass - 4mm,2002,,Air,0.3006,0.0529,18.89,0.2634,0.5475,0.1314,42.98,-2.81,-2.27,46.04,-8.22,3.25,0.0409,Yes,No,,
EnthermalPlus,C272 5mm / Air 12.65mm / C272 4mm / Vacuum 0.25mm / Clear 4mm,25.4,5 mm Clear,2013,LoEÂ² 272 S2,4 mm Clear,2012,LoEÂ² 272 S4,Float Glass - 4mm,2002,,Air,0.3212,0.0566,17.68,0.2849,0.5653,0.1224,41.57,-1.44,-2.51,44.06,-3.13,1.7,0.0511,Yes,No,,
EnthermalPlus,C272 5mm / Air 12.65mm / C366 4mm / Vacuum 0.25mm / Clear 4mm,25.4,5 mm Clear,2013,LoEÂ² 272 S2,4mm Clear,2155,LoEÂ³ 366 S4,Float Glass - 4mm,2002,,Air,0.2536,0.0447,22.39,0.2141,0.5093,0.125,41.97,-1.54,-3.12,44.09,-1.06,-0.17,0.0147,Yes,No,,
EnthermalPlus,C272 5mm / Air 12.55mm / SB60 4mm / Vacuum 0.25mm / Clear 4mm,25.41,5 mm Clear,2013,LoEÂ² 272 S2,Clear  4mm,5282,SolarbanÂ® 60 S4,Clear Float Glass,413,,Air,0.2998,0.0528,18.94,0.2793,0.5653,0.1235,41.75,-1.66,-2.64,44.41,-4.02,2.76,0.0545,Yes,No,,
EnthermalPlus,C272 5mm / Air 12.55mm / SB70 4mm / Vacuum 0.25mm / Clear 4mm,25.41,5 mm Clear,2013,LoEÂ² 272 S2,SolarbanÂ® 70 glass  4mm,5433,SolarbanÂ® 70 S4,Clear Float Glass,413,,Air,0.2472,0.0435,22.97,0.2118,0.5177,0.1399,44.23,-3.31,-3.44,46.76,-2.8,-4.19,0.0202,Yes,No,,
EnthermalPlus,C272 5mm / Air 12.45mm / LUMI 4mm / Vacuum 0.25mm / Clear 4mm,25.4,5 mm Clear,2013,LoEÂ² 272 S2,SGG ECLAZ II 4mm,20754,ECLAZ II S4,SGG PLANICLEAR 4mm,21011,,Air,0.3331,0.0587,17.05,0.3526,0.6569,0.1264,42.28,-1.29,-3.27,45.05,-1.29,-2.01,0.1089,Yes,No,,
EnthermalPlus,C340 5mm / Air 12.65mm / C180 4mm / Vacuum 0.25mm / Clear 4mm,25.4,5mm Clear,2166,LoEÂ³ 340 S2,4mm Clear,2192,LoE 180 S4,Float Glass - 4mm,2002,,Air,0.3904,0.0688,14.54,0.1423,0.3377,0.1449,45.18,-6.51,-13.59,52.16,-2.22,-3.01,0.0096,Yes,No,,
EnthermalPlus,C340 5mm / Air 12.65mm / C270 4mm / Vacuum 0.25mm / Clear 4mm,25.4,5mm Clear,2166,LoEÂ³ 340 S2,4mm Clear,2027,LoEÂ² 270 S4,Float Glass - 4mm,2002,,Air,0.2995,0.0527,18.96,0.1223,0.2965,0.1389,44.28,-6.64,-12.86,48.98,-8.42,4.09,0.005,Yes,No,,
EnthermalPlus,C340 5mm / Air 12.65mm / C272 4mm / Vacuum 0.25mm / Clear 4mm,25.4,5mm Clear,2166,LoEÂ³ 340 S2,4 mm Clear,2012,LoEÂ² 272 S4,Float Glass - 4mm,2002,,Air,0.3199,0.0563,17.75,0.1281,0.3056,0.1361,43.86,-6.15,-12.79,47.38,-3.46,2.41,0.0062,Yes,No,,
EnthermalPlus,C340 5mm / Air 12.65mm / C366 4mm / Vacuum 0.25mm / Clear 4mm,25.4,5mm Clear,2166,LoEÂ³ 340 S2,4mm Clear,2155,LoEÂ³ 366 S4,Float Glass - 4mm,2002,,Air,0.2528,0.0445,22.46,0.1086,0.2763,0.1369,43.97,-6.32,-12.78,46.8,-2.46,1.39,0.0019,Yes,No,,
EnthermalPlus,C340 5mm / Air 12.55mm / SB60 4mm / Vacuum 0.25mm / Clear 4mm,25.41,5mm Clear,2166,LoEÂ³ 340 S2,Clear  4mm,5282,SolarbanÂ® 60 S4,Clear Float Glass,413,,Air,0.2987,0.0526,19.01,0.1273,0.3059,0.1365,43.91,-6.12,-12.9,47.7,-4.55,3.59,0.0068,Yes,No,,
EnthermalPlus,C340 5mm / Air 12.55mm / SB70 4mm / Vacuum 0.25mm / Clear 4mm,25.41,5mm Clear,2166,LoEÂ³ 340 S2,SolarbanÂ® 70 glass  4mm,5433,SolarbanÂ® 70 S4,Clear Float Glass,413,,Air,0.2465,0.0434,23.04,0.1087,0.2809,0.1415,44.66,-7.06,-12.98,49.34,-3.86,-2.6,0.0026,Yes,No,,
EnthermalPlus,C340 5mm / Air 12.45mm / LUMI 4mm / Vacuum 0.25mm / Clear 4mm,25.4,5mm Clear,2166,LoEÂ³ 340 S2,SGG ECLAZ II 4mm,20754,ECLAZ II S4,SGG PLANICLEAR 4mm,21011,,Air,0.3318,0.0584,17.12,0.1464,0.355,0.1374,44.09,-6.1,-13.27,49.34,-1.76,-0.68,0.0144,Yes,No,,
EnthermalPlus,C366 5mm / Air 12.65mm / C180 4mm / Vacuum 0.25mm / Clear 4mm,25.4,5mm Clear,2156,LoEÂ³ 366 S2,4mm Clear,2192,LoE 180 S4,Float Glass - 4mm,2002,,Air,0.3893,0.0686,14.59,0.2277,0.561,0.1466,45.22,-2.7,-4.36,49.04,-0.28,-5.26,0.0224,Yes,No,,
EnthermalPlus,C366 5mm / Air 12.65mm / C270 4mm / Vacuum 0.25mm / Clear 4mm,25.4,5mm Clear,2156,LoEÂ³ 366 S2,4mm Clear,2027,LoEÂ² 270 S4,Float Glass - 4mm,2002,,Air,0.2988,0.0526,19.0,0.1968,0.4929,0.1304,42.84,-3.01,-3.29,46.35,-7.0,2.36,0.0119,Yes,No,,
EnthermalPlus,C366 5mm / Air 12.65mm / C272 4mm / Vacuum 0.25mm / Clear 4mm,25.4,5mm Clear,2156,LoEÂ³ 366 S2,4 mm Clear,2012,LoEÂ² 272 S4,Float Glass - 4mm,2002,,Air,0.3191,0.0562,17.8,0.2065,0.5087,0.1231,41.69,-1.71,-3.46,44.42,-1.77,0.68,0.0147,Yes,No,,
EnthermalPlus,C366 5mm / Air 12.65mm / C366 4mm / Vacuum 0.25mm / Clear 4mm,25.4,5mm Clear,2156,LoEÂ³ 366 S2,4mm Clear,2155,LoEÂ³ 366 S4,Float Glass - 4mm,2002,,Air,0.2523,0.0444,22.51,0.1736,0.4589,0.1251,42.0,-2.1,-3.65,44.36,-0.24,-0.82,0.0044,Yes,No,,
EnthermalPlus,C366 5mm / Air 12.55mm / SB60 4mm / Vacuum 0.25mm / Clear 4mm,25.41,5mm Clear,2156,LoEÂ³ 366 S2,Clear  4mm,5282,SolarbanÂ® 60 S4,Clear Float Glass,413,,Air,0.298,0.0525,19.06,0.2055,0.5089,0.1241,41.84,-1.79,-3.63,44.76,-2.7,1.76,0.0161,Yes,No,,
EnthermalPlus,C366 5mm / Air 12.55mm / SB70 4mm / Vacuum 0.25mm / Clear 4mm,25.41,5mm Clear,2156,LoEÂ³ 366 S2,SolarbanÂ® 70 glass  4mm,5433,SolarbanÂ® 70 S4,Clear Float Glass,413,,Air,0.246,0.0433,23.08,0.1739,0.4665,0.1372,43.85,-4.01,-3.75,47.01,-2.01,-4.71,0.006,Yes,No,,
EnthermalPlus,C366 5mm / Air 12.45mm / LUMI 4mm / Vacuum 0.25mm / Clear 4mm,25.4,5mm Clear,2156,LoEÂ³ 366 S2,SGG ECLAZ II 4mm,20754,ECLAZ II S4,SGG PLANICLEAR 4mm,21011,,Air,0.3309,0.0583,17.16,0.2368,0.5909,0.1263,42.27,-1.55,-4.25,45.53,0.56,-3.21,0.0337,Yes,No,,
EnthermalPlus,Q452 5mm / Air 12.65mm / C180 4mm / Vacuum 0.25mm / Clear 4mm,25.4,5mm Clear,2106,Quad LoE 452 S2,4mm Clear,2192,LoE 180 S4,Float Glass - 4mm,2002,,Air,0.389,0.0685,14.6,0.1803,0.4543,0.1185,41.17,-4.39,-2.98,51.82,-4.12,-2.16,0.0065,Yes,No,,
EnthermalPlus,Q452 5mm / Air 12.65mm / C270 4mm / Vacuum 0.25mm / Clear 4mm,25.4,5mm Clear,2106,Quad LoE 452 S2,4mm Clear,2027,LoEÂ² 270 S4,Float Glass - 4mm,2002,,Air,0.2986,0.0526,19.02,0.1567,0.3986,0.1079,39.38,-4.41,-2.18,48.72,-9.85,4.82,0.0036,Yes,No,,
EnthermalPlus,Q452 5mm / Air 12.65mm / C272 4mm / Vacuum 0.25mm / Clear 4mm,25.4,5mm Clear,2106,Quad LoE 452 S2,4 mm Clear,2012,LoEÂ² 272 S4,Float Glass - 4mm,2002,,Air,0.3189,0.0562,17.81,0.1638,0.4111,0.1031,38.52,-3.37,-2.27,47.07,-5.24,3.53,0.0045,Yes,No,,
EnthermalPlus,Q452 5mm / Air 12.65mm / C366 4mm / Vacuum 0.25mm / Clear 4mm,25.4,5mm Clear,2106,Quad LoE 452 S2,4mm Clear,2155,LoEÂ³ 366 S4,Float Glass - 4mm,2002,,Air,0.2522,0.0444,22.52,0.1396,0.3711,0.1044,38.75,-3.74,-2.3,46.59,-3.16,1.51,0.0013,Yes,No,,
EnthermalPlus,Q452 5mm / Air 12.55mm / SB60 4mm / Vacuum 0.25mm / Clear 4mm,25.41,5mm Clear,2106,Quad LoE 452 S2,Clear  4mm,5282,SolarbanÂ® 60 S4,Clear Float Glass,413,,Air,0.2978,0.0524,19.07,0.1633,0.4114,0.1037,38.63,-3.42,-2.42,47.4,-6.17,4.54,0.0048,Yes,No,,
EnthermalPlus,Q452 5mm / Air 12.55mm / SB70 4mm / Vacuum 0.25mm / Clear 4mm,25.41,5mm Clear,2106,Quad LoE 452 S2,SolarbanÂ® 70 glass  4mm,5433,SolarbanÂ® 70 S4,Clear Float Glass,413,,Air,0.2459,0.0433,23.1,0.14,0.3775,0.1125,40.14,-5.33,-2.34,49.13,-4.64,-2.28,0.0018,Yes,No,,
EnthermalPlus,Q452 5mm / Air 12.45mm / LUMI 4mm / Vacuum 0.25mm / Clear 4mm,25.4,5mm Clear,2106,Quad LoE 452 S2,SGG ECLAZ II 4mm,20754,ECLAZ II S4,SGG PLANICLEAR 4mm,21011,,Air,0.3307,0.0582,17.17,0.1865,0.4777,0.1052,38.95,-3.28,-2.98,48.92,-4.18,0.5,0.0096,Yes,No,,
EnthermalPlus,SB60 5mm / Air 12.68mm / C180 4mm / Vacuum 0.25mm / Clear 4mm,25.43,Clear  5mm,5283,SolarbanÂ® 60 S2,4mm Clear,2192,LoE 180 S4,Float Glass - 4mm,2002,,Air,0.3912,0.0689,14.52,0.3277,0.631,0.1534,46.16,-2.6,-4.06,48.86,-1.99,-3.81,0.0884,Yes,No,,
EnthermalPlus,SB60 5mm / Air 12.68mm / C270 4mm / Vacuum 0.25mm / Clear 4mm,25.43,Clear  5mm,5283,SolarbanÂ® 60 S2,4mm Clear,2027,LoEÂ² 270 S4,Float Glass - 4mm,2002,,Air,0.3,0.0528,18.93,0.2604,0.554,0.1331,43.24,-3.26,-2.46,46.21,-8.38,3.76,0.0462,Yes,No,,
EnthermalPlus,SB60 5mm / Air 12.68mm / C272 4mm / Vacuum 0.25mm / Clear 4mm,25.43,Clear  5mm,5283,SolarbanÂ® 60 S2,4 mm Clear,2012,LoEÂ² 272 S4,Float Glass - 4mm,2002,,Air,0.3204,0.0564,17.72,0.2801,0.572,0.1239,41.81,-1.82,-2.71,44.26,-3.36,2.29,0.0561,Yes,No,,
EnthermalPlus,SB60 5mm / Air 12.68mm / C366 4mm / Vacuum 0.25mm / Clear 4mm,25.43,Clear  5mm,5283,SolarbanÂ® 60 S2,4mm Clear,2155,LoEÂ³ 366 S4,Float Glass - 4mm,2002,,Air,0.2532,0.0446,22.43,0.2143,0.5154,0.1265,42.21,-1.98,-3.27,44.25,-1.2,0.26,0.0167,Yes,No,,
EnthermalPlus,SB60 5mm / Air 12.58mm / SB60 4mm / Vacuum 0.25mm / Clear 4mm,25.43,Clear  5mm,5283,SolarbanÂ® 60 S2,Clear  4mm,5282,SolarbanÂ® 60 S4,Clear Float Glass,413,,Air,0.2991,0.0527,18.98,0.2756,0.5721,0.125,41.99,-2.03,-2.86,44.6,-4.24,3.33,0.0637,Yes,No,,
EnthermalPlus,SB60 5mm / Air 12.58mm / SB70 4mm / Vacuum 0.25mm / Clear 4mm,25.43,Clear  5mm,5283,SolarbanÂ® 60 S2,SolarbanÂ® 70 glass  4mm,5433,SolarbanÂ® 70 S4,Clear Float Glass,413,,Air,0.2468,0.0435,23.01,0.2122,0.5239,0.1419,44.51,-3.88,-3.54,46.91,-2.92,-3.78,0.0228,Yes,No,,
EnthermalPlus,SB60 5mm / Air 12.48mm / LUMI 4mm / Vacuum 0.25mm / Clear 4mm,25.43,Clear  5mm,5283,SolarbanÂ® 60 S2,SGG ECLAZ II 4mm,20754,ECLAZ II S4,SGG PLANICLEAR 4mm,21011,,Air,0.3323,0.0585,17.09,0.3409,0.6647,0.128,42.53,-1.68,-3.53,45.3,-1.62,-1.28,0.1343,Yes,No,,
EnthermalPlus,SB60 Solarbronze 5mm / Air 12.68mm / C180 4mm / Vacuum 0.25mm / Clear 4mm,25.43,SolarbronzeÂ®  5mm,5273,SolarbanÂ® 60 S2,4mm Clear,2192,LoE 180 S4,Float Glass - 4mm,2002,,Air,0.3912,0.0689,14.52,0.2303,0.4131,0.0904,35.96,0.31,-0.3,47.51,-1.45,-4.04,0.0473,Yes,No,,
EnthermalPlus,SB60 Solarbronze 5mm / Air 12.68mm / C270 4mm / Vacuum 0.25mm / Clear 4mm,25.43,SolarbronzeÂ®  5mm,5273,SolarbanÂ® 60 S2,4mm Clear,2027,LoEÂ² 270 S4,Float Glass - 4mm,2002,,Air,0.3,0.0528,18.93,0.1808,0.3628,0.0817,34.23,-0.2,0.3,45.08,-8.08,3.81,0.0255,Yes,No,,
EnthermalPlus,SB60 Solarbronze 5mm / Air 12.68mm / C272 4mm / Vacuum 0.25mm / Clear 4mm,25.43,SolarbronzeÂ®  5mm,5273,SolarbanÂ® 60 S2,4 mm Clear,2012,LoEÂ² 272 S4,Float Glass - 4mm,2002,,Air,0.3204,0.0564,17.72,0.1952,0.3748,0.0779,33.42,0.44,0.04,42.97,-2.9,2.3,0.0314,Yes,No,,
EnthermalPlus,SB60 Solarbronze 5mm / Air 12.68mm / C366 4mm / Vacuum 0.25mm / Clear 4mm,25.43,SolarbronzeÂ®  5mm,5273,SolarbanÂ® 60 S2,4mm Clear,2155,LoEÂ³ 366 S4,Float Glass - 4mm,2002,,Air,0.2532,0.0446,22.43,0.1468,0.3373,0.079,33.66,0.4,-0.28,43.2,-0.59,0.16,0.0091,Yes,No,,
EnthermalPlus,SB60 Solarbronze 5mm / Air 12.58mm / SB60 4mm / Vacuum 0.25mm / Clear 4mm,25.43,SolarbronzeÂ®  5mm,5273,SolarbanÂ® 60 S2,Clear  4mm,5282,SolarbanÂ® 60 S4,Clear Float Glass,413,,Air,0.2991,0.0527,18.98,0.1914,0.3747,0.0784,33.53,0.28,0.01,43.32,-3.74,3.37,0.0346,Yes,No,,
EnthermalPlus,SB60 Solarbronze 5mm / Air 12.58mm / SB70 4mm / Vacuum 0.25mm / Clear 4mm,25.43,SolarbronzeÂ®  5mm,5273,SolarbanÂ® 60 S2,SolarbanÂ® 70 glass  4mm,5433,SolarbanÂ® 70 S4,Clear Float Glass,413,,Air,0.2468,0.0435,23.01,0.1447,0.3429,0.0854,34.97,-0.46,-0.29,45.92,-2.41,-4.07,0.0125,Yes,No,,
EnthermalPlus,SB60 Solarbronze 5mm / Air 12.48mm / LUMI 4mm / Vacuum 0.25mm / Clear 4mm,25.43,SolarbronzeÂ®  5mm,5273,SolarbanÂ® 60 S2,SGG ECLAZ II 4mm,20754,ECLAZ II S4,SGG PLANICLEAR 4mm,21011,,Air,0.3323,0.0585,17.09,0.2375,0.4354,0.0796,33.82,0.64,-0.27,43.6,-0.97,-1.41,0.0699,Yes,No,,
EnthermalPlus,SB60 Solargray 5mm / Air 12.68mm / C180 4mm / Vacuum 0.25mm / Clear 4mm,25.43,SolargrayÂ®  5mm,5288,SolarbanÂ® 60 S2,4mm Clear,2192,LoE 180 S4,Float Glass - 4mm,2002,,Air,0.3912,0.0689,14.52,0.2058,0.3561,0.0785,33.68,-0.26,-3.51,47.25,-1.56,-4.41,0.0459,Yes,No,,
EnthermalPlus,SB60 Solargray 5mm / Air 12.68mm / C270 4mm / Vacuum 0.25mm / Clear 4mm,25.43,SolargrayÂ®  5mm,5288,SolarbanÂ® 60 S2,4mm Clear,2027,LoEÂ² 270 S4,Float Glass - 4mm,2002,,Air,0.3,0.0528,18.93,0.1617,0.3129,0.072,32.26,-0.64,-2.49,44.87,-8.21,3.5,0.0248,Yes,No,,
EnthermalPlus,SB60 Solargray 5mm / Air 12.68mm / C272 4mm / Vacuum 0.25mm / Clear 4mm,25.43,SolargrayÂ®  5mm,5288,SolarbanÂ® 60 S2,4 mm Clear,2012,LoEÂ² 272 S4,Float Glass - 4mm,2002,,Air,0.3204,0.0564,17.72,0.1746,0.3232,0.0691,31.58,-0.02,-2.58,42.73,-3.02,1.95,0.0305,Yes,No,,
EnthermalPlus,SB60 Solargray 5mm / Air 12.68mm / C366 4mm / Vacuum 0.25mm / Clear 4mm,25.43,SolargrayÂ®  5mm,5288,SolarbanÂ® 60 S2,4mm Clear,2155,LoEÂ³ 366 S4,Float Glass - 4mm,2002,,Air,0.2532,0.0446,22.43,0.1312,0.2912,0.07,31.78,0.03,-2.95,43.01,-0.62,-0.12,0.0089,Yes,No,,
EnthermalPlus,SB60 Solargray 5mm / Air 12.58mm / SB60 4mm / Vacuum 0.25mm / Clear 4mm,25.43,SolargrayÂ®  5mm,5288,SolarbanÂ® 60 S2,Clear  4mm,5282,SolarbanÂ® 60 S4,Clear Float Glass,413,,Air,0.2991,0.0527,18.98,0.171,0.3232,0.0695,31.67,-0.14,-2.63,43.09,-3.85,3.02,0.0336,Yes,No,,
EnthermalPlus,SB60 Solargray 5mm / Air 12.58mm / SB70 4mm / Vacuum 0.25mm / Clear 4mm,25.43,SolargrayÂ®  5mm,5288,SolarbanÂ® 60 S2,SolarbanÂ® 70 glass  4mm,5433,SolarbanÂ® 70 S4,Clear Float Glass,413,,Air,0.2468,0.0435,23.01,0.1292,0.2958,0.0749,32.89,-0.73,-3.23,45.74,-2.46,-4.34,0.0122,Yes,No,,
EnthermalPlus,SB60 Solargray 5mm / Air 12.48mm / LUMI 4mm / Vacuum 0.25mm / Clear 4mm,25.43,SolargrayÂ®  5mm,5288,SolarbanÂ® 60 S2,SGG ECLAZ II 4mm,20754,ECLAZ II S4,SGG PLANICLEAR 4mm,21011,,Air,0.3323,0.0585,17.09,0.2118,0.3755,0.0703,31.91,0.03,-2.96,43.28,-1.11,-1.88,0.0676,Yes,No,,
EnthermalPlus,SB60 Optiblue 5mm / Air 12.68mm / C180 4mm / Vacuum 0.25mm / Clear 4mm,25.43,OptiblueÂ® (SolarbanÂ® z50)  5mm,5423,SolarbanÂ® 60 S2,4mm Clear,2192,LoE 180 S4,Float Glass - 4mm,2002,,Air,0.3912,0.0689,14.52,0.2721,0.4818,0.1079,39.37,-1.07,-7.27,47.9,-1.77,-4.5,0.071,Yes,No,,
EnthermalPlus,SB60 Optiblue 5mm / Air 12.68mm / C270 4mm / Vacuum 0.25mm / Clear 4mm,25.43,OptiblueÂ® (SolarbanÂ® z50)  5mm,5423,SolarbanÂ® 60 S2,4mm Clear,2027,LoEÂ² 270 S4,Float Glass - 4mm,2002,,Air,0.3,0.0528,18.93,0.2132,0.4232,0.096,37.22,-1.61,-5.49,45.41,-8.31,3.29,0.0378,Yes,No,,
EnthermalPlus,SB60 Optiblue 5mm / Air 12.68mm / C272 4mm / Vacuum 0.25mm / Clear 4mm,25.43,OptiblueÂ® (SolarbanÂ® z50)  5mm,5423,SolarbanÂ® 60 S2,4 mm Clear,2012,LoEÂ² 272 S4,Float Glass - 4mm,2002,,Air,0.3204,0.0564,17.72,0.2303,0.437,0.0906,36.16,-0.55,-5.53,43.34,-3.19,1.73,0.0462,Yes,No,,
EnthermalPlus,SB60 Optiblue 5mm / Air 12.68mm / C366 4mm / Vacuum 0.25mm / Clear 4mm,25.43,OptiblueÂ® (SolarbanÂ® z50)  5mm,5423,SolarbanÂ® 60 S2,4mm Clear,2155,LoEÂ³ 366 S4,Float Glass - 4mm,2002,,Air,0.2532,0.0446,22.43,0.173,0.3939,0.0922,36.47,-0.5,-6.08,43.51,-0.88,-0.24,0.0136,Yes,No,,
EnthermalPlus,SB60 Optiblue 5mm / Air 12.58mm / SB60 4mm / Vacuum 0.25mm / Clear 4mm,25.43,OptiblueÂ® (SolarbanÂ® z50)  5mm,5423,SolarbanÂ® 60 S2,Clear  4mm,5282,SolarbanÂ® 60 S4,Clear Float Glass,413,,Air,0.2991,0.0527,18.98,0.2259,0.4371,0.0913,36.3,-0.71,-5.66,43.7,-4.03,2.79,0.0516,Yes,No,,
EnthermalPlus,SB60 Optiblue 5mm / Air 12.58mm / SB70 4mm / Vacuum 0.25mm / Clear 4mm,25.43,OptiblueÂ® (SolarbanÂ® z50)  5mm,5423,SolarbanÂ® 60 S2,SolarbanÂ® 70 glass  4mm,5433,SolarbanÂ® 70 S4,Clear Float Glass,413,,Air,0.2468,0.0435,23.01,0.1706,0.4001,0.1013,38.18,-1.77,-6.62,46.21,-2.68,-4.34,0.0186,Yes,No,,
EnthermalPlus,SB60 Optiblue 5mm / Air 12.48mm / LUMI 4mm / Vacuum 0.25mm / Clear 4mm,25.43,OptiblueÂ® (SolarbanÂ® z50)  5mm,5423,SolarbanÂ® 60 S2,SGG ECLAZ II 4mm,20754,ECLAZ II S4,SGG PLANICLEAR 4mm,21011,,Air,0.3323,0.0585,17.09,0.282,0.5077,0.093,36.69,-0.56,-6.22,44.1,-1.36,-2.08,0.106,Yes,No,,
EnthermalPlus,SB60 Starphire 5mm / Air 12.68mm / C180 4mm / Vacuum 0.25mm / Clear 4mm,25.43,StarphireÂ®  5mm,5348,SolarbanÂ® 60 S2,4mm Clear,2192,LoE 180 S4,Float Glass - 4mm,2002,,Air,0.3912,0.0689,14.52,0.3462,0.6455,0.1583,46.81,-1.68,-4.25,48.96,-1.86,-3.78,0.0967,Yes,No,,
EnthermalPlus,SB60 Starphire 5mm / Air 12.68mm / C270 4mm / Vacuum 0.25mm / Clear 4mm,25.43,StarphireÂ®  5mm,5348,SolarbanÂ® 60 S2,4mm Clear,2027,LoEÂ² 270 S4,Float Glass - 4mm,2002,,Air,0.3,0.0528,18.93,0.2714,0.5667,0.1372,43.83,-2.42,-2.6,46.29,-8.26,3.77,0.0501,Yes,No,,
EnthermalPlus,SB60 Starphire 5mm / Air 12.68mm / C272 4mm / Vacuum 0.25mm / Clear 4mm,25.43,StarphireÂ®  5mm,5348,SolarbanÂ® 60 S2,4 mm Clear,2012,LoEÂ² 272 S4,Float Glass - 4mm,2002,,Air,0.3204,0.0564,17.72,0.293,0.5851,0.1275,42.36,-1.02,-2.86,44.35,-3.23,2.3,0.0607,Yes,No,,
EnthermalPlus,SB60 Starphire 5mm / Air 12.68mm / C366 4mm / Vacuum 0.25mm / Clear 4mm,25.43,StarphireÂ®  5mm,5348,SolarbanÂ® 60 S2,4mm Clear,2155,LoEÂ³ 366 S4,Float Glass - 4mm,2002,,Air,0.2532,0.0446,22.43,0.2209,0.5271,0.1302,42.77,-1.14,-3.45,44.33,-1.13,0.28,0.0182,Yes,No,,
EnthermalPlus,SB60 Starphire 5mm / Air 12.58mm / SB60 4mm / Vacuum 0.25mm / Clear 4mm,25.43,StarphireÂ®  5mm,5348,SolarbanÂ® 60 S2,Clear  4mm,5282,SolarbanÂ® 60 S4,Clear Float Glass,413,,Air,0.2991,0.0527,18.98,0.2879,0.5852,0.1287,42.54,-1.25,-3.02,44.7,-4.11,3.35,0.0693,Yes,No,,
EnthermalPlus,SB60 Starphire 5mm / Air 12.58mm / SB70 4mm / Vacuum 0.25mm / Clear 4mm,25.43,StarphireÂ®  5mm,5348,SolarbanÂ® 60 S2,SolarbanÂ® 70 glass  4mm,5433,SolarbanÂ® 70 S4,Clear Float Glass,413,,Air,0.2468,0.0435,23.01,0.2184,0.5358,0.1463,45.13,-2.96,-3.73,46.99,-2.85,-3.75,0.0247,Yes,No,,
EnthermalPlus,SB60 Starphire 5mm / Air 12.48mm / LUMI 4mm / Vacuum 0.25mm / Clear 4mm,25.43,StarphireÂ®  5mm,5348,SolarbanÂ® 60 S2,SGG ECLAZ II 4mm,20754,ECLAZ II S4,SGG PLANICLEAR 4mm,21011,,Air,0.3323,0.0585,17.09,0.3606,0.68,0.1318,43.1,-0.84,-3.67,45.42,-1.46,-1.25,0.149,Yes,No,,
EnthermalPlus,SB70 5mm / Air 12.68mm / C180 4mm / Vacuum 0.25mm / Clear 4mm,25.43,SolarbanÂ® 70 glass  5mm,5434,SolarbanÂ® 70 S2,4mm Clear,2192,LoE 180 S4,Float Glass - 4mm,2002,,Air,0.3888,0.0685,14.6,0.2271,0.5779,0.1724,48.65,-4.48,-4.87,50.81,-1.6,-7.27,0.0325,Yes,No,,
EnthermalPlus,SB70 5mm / Air 12.68mm / C270 4mm / Vacuum 0.25mm / Clear 4mm,25.43,SolarbanÂ® 70 glass  5mm,5434,SolarbanÂ® 70 S2,4mm Clear,2027,LoEÂ² 270 S4,Float Glass - 4mm,2002,,Air,0.2985,0.0526,19.02,0.1978,0.5073,0.1552,46.4,-4.97,-4.1,47.83,-8.05,0.23,0.0167,Yes,No,,
EnthermalPlus,SB70 5mm / Air 12.68mm / C272 4mm / Vacuum 0.25mm / Clear 4mm,25.43,SolarbanÂ® 70 glass  5mm,5434,SolarbanÂ® 70 S2,4 mm Clear,2012,LoEÂ² 272 S4,Float Glass - 4mm,2002,,Air,0.3188,0.0561,17.81,0.2069,0.5234,0.1475,45.33,-3.81,-4.37,46.09,-2.98,-1.74,0.0211,Yes,No,,
EnthermalPlus,SB70 5mm / Air 12.68mm / C366 4mm / Vacuum 0.25mm / Clear 4mm,25.43,SolarbanÂ® 70 glass  5mm,5434,SolarbanÂ® 70 S2,4mm Clear,2155,LoEÂ³ 366 S4,Float Glass - 4mm,2002,,Air,0.2521,0.0444,22.52,0.176,0.4722,0.1495,45.62,-4.15,-4.62,45.74,-1.75,-2.31,0.0064,Yes,No,,
EnthermalPlus,SB70 5mm / Air 12.58mm / SB60 4mm / Vacuum 0.25mm / Clear 4mm,25.43,SolarbanÂ® 70 glass  5mm,5434,SolarbanÂ® 70 S2,Clear  4mm,5282,SolarbanÂ® 60 S4,Clear Float Glass,413,,Air,0.2977,0.0524,19.07,0.2061,0.5236,0.1485,45.48,-3.9,-4.47,46.42,-4.01,-0.6,0.0228,Yes,No,,
EnthermalPlus,SB70 5mm / Air 12.58mm / SB70 4mm / Vacuum 0.25mm / Clear 4mm,25.43,SolarbanÂ® 70 glass  5mm,5434,SolarbanÂ® 70 S2,SolarbanÂ® 70 glass  4mm,5433,SolarbanÂ® 70 S4,Clear Float Glass,413,,Air,0.2458,0.0433,23.1,0.1771,0.4804,0.1623,47.34,-5.85,-4.59,48.3,-3.4,-5.82,0.0088,Yes,No,,
EnthermalPlus,SB70 5mm / Air 12.48mm / LUMI 4mm / Vacuum 0.25mm / Clear 4mm,25.43,SolarbanÂ® 70 glass  5mm,5434,SolarbanÂ® 70 S2,SGG ECLAZ II 4mm,20754,ECLAZ II S4,SGG PLANICLEAR 4mm,21011,,Air,0.3306,0.0582,17.17,0.236,0.608,0.1509,45.87,-3.63,-4.95,47.7,-1.03,-5.92,0.0484,Yes,No,,
EnthermalPlus,SB70 Solargray 5mm / Air 12.68mm / C180 4mm / Vacuum 0.25mm / Clear 4mm,25.43,SolargrayÂ®  5mm,5372,SolarbanÂ® 70 S2,4mm Clear,2192,LoE 180 S4,Float Glass - 4mm,2002,,Air,0.3888,0.0685,14.6,0.1427,0.326,0.0846,34.96,-0.82,-4.29,49.55,-1.14,-7.93,0.0171,Yes,No,,
EnthermalPlus,SB70 Solargray 5mm / Air 12.68mm / C270 4mm / Vacuum 0.25mm / Clear 4mm,25.43,SolargrayÂ®  5mm,5372,SolarbanÂ® 70 S2,4mm Clear,2027,LoEÂ² 270 S4,Float Glass - 4mm,2002,,Air,0.2985,0.0526,19.02,0.1225,0.2864,0.0791,33.82,-1.07,-3.74,46.77,-7.81,-0.17,0.009,Yes,No,,
EnthermalPlus,SB70 Solargray 5mm / Air 12.68mm / C272 4mm / Vacuum 0.25mm / Clear 4mm,25.43,SolargrayÂ®  5mm,5372,SolarbanÂ® 70 S2,4 mm Clear,2012,LoEÂ² 272 S4,Float Glass - 4mm,2002,,Air,0.3188,0.0561,17.81,0.1286,0.2956,0.0767,33.3,-0.52,-3.85,44.89,-2.59,-2.25,0.0116,Yes,No,,
EnthermalPlus,SB70 Solargray 5mm / Air 12.68mm / C366 4mm / Vacuum 0.25mm / Clear 4mm,25.43,SolargrayÂ®  5mm,5372,SolarbanÂ® 70 S2,4mm Clear,2155,LoEÂ³ 366 S4,Float Glass - 4mm,2002,,Air,0.2521,0.0444,22.52,0.1077,0.2667,0.0774,33.44,-0.63,-4.03,44.75,-1.25,-2.75,0.0035,Yes,No,,
EnthermalPlus,SB70 Solargray 5mm / Air 12.58mm / SB60 4mm / Vacuum 0.25mm / Clear 4mm,25.43,SolargrayÂ®  5mm,5372,SolarbanÂ® 70 S2,Clear  4mm,5282,SolarbanÂ® 60 S4,Clear Float Glass,413,,Air,0.2977,0.0524,19.07,0.1274,0.2957,0.0771,33.37,-0.58,-3.89,45.23,-3.59,-1.08,0.0122,Yes,No,,
EnthermalPlus,SB70 Solargray 5mm / Air 12.58mm / SB70 4mm / Vacuum 0.25mm / Clear 4mm,25.43,SolargrayÂ®  5mm,5372,SolarbanÂ® 70 S2,SolarbanÂ® 70 glass  4mm,5433,SolarbanÂ® 70 S4,Clear Float Glass,413,,Air,0.2458,0.0433,23.1,0.108,0.2712,0.0815,34.3,-1.4,-4.12,47.37,-2.98,-6.38,0.0047,Yes,No,,
EnthermalPlus,SB70 Solargray 5mm / Air 12.48mm / LUMI 4mm / Vacuum 0.25mm / Clear 4mm,25.43,SolargrayÂ®  5mm,5372,SolarbanÂ® 70 S2,SGG ECLAZ II 4mm,20754,ECLAZ II S4,SGG PLANICLEAR 4mm,21011,,Air,0.3306,0.0582,17.17,0.146,0.3433,0.0778,33.55,-0.44,-4.14,46.15,-0.46,-6.68,0.0248,Yes,No,,
EnthermalPlus,SB70 Optiblue 5mm / Air 12.68mm / C180 4mm / Vacuum 0.25mm / Clear 4mm,25.43,OptiblueÂ® (SolarbanÂ® z75)  5mm,5427,SolarbanÂ® 70 S2,4mm Clear,2192,LoE 180 S4,Float Glass - 4mm,2002,,Air,0.3888,0.0685,14.6,0.184,0.4412,0.1193,41.29,-2.1,-8.38,50.05,-1.36,-7.9,0.0263,Yes,No,,
EnthermalPlus,SB70 Optiblue 5mm / Air 12.68mm / C270 4mm / Vacuum 0.25mm / Clear 4mm,25.43,OptiblueÂ® (SolarbanÂ® z75)  5mm,5427,SolarbanÂ® 70 S2,4mm Clear,2027,LoEÂ² 270 S4,Float Glass - 4mm,2002,,Air,0.2985,0.0526,19.02,0.1593,0.3875,0.1093,39.61,-2.45,-7.4,47.19,-7.94,-0.23,0.0137,Yes,No,,
EnthermalPlus,SB70 Optiblue 5mm / Air 12.68mm / C272 4mm / Vacuum 0.25mm / Clear 4mm,25.43,OptiblueÂ® (SolarbanÂ® z75)  5mm,5427,SolarbanÂ® 70 S2,4 mm Clear,2012,LoEÂ² 272 S4,Float Glass - 4mm,2002,,Air,0.3188,0.0561,17.81,0.167,0.3998,0.1048,38.81,-1.56,-7.5,45.37,-2.78,-2.29,0.0175,Yes,No,,
EnthermalPlus,SB70 Optiblue 5mm / Air 12.68mm / C366 4mm / Vacuum 0.25mm / Clear 4mm,25.43,OptiblueÂ® (SolarbanÂ® z75)  5mm,5427,SolarbanÂ® 70 S2,4mm Clear,2155,LoEÂ³ 366 S4,Float Glass - 4mm,2002,,Air,0.2521,0.0444,22.52,0.1409,0.3608,0.106,39.03,-1.73,-7.76,45.15,-1.48,-2.77,0.0053,Yes,No,,
EnthermalPlus,SB70 Optiblue 5mm / Air 12.58mm / SB60 4mm / Vacuum 0.25mm / Clear 4mm,25.43,OptiblueÂ® (SolarbanÂ® z75)  5mm,5427,SolarbanÂ® 70 S2,Clear  4mm,5282,SolarbanÂ® 60 S4,Clear Float Glass,413,,Air,0.2977,0.0524,19.07,0.1659,0.4,0.1054,38.92,-1.63,-7.59,45.71,-3.79,-1.13,0.0186,Yes,No,,
EnthermalPlus,SB70 Optiblue 5mm / Air 12.58mm / SB70 4mm / Vacuum 0.25mm / Clear 4mm,25.43,OptiblueÂ® (SolarbanÂ® z75)  5mm,5427,SolarbanÂ® 70 S2,SolarbanÂ® 70 glass  4mm,5433,SolarbanÂ® 70 S4,Clear Float Glass,413,,Air,0.2458,0.0433,23.1,0.1415,0.3669,0.1136,40.33,-2.94,-7.97,47.74,-3.18,-6.32,0.0072,Yes,No,,
EnthermalPlus,SB70 Optiblue 5mm / Air 12.48mm / LUMI 4mm / Vacuum 0.25mm / Clear 4mm,25.43,OptiblueÂ® (SolarbanÂ® z75)  5mm,5427,SolarbanÂ® 70 S2,SGG ECLAZ II 4mm,20754,ECLAZ II S4,SGG PLANICLEAR 4mm,21011,,Air,0.3306,0.0582,17.17,0.1903,0.4644,0.1067,39.21,-1.51,-8.01,46.77,-0.74,-6.67,0.0387,Yes,No,,
EnthermalPlus,LUMI 5mm / Air 12.35mm / C180 4mm / Vacuum 0.25mm / Clear 4mm,25.4,SGG ECLAZ II 5mm,20755,ECLAZ II S2,4mm Clear,2192,LoE 180 S4,Float Glass - 4mm,2002,,Air,0.3941,0.0694,14.41,0.5097,0.7216,0.1734,48.91,-2.25,-5.61,48.65,-0.63,-6.57,0.1811,Yes,Yes,0.515822,0.413157
EnthermalPlus,LUMI 5mm / Air 12.35mm / C270 4mm / Vacuum 0.25mm / Clear 4mm,25.4,SGG ECLAZ II 5mm,20755,ECLAZ II S2,4mm Clear,2027,LoEÂ² 270 S4,Float Glass - 4mm,2002,,Air,0.3018,0.0531,18.82,0.3384,0.6335,0.147,45.39,-3.14,-3.59,46.03,-7.22,1.2,0.089,Yes,Yes,0.346524,0.313012
EnthermalPlus,LUMI 5mm / Air 12.35mm / C272 4mm / Vacuum 0.25mm / Clear 4mm,25.4,SGG ECLAZ II 5mm,20755,ECLAZ II S2,4 mm Clear,2012,LoEÂ² 272 S4,Float Glass - 4mm,2002,,Air,0.3224,0.0568,17.61,0.3762,0.6541,0.1349,43.62,-1.49,-3.9,44.05,-2.02,-0.6,0.1065,Yes,Yes,0.384281,0.335561
EnthermalPlus,LUMI 5mm / Air 12.35mm / C366 4mm / Vacuum 0.25mm / Clear 4mm,25.4,SGG ECLAZ II 5mm,20755,ECLAZ II S2,4mm Clear,2155,LoEÂ³ 366 S4,Float Glass - 4mm,2002,,Air,0.2545,0.0448,22.31,0.2601,0.5892,0.1384,44.13,-1.53,-4.64,44.09,-0.16,-1.9,0.0331,Yes,Yes,0.267969,0.261205
EnthermalPlus,LUMI 5mm / Air 12.26mm / SB60 4mm / Vacuum 0.25mm / Clear 4mm,25.41,SGG ECLAZ II 5mm,20755,ECLAZ II S2,Clear  4mm,5282,SolarbanÂ® 60 S4,Clear Float Glass,413,,Air,0.3009,0.053,18.87,0.3642,0.6542,0.1364,43.84,-1.79,-4.08,44.4,-2.93,0.48,0.1262,Yes,Yes,0.372097,0.312084
EnthermalPlus,LUMI 5mm / Air 12.26mm / SB70 4mm / Vacuum 0.25mm / Clear 4mm,25.41,SGG ECLAZ II 5mm,20755,ECLAZ II S2,SolarbanÂ® 70 glass  4mm,5433,SolarbanÂ® 70 S4,Clear Float Glass,413,,Air,0.248,0.0437,22.89,0.2559,0.5987,0.1585,46.94,-3.6,-4.98,46.75,-1.95,-5.63,0.0447,Yes,Yes,0.263297,0.254105
EnthermalPlus,LUMI 5mm / Air 12.15mm / LUMI 4mm / Vacuum 0.25mm / Clear 4mm,25.4,SGG ECLAZ II 5mm,20755,ECLAZ II S2,SGG ECLAZ II 4mm,20754,ECLAZ II S4,SGG PLANICLEAR 4mm,21011,,Air,0.3345,0.0589,16.98,0.5185,0.7603,0.1403,44.52,-1.33,-4.86,45.04,0.08,-4.85,0.2858,Yes,Yes,0.523944,0.348518
EnthermalPlus,ZEN 5mm / Air 12.35mm / C180 4mm / Vacuum 0.25mm / Clear 4mm,25.4,SGG ECLAZ ONE II 5mm,20763,ECLAZ ONE II S2,4mm Clear,2192,LoE 180 S4,Float Glass - 4mm,2002,,Air,0.3911,0.0689,14.52,0.4297,0.6847,0.2288,55.24,-1.93,-7.73,52.35,-0.95,-8.17,0.1688,Yes,Yes,0.434979,0.409450
EnthermalPlus,ZEN 5mm / Air 12.35mm / C270 4mm / Vacuum 0.25mm / Clear 4mm,25.4,SGG ECLAZ ONE II 5mm,20763,ECLAZ ONE II S2,4mm Clear,2027,LoEÂ² 270 S4,Float Glass - 4mm,2002,,Air,0.3,0.0528,18.93,0.3074,0.6002,0.2051,52.67,-2.51,-6.67,49.14,-7.11,-0.92,0.084,Yes,Yes,0.314143,0.310862
EnthermalPlus,ZEN 5mm / Air 12.35mm / C272 4mm / Vacuum 0.25mm / Clear 4mm,25.4,SGG ECLAZ ONE II 5mm,20763,ECLAZ ONE II S2,4 mm Clear,2012,LoEÂ² 272 S4,Float Glass - 4mm,2002,,Air,0.3204,0.0564,17.72,0.3375,0.6193,0.1943,51.43,-1.31,-7.04,47.54,-2.2,-2.76,0.1001,Yes,Yes,0.344138,0.333098
EnthermalPlus,ZEN 5mm / Air 12.35mm / C366 4mm / Vacuum 0.25mm / Clear 4mm,25.4,SGG ECLAZ ONE II 5mm,20763,ECLAZ ONE II S2,4mm Clear,2155,LoEÂ³ 366 S4,Float Glass - 4mm,2002,,Air,0.2532,0.0446,22.43,0.2416,0.558,0.1973,51.78,-1.38,-7.49,46.96,-1.0,-3.46,0.0308,Yes,Yes,0.248248,0.259692
EnthermalPlus,ZEN 5mm / Air 12.26mm / SB60 4mm / Vacuum 0.25mm / Clear 4mm,25.41,SGG ECLAZ ONE II 5mm,20763,ECLAZ ONE II S2,Clear  4mm,5282,SolarbanÂ® 60 S4,Clear Float Glass,413,,Air,0.2992,0.0527,18.98,0.3283,0.6194,0.1956,51.58,-1.52,-7.13,47.86,-3.24,-1.74,0.1188,Yes,Yes,0.334711,0.309974
EnthermalPlus,ZEN 5mm / Air 12.26mm / SB70 4mm / Vacuum 0.25mm / Clear 4mm,25.41,SGG ECLAZ ONE II 5mm,20763,ECLAZ ONE II S2,SolarbanÂ® 70 glass  4mm,5433,SolarbanÂ® 70 S4,Clear Float Glass,413,,Air,0.2468,0.0435,23.01,0.2385,0.5678,0.2153,53.79,-2.95,-7.5,49.47,-2.61,-6.46,0.0416,Yes,Yes,0.244695,0.252691
EnthermalPlus,ZEN 5mm / Air 12.15mm / LUMI 4mm / Vacuum 0.25mm / Clear 4mm,25.4,SGG ECLAZ ONE II 5mm,20763,ECLAZ ONE II S2,SGG ECLAZ II 4mm,20754,ECLAZ II S4,SGG PLANICLEAR 4mm,21011,,Air,0.3324,0.0585,17.09,0.4428,0.72,0.199,52.05,-1.19,-7.59,49.56,-0.28,-7.05,0.2653,Yes,Yes,0.447476,0.345943
EnthermalPlus,C180 5mm / Air 12.65mm / Clear 4mm / Vacuum 0.25mm / C180 4mm,25.4,5mm Clear,2193,LoE 180 S2,Float Glass - 4mm,2002,,4mm Clear,2192,LoE 180 S5,Air,0.3957,0.0697,14.35,0.5245,0.6878,0.2005,52.08,-1.99,-6.98,52.22,-1.85,-7.06,0.1214,Yes,No,,
EnthermalPlus,C180 5mm / Air 12.65mm / Clear 4mm / Vacuum 0.25mm / C270 4mm,25.4,5mm Clear,2193,LoE 180 S2,Float Glass - 4mm,2002,,4mm Clear,2027,LoEÂ² 270 S5,Air,0.3027,0.0533,18.76,0.3957,0.604,0.1904,50.86,-5.84,-2.86,46.99,-3.52,-3.71,0.0612,Yes,No,,
EnthermalPlus,C180 5mm / Air 12.65mm / Clear 4mm / Vacuum 0.25mm / C272 4mm,25.4,5mm Clear,2193,LoE 180 S2,Float Glass - 4mm,2002,,4 mm Clear,2012,LoEÂ² 272 S5,Air,0.3235,0.057,17.55,0.4229,0.6233,0.1787,49.45,-2.59,-4.01,45.32,-1.42,-4.26,0.0743,Yes,No,,
EnthermalPlus,C180 5mm / Air 12.65mm / Clear 4mm / Vacuum 0.25mm / C366 4mm,25.4,5mm Clear,2193,LoE 180 S2,Float Glass - 4mm,2002,,4mm Clear,2155,LoEÂ³ 366 S5,Air,0.2551,0.0449,22.26,0.3442,0.5615,0.182,49.83,-1.19,-4.84,44.87,-2.1,-4.63,0.0224,Yes,No,,
EnthermalPlus,C180 5mm / Air 12.55mm / Clear 4mm / Vacuum 0.25mm / SB60 4mm,25.41,5mm Clear,2193,LoE 180 S2,Clear Float Glass,413,,Clear  4mm,5282,SolarbanÂ® 60 S5,Air,0.3017,0.0531,18.82,0.4081,0.6234,0.1808,49.67,-3.04,-3.44,45.57,-2.13,-4.25,0.0863,Yes,No,,
EnthermalPlus,C180 5mm / Air 12.55mm / Clear 4mm / Vacuum 0.25mm / SB70 4mm,25.41,5mm Clear,2193,LoE 180 S2,Clear Float Glass,413,,SolarbanÂ® 70 glass  4mm,5433,SolarbanÂ® 70 S5,Air,0.2486,0.0438,22.84,0.3199,0.5709,0.1959,51.51,-2.69,-6.72,48.24,-4.04,-5.08,0.0319,Yes,No,,
EnthermalPlus,C180 5mm / Air 12.45mm / Clear 4mm / Vacuum 0.25mm / LUMI 4mm,25.4,5mm Clear,2193,LoE 180 S2,SGG PLANICLEAR 4mm,21011,,SGG ECLAZ II 4mm,20754,ECLAZ II S5,Air,0.3355,0.0591,16.93,0.5336,0.7242,0.1777,49.39,-1.32,-6.21,48.17,-1.27,-6.04,0.1876,Yes,No,,
EnthermalPlus,C270 5mm / Air 12.65mm / Clear 4mm / Vacuum 0.25mm / C180 4mm,25.4,5mm Clear,2028,LoEÂ² 270 S2,Float Glass - 4mm,2002,,4mm Clear,2192,LoE 180 S5,Air,0.3914,0.0689,14.51,0.3138,0.6033,0.1578,46.79,-3.63,-3.67,50.98,-5.7,-2.93,0.0616,Yes,No,,
EnthermalPlus,C270 5mm / Air 12.65mm / Clear 4mm / Vacuum 0.25mm / C270 4mm,25.4,5mm Clear,2028,LoEÂ² 270 S2,Float Glass - 4mm,2002,,4mm Clear,2027,LoEÂ² 270 S5,Air,0.3001,0.0529,18.92,0.2931,0.5302,0.15,45.68,-7.12,0.15,45.87,-7.03,0.13,0.0337,Yes,No,,
EnthermalPlus,C270 5mm / Air 12.65mm / Clear 4mm / Vacuum 0.25mm / C272 4mm,25.4,5mm Clear,2028,LoEÂ² 270 S2,Float Glass - 4mm,2002,,4 mm Clear,2012,LoEÂ² 272 S5,Air,0.3206,0.0565,17.71,0.3025,0.5471,0.1409,44.39,-4.18,-0.83,44.05,-5.4,0.22,0.0414,Yes,No,,
EnthermalPlus,C270 5mm / Air 12.65mm / Clear 4mm / Vacuum 0.25mm / C366 4mm,25.4,5mm Clear,2028,LoEÂ² 270 S2,Float Glass - 4mm,2002,,4mm Clear,2155,LoEÂ³ 366 S5,Air,0.2533,0.0446,22.42,0.2722,0.4931,0.1434,44.73,-3.01,-1.62,43.84,-5.07,-1.41,0.0119,Yes,No,,
EnthermalPlus,C270 5mm / Air 12.55mm / Clear 4mm / Vacuum 0.25mm / SB60 4mm,25.41,5mm Clear,2028,LoEÂ² 270 S2,Clear Float Glass,413,,Clear  4mm,5282,SolarbanÂ® 60 S5,Air,0.2992,0.0527,18.98,0.2966,0.5473,0.1426,44.6,-4.54,-0.31,44.33,-5.98,0.04,0.0455,Yes,No,,
EnthermalPlus,C270 5mm / Air 12.55mm / Clear 4mm / Vacuum 0.25mm / SB70 4mm,25.41,5mm Clear,2028,LoEÂ² 270 S2,Clear Float Glass,413,,SolarbanÂ® 70 glass  4mm,5433,SolarbanÂ® 70 S5,Air,0.2468,0.0435,23.0,0.2552,0.5013,0.1541,46.25,-4.49,-3.37,47.28,-6.89,-2.35,0.0166,Yes,No,,
EnthermalPlus,C270 5mm / Air 12.45mm / Clear 4mm / Vacuum 0.25mm / LUMI 4mm,25.4,5mm Clear,2028,LoEÂ² 270 S2,SGG PLANICLEAR 4mm,21011,,SGG ECLAZ II 4mm,20754,ECLAZ II S5,Air,0.3324,0.0585,17.08,0.3252,0.6355,0.1402,44.34,-2.99,-2.87,46.61,-6.24,-0.53,0.0921,Yes,No,,
EnthermalPlus,C272 5mm / Air 12.65mm / Clear 4mm / Vacuum 0.25mm / C180 4mm,25.4,5 mm Clear,2013,LoEÂ² 272 S2,Float Glass - 4mm,2002,,4mm Clear,2192,LoE 180 S5,Air,0.3924,0.0691,14.47,0.354,0.6233,0.1465,45.2,-1.53,-4.2,49.59,-2.46,-4.06,0.0743,Yes,No,,
EnthermalPlus,C272 5mm / Air 12.65mm / Clear 4mm / Vacuum 0.25mm / C270 4mm,25.4,5 mm Clear,2013,LoEÂ² 272 S2,Float Glass - 4mm,2002,,4mm Clear,2027,LoEÂ² 270 S5,Air,0.3007,0.053,18.89,0.3196,0.5478,0.1382,43.95,-5.5,0.27,44.6,-4.08,-0.84,0.041,Yes,No,,
EnthermalPlus,C272 5mm / Air 12.65mm / Clear 4mm / Vacuum 0.25mm / C272 4mm,25.4,5 mm Clear,2013,LoEÂ² 272 S2,Float Glass - 4mm,2002,,4 mm Clear,2012,LoEÂ² 272 S5,Air,0.3212,0.0566,17.68,0.3323,0.5655,0.1286,42.51,-2.17,-0.88,42.63,-2.07,-0.91,0.0513,Yes,No,,
EnthermalPlus,C272 5mm / Air 12.65mm / Clear 4mm / Vacuum 0.25mm / C366 4mm,25.4,5 mm Clear,2013,LoEÂ² 272 S2,Float Glass - 4mm,2002,,4mm Clear,2155,LoEÂ³ 366 S5,Air,0.2537,0.0447,22.38,0.2916,0.5095,0.1312,42.9,-0.79,-1.83,42.64,-2.27,-2.3,0.0147,Yes,No,,
EnthermalPlus,C272 5mm / Air 12.55mm / Clear 4mm / Vacuum 0.25mm / SB60 4mm,25.41,5 mm Clear,2013,LoEÂ² 272 S2,Clear Float Glass,413,,Clear  4mm,5282,SolarbanÂ® 60 S5,Air,0.2998,0.0528,18.94,0.3247,0.5656,0.1303,42.74,-2.61,-0.27,42.89,-2.64,-1.08,0.055,Yes,No,,
EnthermalPlus,C272 5mm / Air 12.55mm / Clear 4mm / Vacuum 0.25mm / SB70 4mm,25.41,5 mm Clear,2013,LoEÂ² 272 S2,Clear Float Glass,413,,SolarbanÂ® 70 glass  4mm,5433,SolarbanÂ® 70 S5,Air,0.2472,0.0435,22.97,0.2722,0.5178,0.1426,44.61,-2.35,-3.96,46.19,-4.35,-3.25,0.0208,Yes,No,,
EnthermalPlus,C272 5mm / Air 12.45mm / Clear 4mm / Vacuum 0.25mm / LUMI 4mm,25.4,5 mm Clear,2013,LoEÂ² 272 S2,SGG PLANICLEAR 4mm,21011,,SGG ECLAZ II 4mm,20754,ECLAZ II S5,Air,0.3331,0.0587,17.05,0.3669,0.6569,0.1277,42.44,-0.82,-3.24,44.82,-2.09,-1.91,0.1098,Yes,No,,
EnthermalPlus,C340 5mm / Air 12.65mm / Clear 4mm / Vacuum 0.25mm / C180 4mm,25.4,5mm Clear,2166,LoEÂ³ 340 S2,Float Glass - 4mm,2002,,4mm Clear,2192,LoE 180 S5,Air,0.3905,0.0688,14.54,0.147,0.3375,0.1435,44.97,-6.31,-13.61,52.99,-2.86,-2.76,0.0097,Yes,No,,
EnthermalPlus,C340 5mm / Air 12.65mm / Clear 4mm / Vacuum 0.25mm / C270 4mm,25.4,5mm Clear,2166,LoEÂ³ 340 S2,Float Glass - 4mm,2002,,4mm Clear,2027,LoEÂ² 270 S5,Air,0.2995,0.0528,18.96,0.1434,0.2968,0.1411,44.59,-7.51,-12.2,47.67,-4.69,0.39,0.005,Yes,No,,
EnthermalPlus,C340 5mm / Air 12.65mm / Clear 4mm / Vacuum 0.25mm / C272 4mm,25.4,5mm Clear,2166,LoEÂ³ 340 S2,Float Glass - 4mm,2002,,4 mm Clear,2012,LoEÂ² 272 S5,Air,0.3199,0.0563,17.75,0.1467,0.3059,0.1379,44.12,-6.47,-12.45,46.1,-2.53,0.1,0.0063,Yes,No,,
EnthermalPlus,C340 5mm / Air 12.65mm / Clear 4mm / Vacuum 0.25mm / C366 4mm,25.4,5mm Clear,2166,LoEÂ³ 340 S2,Float Glass - 4mm,2002,,4mm Clear,2155,LoEÂ³ 366 S5,Air,0.2528,0.0445,22.46,0.1393,0.2765,0.1386,44.22,-6.12,-12.71,45.49,-3.65,-0.51,0.0019,Yes,No,,
EnthermalPlus,C340 5mm / Air 12.55mm / Clear 4mm / Vacuum 0.25mm / SB60 4mm,25.41,5mm Clear,2166,LoEÂ³ 340 S2,Clear Float Glass,413,,Clear  4mm,5282,SolarbanÂ® 60 S5,Air,0.2987,0.0526,19.01,0.1443,0.3062,0.1384,44.19,-6.55,-12.3,46.34,-3.34,0.15,0.0069,Yes,No,,
EnthermalPlus,C340 5mm / Air 12.55mm / Clear 4mm / Vacuum 0.25mm / SB70 4mm,25.41,5mm Clear,2166,LoEÂ³ 340 S2,Clear Float Glass,413,,SolarbanÂ® 70 glass  4mm,5433,SolarbanÂ® 70 S5,Air,0.2464,0.0434,23.04,0.1331,0.281,0.1422,44.77,-6.71,-13.25,48.82,-5.31,-1.68,0.0027,Yes,No,,
EnthermalPlus,C340 5mm / Air 12.45mm / Clear 4mm / Vacuum 0.25mm / LUMI 4mm,25.4,5mm Clear,2166,LoEÂ³ 340 S2,SGG PLANICLEAR 4mm,21011,,SGG ECLAZ II 4mm,20754,ECLAZ II S5,Air,0.3318,0.0584,17.12,0.1505,0.3551,0.1377,44.12,-6.0,-13.17,49.14,-2.44,-0.62,0.0146,Yes,No,,
EnthermalPlus,C366 5mm / Air 12.65mm / Clear 4mm / Vacuum 0.25mm / C180 4mm,25.4,5mm Clear,2156,LoEÂ³ 366 S2,Float Glass - 4mm,2002,,4mm Clear,2192,LoE 180 S5,Air,0.3893,0.0686,14.58,0.2357,0.5608,0.1427,44.67,-2.21,-4.59,49.96,-1.03,-4.92,0.0226,Yes,No,,
EnthermalPlus,C366 5mm / Air 12.65mm / Clear 4mm / Vacuum 0.25mm / C270 4mm,25.4,5mm Clear,2156,LoEÂ³ 366 S2,Float Glass - 4mm,2002,,4mm Clear,2027,LoEÂ² 270 S5,Air,0.2988,0.0526,19.0,0.2332,0.4931,0.136,43.65,-5.17,-1.38,44.92,-2.89,-1.65,0.0119,Yes,No,,
