Repository: Ranojoyd80/enthermal-configurator

File: Data_Pipeline/1_Source_CSVs/IG_Config_EnthermalPlus_Inboard_Dataset_12-04-26.csv (part 20 of 34)
Product Type,Comment,Total Thickness (mm),Outer Lite (Name_Thickness mm),Outer Lite NFRC ID,Outer Lite Low-E,Middle Lite (Name_Thickness mm),Middle Lite NFRC ID,Middle Lite Low-E,Inner Lite (Name_Thickness mm),Inner Lite NFRC ID,Inner Lite Low-E,Gas Fill,U-value NFRC (W/mÂ²K),U-value NFRC (BTU/hrftF),R-value NFRC,SHGC,Tvis (Visible Transmittance),Exterior Visible Reflectance,Exterior Reflected Color L*,Exterior Reflected Color a*,Exterior Reflected Color b*,Interior Reflected Color L*,Interior Reflected Color a*,Interior Reflected Color b*,T-UV,NFRC,CEN,g-factor,U-value CEN (W/m²K)
EnthermalPlus,C366 5mm / Air 12.65mm / Clear 4mm / Vacuum 0.25mm / C272 4mm,25.4,5mm Clear,2156,LoEÂ³ 366 S2,Float Glass - 4mm,2002,,4 mm Clear,2012,LoEÂ² 272 S5,Air,0.3191,0.0562,17.79,0.2377,0.5089,0.128,42.44,-2.38,-2.29,43.0,-0.66,-1.9,0.0148,Yes,No,,
EnthermalPlus,C366 5mm / Air 12.65mm / Clear 4mm / Vacuum 0.25mm / C366 4mm,25.4,5mm Clear,2156,LoEÂ³ 366 S2,Float Glass - 4mm,2002,,4mm Clear,2155,LoEÂ³ 366 S5,Air,0.2523,0.0444,22.5,0.2269,0.4591,0.13,42.74,-1.5,-2.89,42.93,-1.38,-2.93,0.0043,Yes,No,,
EnthermalPlus,C366 5mm / Air 12.55mm / Clear 4mm / Vacuum 0.25mm / SB60 4mm,25.41,5mm Clear,2156,LoEÂ³ 366 S2,Clear Float Glass,413,,Clear  4mm,5282,SolarbanÂ® 60 S5,Air,0.298,0.0525,19.06,0.2344,0.5091,0.1295,42.64,-2.67,-1.83,43.26,-1.28,-2.02,0.0163,Yes,No,,
EnthermalPlus,C366 5mm / Air 12.55mm / Clear 4mm / Vacuum 0.25mm / SB70 4mm,25.41,5mm Clear,2156,LoEÂ³ 366 S2,Clear Float Glass,413,,SolarbanÂ® 70 glass  4mm,5433,SolarbanÂ® 70 S5,Air,0.246,0.0433,23.09,0.2158,0.4666,0.1394,44.16,-3.22,-4.18,46.45,-3.52,-3.8,0.0062,Yes,No,,
EnthermalPlus,C366 5mm / Air 12.45mm / Clear 4mm / Vacuum 0.25mm / LUMI 4mm,25.4,5mm Clear,2156,LoEÂ³ 366 S2,SGG PLANICLEAR 4mm,21011,,SGG ECLAZ II 4mm,20754,ECLAZ II S5,Air,0.3309,0.0583,17.16,0.2436,0.5909,0.1274,42.39,-1.27,-4.09,45.31,-0.2,-3.13,0.034,Yes,No,,
EnthermalPlus,Q452 5mm / Air 12.65mm / Clear 4mm / Vacuum 0.25mm / C180 4mm,25.4,5mm Clear,2106,Quad LoE 452 S2,Float Glass - 4mm,2002,,4mm Clear,2192,LoE 180 S5,Air,0.389,0.0685,14.6,0.1863,0.454,0.116,40.75,-3.98,-3.12,52.66,-4.73,-1.91,0.0065,Yes,No,,
EnthermalPlus,Q452 5mm / Air 12.65mm / Clear 4mm / Vacuum 0.25mm / C270 4mm,25.4,5mm Clear,2106,Quad LoE 452 S2,Float Glass - 4mm,2002,,4mm Clear,2027,LoEÂ² 270 S5,Air,0.2987,0.0526,19.01,0.184,0.399,0.1117,40.0,-6.02,-0.85,47.4,-6.08,1.03,0.0036,Yes,No,,
EnthermalPlus,Q452 5mm / Air 12.65mm / Clear 4mm / Vacuum 0.25mm / C272 4mm,25.4,5mm Clear,2106,Quad LoE 452 S2,Float Glass - 4mm,2002,,4 mm Clear,2012,LoEÂ² 272 S5,Air,0.3189,0.0562,17.8,0.1875,0.4115,0.1063,39.08,-3.88,-1.48,45.78,-4.35,1.17,0.0045,Yes,No,,
EnthermalPlus,Q452 5mm / Air 12.65mm / Clear 4mm / Vacuum 0.25mm / C366 4mm,25.4,5mm Clear,2106,Quad LoE 452 S2,Float Glass - 4mm,2002,,4mm Clear,2155,LoEÂ³ 366 S5,Air,0.2522,0.0444,22.52,0.1798,0.3714,0.1076,39.29,-3.27,-1.89,45.27,-4.38,-0.43,0.0013,Yes,No,,
EnthermalPlus,Q452 5mm / Air 12.55mm / Clear 4mm / Vacuum 0.25mm / SB60 4mm,25.41,5mm Clear,2106,Quad LoE 452 S2,Clear Float Glass,413,,Clear  4mm,5282,SolarbanÂ® 60 S5,Air,0.2978,0.0524,19.07,0.1849,0.4117,0.1073,39.23,-4.09,-1.17,46.03,-5.0,1.03,0.0048,Yes,No,,
EnthermalPlus,Q452 5mm / Air 12.55mm / Clear 4mm / Vacuum 0.25mm / SB70 4mm,25.41,5mm Clear,2106,Quad LoE 452 S2,Clear Float Glass,413,,SolarbanÂ® 70 glass  4mm,5433,SolarbanÂ® 70 S5,Air,0.2458,0.0433,23.1,0.1718,0.3776,0.1139,40.37,-4.74,-2.68,48.61,-6.11,-1.35,0.0018,Yes,No,,
EnthermalPlus,Q452 5mm / Air 12.45mm / Clear 4mm / Vacuum 0.25mm / LUMI 4mm,25.4,5mm Clear,2106,Quad LoE 452 S2,SGG PLANICLEAR 4mm,21011,,SGG ECLAZ II 4mm,20754,ECLAZ II S5,Air,0.3307,0.0582,17.17,0.1914,0.4777,0.1059,39.04,-3.1,-2.79,48.72,-4.92,0.61,0.0096,Yes,No,,
EnthermalPlus,SB60 5mm / Air 12.68mm / Clear 4mm / Vacuum 0.25mm / C180 4mm,25.43,Clear  5mm,5283,SolarbanÂ® 60 S2,Float Glass - 4mm,2002,,4mm Clear,2192,LoE 180 S5,Air,0.3913,0.0689,14.51,0.3411,0.6308,0.1486,45.5,-2.04,-4.35,49.78,-2.71,-3.5,0.0888,Yes,No,,
EnthermalPlus,SB60 5mm / Air 12.68mm / Clear 4mm / Vacuum 0.25mm / C270 4mm,25.43,Clear  5mm,5283,SolarbanÂ® 60 S2,Float Glass - 4mm,2002,,4mm Clear,2027,LoEÂ² 270 S5,Air,0.3,0.0528,18.93,0.315,0.5543,0.1401,44.24,-6.0,0.07,44.78,-4.27,-0.32,0.0464,Yes,No,,
EnthermalPlus,SB60 5mm / Air 12.68mm / Clear 4mm / Vacuum 0.25mm / C272 4mm,25.43,Clear  5mm,5283,SolarbanÂ® 60 S2,Float Glass - 4mm,2002,,4 mm Clear,2012,LoEÂ² 272 S5,Air,0.3205,0.0564,17.72,0.326,0.5722,0.1302,42.76,-2.58,-1.09,42.83,-2.31,-0.31,0.0565,Yes,No,,
EnthermalPlus,SB60 5mm / Air 12.68mm / Clear 4mm / Vacuum 0.25mm / C366 4mm,25.43,Clear  5mm,5283,SolarbanÂ® 60 S2,Float Glass - 4mm,2002,,4mm Clear,2155,LoEÂ³ 366 S5,Air,0.2532,0.0446,22.43,0.2902,0.5157,0.1329,43.15,-1.21,-2.03,42.81,-2.41,-1.85,0.0167,Yes,No,,
EnthermalPlus,SB60 5mm / Air 12.58mm / Clear 4mm / Vacuum 0.25mm / SB60 4mm,25.43,Clear  5mm,5283,SolarbanÂ® 60 S2,Clear Float Glass,413,,Clear  4mm,5282,SolarbanÂ® 60 S5,Air,0.2991,0.0527,18.98,0.3195,0.5724,0.1319,43.0,-3.02,-0.49,43.09,-2.87,-0.5,0.0643,Yes,No,,
EnthermalPlus,SB60 5mm / Air 12.58mm / Clear 4mm / Vacuum 0.25mm / SB70 4mm,25.43,Clear  5mm,5283,SolarbanÂ® 60 S2,Clear Float Glass,413,,SolarbanÂ® 70 glass  4mm,5433,SolarbanÂ® 70 S5,Air,0.2468,0.0435,23.01,0.2713,0.524,0.1446,44.89,-2.9,-4.07,46.35,-4.46,-2.83,0.0234,Yes,No,,
EnthermalPlus,SB60 5mm / Air 12.48mm / Clear 4mm / Vacuum 0.25mm / LUMI 4mm,25.43,Clear  5mm,5283,SolarbanÂ® 60 S2,SGG PLANICLEAR 4mm,21011,,SGG ECLAZ II 4mm,20754,ECLAZ II S5,Air,0.3323,0.0585,17.09,0.3535,0.6647,0.1293,42.69,-1.22,-3.46,45.07,-2.42,-1.17,0.1352,Yes,No,,
EnthermalPlus,SB60 Solarbronze 5mm / Air 12.68mm / Clear 4mm / Vacuum 0.25mm / C180 4mm,25.43,SolarbronzeÂ®  5mm,5273,SolarbanÂ® 60 S2,Float Glass - 4mm,2002,,4mm Clear,2192,LoE 180 S5,Air,0.3913,0.0689,14.51,0.2392,0.413,0.0884,35.57,0.58,-0.52,48.47,-2.21,-3.71,0.0475,Yes,No,,
EnthermalPlus,SB60 Solarbronze 5mm / Air 12.68mm / Clear 4mm / Vacuum 0.25mm / C270 4mm,25.43,SolarbronzeÂ®  5mm,5273,SolarbanÂ® 60 S2,Float Glass - 4mm,2002,,4mm Clear,2027,LoEÂ² 270 S5,Air,0.3,0.0528,18.93,0.2175,0.3629,0.0846,34.8,-1.64,1.78,43.59,-3.8,-0.44,0.0256,Yes,No,,
EnthermalPlus,SB60 Solarbronze 5mm / Air 12.68mm / Clear 4mm / Vacuum 0.25mm / C272 4mm,25.43,SolarbronzeÂ®  5mm,5273,SolarbanÂ® 60 S2,Float Glass - 4mm,2002,,4 mm Clear,2012,LoEÂ² 272 S5,Air,0.3205,0.0564,17.72,0.2258,0.3749,0.0806,33.98,0.18,1.04,41.48,-1.78,-0.42,0.0316,Yes,No,,
EnthermalPlus,SB60 Solarbronze 5mm / Air 12.68mm / Clear 4mm / Vacuum 0.25mm / C366 4mm,25.43,SolarbronzeÂ®  5mm,5273,SolarbanÂ® 60 S2,Float Glass - 4mm,2002,,4mm Clear,2155,LoEÂ³ 366 S5,Air,0.2532,0.0446,22.43,0.1977,0.3374,0.0819,34.24,0.93,0.61,41.71,-1.81,-2.03,0.0091,Yes,No,,
EnthermalPlus,SB60 Solarbronze 5mm / Air 12.58mm / Clear 4mm / Vacuum 0.25mm / SB60 4mm,25.43,SolarbronzeÂ®  5mm,5273,SolarbanÂ® 60 S2,Clear Float Glass,413,,Clear  4mm,5282,SolarbanÂ® 60 S5,Air,0.2991,0.0527,18.98,0.2208,0.3748,0.0814,34.13,-0.11,1.41,41.75,-2.29,-0.64,0.0349,Yes,No,,
EnthermalPlus,SB60 Solarbronze 5mm / Air 12.58mm / Clear 4mm / Vacuum 0.25mm / SB70 4mm,25.43,SolarbronzeÂ®  5mm,5273,SolarbanÂ® 60 S2,Clear Float Glass,413,,SolarbanÂ® 70 glass  4mm,5433,SolarbanÂ® 70 S5,Air,0.2468,0.0435,23.01,0.1846,0.3429,0.0867,35.22,0.06,-0.49,45.35,-3.98,-3.1,0.0129,Yes,No,,
EnthermalPlus,SB60 Solarbronze 5mm / Air 12.48mm / Clear 4mm / Vacuum 0.25mm / LUMI 4mm,25.43,SolarbronzeÂ®  5mm,5273,SolarbanÂ® 60 S2,SGG PLANICLEAR 4mm,21011,,SGG ECLAZ II 4mm,20754,ECLAZ II S5,Air,0.3323,0.0585,17.09,0.2461,0.4355,0.0802,33.93,0.89,-0.24,43.36,-1.8,-1.3,0.0703,Yes,No,,
EnthermalPlus,SB60 Solargray 5mm / Air 12.68mm / Clear 4mm / Vacuum 0.25mm / C180 4mm,25.43,SolargrayÂ®  5mm,5288,SolarbanÂ® 60 S2,Float Glass - 4mm,2002,,4mm Clear,2192,LoE 180 S5,Air,0.3913,0.0689,14.51,0.2137,0.3561,0.0769,33.36,0.01,-3.64,48.22,-2.32,-4.07,0.046,Yes,No,,
EnthermalPlus,SB60 Solargray 5mm / Air 12.68mm / Clear 4mm / Vacuum 0.25mm / C270 4mm,25.43,SolargrayÂ®  5mm,5288,SolarbanÂ® 60 S2,Float Glass - 4mm,2002,,4mm Clear,2027,LoEÂ² 270 S5,Air,0.3,0.0528,18.93,0.1942,0.313,0.0742,32.73,-1.98,-1.17,43.37,-3.9,-0.76,0.0249,Yes,No,,
EnthermalPlus,SB60 Solargray 5mm / Air 12.68mm / Clear 4mm / Vacuum 0.25mm / C272 4mm,25.43,SolargrayÂ®  5mm,5288,SolarbanÂ® 60 S2,Float Glass - 4mm,2002,,4 mm Clear,2012,LoEÂ² 272 S5,Air,0.3205,0.0564,17.72,0.2017,0.3233,0.0711,32.03,-0.4,-1.75,41.22,-1.89,-0.8,0.0307,Yes,No,,
EnthermalPlus,SB60 Solargray 5mm / Air 12.68mm / Clear 4mm / Vacuum 0.25mm / C366 4mm,25.43,SolargrayÂ®  5mm,5288,SolarbanÂ® 60 S2,Float Glass - 4mm,2002,,4mm Clear,2155,LoEÂ³ 366 S5,Air,0.2532,0.0446,22.43,0.1762,0.2912,0.0721,32.24,0.29,-2.26,41.51,-1.86,-2.33,0.0089,Yes,No,,
EnthermalPlus,SB60 Solargray 5mm / Air 12.58mm / Clear 4mm / Vacuum 0.25mm / SB60 4mm,25.43,SolargrayÂ®  5mm,5288,SolarbanÂ® 60 S2,Clear Float Glass,413,,Clear  4mm,5282,SolarbanÂ® 60 S5,Air,0.2991,0.0527,18.98,0.1971,0.3233,0.0717,32.15,-0.65,-1.43,41.5,-2.39,-1.01,0.0339,Yes,No,,
EnthermalPlus,SB60 Solargray 5mm / Air 12.58mm / Clear 4mm / Vacuum 0.25mm / SB70 4mm,25.43,SolargrayÂ®  5mm,5288,SolarbanÂ® 60 S2,Clear Float Glass,413,,SolarbanÂ® 70 glass  4mm,5433,SolarbanÂ® 70 S5,Air,0.2468,0.0435,23.01,0.1642,0.2958,0.0758,33.09,-0.29,-3.51,45.16,-4.05,-3.38,0.0125,Yes,No,,
EnthermalPlus,SB60 Solargray 5mm / Air 12.48mm / Clear 4mm / Vacuum 0.25mm / LUMI 4mm,25.43,SolargrayÂ®  5mm,5288,SolarbanÂ® 60 S2,SGG PLANICLEAR 4mm,21011,,SGG ECLAZ II 4mm,20754,ECLAZ II S5,Air,0.3323,0.0585,17.09,0.2193,0.3755,0.0708,31.99,0.27,-2.98,43.04,-1.96,-1.78,0.068,Yes,No,,
EnthermalPlus,SB60 Optiblue 5mm / Air 12.68mm / Clear 4mm / Vacuum 0.25mm / C180 4mm,25.43,OptiblueÂ® (SolarbanÂ® z50)  5mm,5423,SolarbanÂ® 60 S2,Float Glass - 4mm,2002,,4mm Clear,2192,LoE 180 S5,Air,0.3913,0.0689,14.51,0.2832,0.4816,0.105,38.88,-0.62,-7.43,48.85,-2.51,-4.17,0.0713,Yes,No,,
EnthermalPlus,SB60 Optiblue 5mm / Air 12.68mm / Clear 4mm / Vacuum 0.25mm / C270 4mm,25.43,OptiblueÂ® (SolarbanÂ® z50)  5mm,5423,SolarbanÂ® 60 S2,Float Glass - 4mm,2002,,4mm Clear,2027,LoEÂ² 270 S5,Air,0.3,0.0528,18.93,0.2579,0.4234,0.1002,37.95,-3.79,-3.47,43.94,-4.08,-0.89,0.0379,Yes,No,,
EnthermalPlus,SB60 Optiblue 5mm / Air 12.68mm / Clear 4mm / Vacuum 0.25mm / C272 4mm,25.43,OptiblueÂ® (SolarbanÂ® z50)  5mm,5423,SolarbanÂ® 60 S2,Float Glass - 4mm,2002,,4 mm Clear,2012,LoEÂ² 272 S5,Air,0.3205,0.0564,17.72,0.2678,0.4371,0.0942,36.85,-1.27,-4.3,41.87,-2.09,-0.96,0.0465,Yes,No,,
EnthermalPlus,SB60 Optiblue 5mm / Air 12.68mm / Clear 4mm / Vacuum 0.25mm / C366 4mm,25.43,OptiblueÂ® (SolarbanÂ® z50)  5mm,5423,SolarbanÂ® 60 S2,Float Glass - 4mm,2002,,4mm Clear,2155,LoEÂ³ 366 S5,Air,0.2532,0.0446,22.43,0.2347,0.394,0.0959,37.14,-0.16,-5.15,42.04,-2.11,-2.41,0.0136,Yes,No,,
EnthermalPlus,SB60 Optiblue 5mm / Air 12.58mm / Clear 4mm / Vacuum 0.25mm / SB60 4mm,25.43,OptiblueÂ® (SolarbanÂ® z50)  5mm,5423,SolarbanÂ® 60 S2,Clear Float Glass,413,,Clear  4mm,5282,SolarbanÂ® 60 S5,Air,0.2991,0.0527,18.98,0.262,0.4372,0.0953,37.02,-1.63,-3.83,42.14,-2.62,-1.15,0.0521,Yes,No,,
EnthermalPlus,SB60 Optiblue 5mm / Air 12.58mm / Clear 4mm / Vacuum 0.25mm / SB70 4mm,25.43,OptiblueÂ® (SolarbanÂ® z50)  5mm,5423,SolarbanÂ® 60 S2,Clear Float Glass,413,,SolarbanÂ® 70 glass  4mm,5433,SolarbanÂ® 70 S5,Air,0.2468,0.0435,23.01,0.2185,0.4002,0.1029,38.46,-1.06,-7.12,45.64,-4.25,-3.39,0.0191,Yes,No,,
EnthermalPlus,SB60 Optiblue 5mm / Air 12.48mm / Clear 4mm / Vacuum 0.25mm / LUMI 4mm,25.43,OptiblueÂ® (SolarbanÂ® z50)  5mm,5423,SolarbanÂ® 60 S2,SGG PLANICLEAR 4mm,21011,,SGG ECLAZ II 4mm,20754,ECLAZ II S5,Air,0.3323,0.0585,17.09,0.2927,0.5078,0.0937,36.8,-0.16,-6.26,43.86,-2.19,-1.98,0.1067,Yes,No,,
EnthermalPlus,SB60 Starphire 5mm / Air 12.68mm / Clear 4mm / Vacuum 0.25mm / C180 4mm,25.43,StarphireÂ®  5mm,5348,SolarbanÂ® 60 S2,Float Glass - 4mm,2002,,4mm Clear,2192,LoE 180 S5,Air,0.3913,0.0689,14.51,0.3608,0.6453,0.1533,46.13,-1.12,-4.54,49.88,-2.57,-3.47,0.0971,Yes,No,,
EnthermalPlus,SB60 Starphire 5mm / Air 12.68mm / Clear 4mm / Vacuum 0.25mm / C270 4mm,25.43,StarphireÂ®  5mm,5348,SolarbanÂ® 60 S2,Float Glass - 4mm,2002,,4mm Clear,2027,LoEÂ² 270 S5,Air,0.3,0.0528,18.93,0.33,0.567,0.1444,44.84,-5.2,-0.0,44.87,-4.16,-0.3,0.0503,Yes,No,,
EnthermalPlus,SB60 Starphire 5mm / Air 12.68mm / Clear 4mm / Vacuum 0.25mm / C272 4mm,25.43,StarphireÂ®  5mm,5348,SolarbanÂ® 60 S2,Float Glass - 4mm,2002,,4 mm Clear,2012,LoEÂ² 272 S5,Air,0.3205,0.0564,17.72,0.3423,0.5854,0.1341,43.34,-1.74,-1.18,42.93,-2.18,-0.29,0.0611,Yes,No,,
EnthermalPlus,SB60 Starphire 5mm / Air 12.68mm / Clear 4mm / Vacuum 0.25mm / C366 4mm,25.43,StarphireÂ®  5mm,5348,SolarbanÂ® 60 S2,Float Glass - 4mm,2002,,4mm Clear,2155,LoEÂ³ 366 S5,Air,0.2532,0.0446,22.43,0.3018,0.5273,0.137,43.74,-0.31,-2.13,42.9,-2.33,-1.83,0.0182,Yes,No,,
EnthermalPlus,SB60 Starphire 5mm / Air 12.58mm / Clear 4mm / Vacuum 0.25mm / SB60 4mm,25.43,StarphireÂ®  5mm,5348,SolarbanÂ® 60 S2,Clear Float Glass,413,,Clear  4mm,5282,SolarbanÂ® 60 S5,Air,0.2991,0.0527,18.98,0.335,0.5855,0.136,43.58,-2.21,-0.56,43.19,-2.75,-0.47,0.0699,Yes,No,,
EnthermalPlus,SB60 Starphire 5mm / Air 12.58mm / Clear 4mm / Vacuum 0.25mm / SB70 4mm,25.43,StarphireÂ®  5mm,5348,SolarbanÂ® 60 S2,Clear Float Glass,413,,SolarbanÂ® 70 glass  4mm,5433,SolarbanÂ® 70 S5,Air,0.2468,0.0435,23.01,0.2814,0.5359,0.1492,45.52,-1.97,-4.27,46.43,-4.38,-2.8,0.0254,Yes,No,,
EnthermalPlus,SB60 Starphire 5mm / Air 12.48mm / Clear 4mm / Vacuum 0.25mm / LUMI 4mm,25.43,StarphireÂ®  5mm,5348,SolarbanÂ® 60 S2,SGG PLANICLEAR 4mm,21011,,SGG ECLAZ II 4mm,20754,ECLAZ II S5,Air,0.3323,0.0585,17.09,0.3748,0.6801,0.1332,43.27,-0.37,-3.61,45.2,-2.25,-1.14,0.1499,Yes,No,,
EnthermalPlus,SB70 5mm / Air 12.68mm / Clear 4mm / Vacuum 0.25mm / C180 4mm,25.43,SolarbanÂ® 70 glass  5mm,5434,SolarbanÂ® 70 S2,Float Glass - 4mm,2002,,4mm Clear,2192,LoE 180 S5,Air,0.3889,0.0685,14.6,0.2351,0.5775,0.1683,48.14,-4.04,-5.12,51.67,-2.28,-6.92,0.0328,Yes,No,,
EnthermalPlus,SB70 5mm / Air 12.68mm / Clear 4mm / Vacuum 0.25mm / C270 4mm,25.43,SolarbanÂ® 70 glass  5mm,5434,SolarbanÂ® 70 S2,Float Glass - 4mm,2002,,4mm Clear,2027,LoEÂ² 270 S5,Air,0.2986,0.0526,19.02,0.2341,0.5078,0.1611,47.17,-6.97,-2.3,46.47,-4.16,-3.53,0.0169,Yes,No,,
EnthermalPlus,SB70 5mm / Air 12.68mm / Clear 4mm / Vacuum 0.25mm / C272 4mm,25.43,SolarbanÂ® 70 glass  5mm,5434,SolarbanÂ® 70 S2,Float Glass - 4mm,2002,,4 mm Clear,2012,LoEÂ² 272 S5,Air,0.3188,0.0562,17.81,0.2381,0.5238,0.1527,46.04,-4.38,-3.23,44.75,-1.98,-4.15,0.0214,Yes,No,,
EnthermalPlus,SB70 5mm / Air 12.68mm / Clear 4mm / Vacuum 0.25mm / C366 4mm,25.43,SolarbanÂ® 70 glass  5mm,5434,SolarbanÂ® 70 S2,Float Glass - 4mm,2002,,4mm Clear,2155,LoEÂ³ 366 S5,Air,0.2521,0.0444,22.52,0.2296,0.4725,0.1549,46.32,-3.55,-3.78,44.37,-2.94,-4.32,0.0064,Yes,No,,
EnthermalPlus,SB70 5mm / Air 12.58mm / Clear 4mm / Vacuum 0.25mm / SB60 4mm,25.43,SolarbanÂ® 70 glass  5mm,5434,SolarbanÂ® 70 S2,Clear Float Glass,413,,Clear  4mm,5282,SolarbanÂ® 60 S5,Air,0.2977,0.0524,19.07,0.235,0.524,0.1543,46.23,-4.64,-2.79,45.01,-2.72,-4.1,0.0234,Yes,No,,
EnthermalPlus,SB70 5mm / Air 12.58mm / Clear 4mm / Vacuum 0.25mm / SB70 4mm,25.43,SolarbanÂ® 70 glass  5mm,5434,SolarbanÂ® 70 S2,Clear Float Glass,413,,SolarbanÂ® 70 glass  4mm,5433,SolarbanÂ® 70 S5,Air,0.2458,0.0433,23.1,0.2191,0.4806,0.1646,47.64,-5.07,-4.92,47.77,-4.88,-4.98,0.0096,Yes,No,,
EnthermalPlus,SB70 5mm / Air 12.48mm / Clear 4mm / Vacuum 0.25mm / LUMI 4mm,25.43,SolarbanÂ® 70 glass  5mm,5434,SolarbanÂ® 70 S2,SGG PLANICLEAR 4mm,21011,,SGG ECLAZ II 4mm,20754,ECLAZ II S5,Air,0.3306,0.0582,17.17,0.2428,0.6081,0.152,45.99,-3.34,-4.83,47.48,-1.75,-5.88,0.0495,Yes,No,,
EnthermalPlus,SB70 Solargray 5mm / Air 12.68mm / Clear 4mm / Vacuum 0.25mm / C180 4mm,25.43,SolargrayÂ®  5mm,5372,SolarbanÂ® 70 S2,Float Glass - 4mm,2002,,4mm Clear,2192,LoE 180 S5,Air,0.3889,0.0685,14.6,0.1473,0.3259,0.0833,34.7,-0.6,-4.41,50.45,-1.85,-7.54,0.0173,Yes,No,,
EnthermalPlus,SB70 Solargray 5mm / Air 12.68mm / Clear 4mm / Vacuum 0.25mm / C270 4mm,25.43,SolargrayÂ®  5mm,5372,SolarbanÂ® 70 S2,Float Glass - 4mm,2002,,4mm Clear,2027,LoEÂ² 270 S5,Air,0.2986,0.0526,19.02,0.1436,0.2866,0.081,34.2,-2.09,-2.78,45.36,-3.77,-4.05,0.0091,Yes,No,,
EnthermalPlus,SB70 Solargray 5mm / Air 12.68mm / Clear 4mm / Vacuum 0.25mm / C272 4mm,25.43,SolargrayÂ®  5mm,5372,SolarbanÂ® 70 S2,Float Glass - 4mm,2002,,4 mm Clear,2012,LoEÂ² 272 S5,Air,0.3188,0.0562,17.81,0.1466,0.2958,0.0784,33.64,-0.83,-3.25,43.5,-1.54,-4.76,0.0117,Yes,No,,
EnthermalPlus,SB70 Solargray 5mm / Air 12.68mm / Clear 4mm / Vacuum 0.25mm / C366 4mm,25.43,SolargrayÂ®  5mm,5372,SolarbanÂ® 70 S2,Float Glass - 4mm,2002,,4mm Clear,2155,LoEÂ³ 366 S5,Air,0.2521,0.0444,22.52,0.1388,0.2668,0.0791,33.8,-0.43,-3.55,43.34,-2.45,-4.83,0.0034,Yes,No,,
EnthermalPlus,SB70 Solargray 5mm / Air 12.58mm / Clear 4mm / Vacuum 0.25mm / SB60 4mm,25.43,SolargrayÂ®  5mm,5372,SolarbanÂ® 70 S2,Clear Float Glass,413,,Clear  4mm,5282,SolarbanÂ® 60 S5,Air,0.2977,0.0524,19.07,0.1441,0.2958,0.0789,33.74,-0.99,-3.01,43.76,-2.23,-4.72,0.0125,Yes,No,,
EnthermalPlus,SB70 Solargray 5mm / Air 12.58mm / Clear 4mm / Vacuum 0.25mm / SB70 4mm,25.43,SolargrayÂ®  5mm,5372,SolarbanÂ® 70 S2,Clear Float Glass,413,,SolarbanÂ® 70 glass  4mm,5433,SolarbanÂ® 70 S5,Air,0.2458,0.0433,23.1,0.1323,0.2712,0.0822,34.46,-1.05,-4.3,46.81,-4.5,-5.53,0.0052,Yes,No,,
EnthermalPlus,SB70 Solargray 5mm / Air 12.48mm / Clear 4mm / Vacuum 0.25mm / LUMI 4mm,25.43,SolargrayÂ®  5mm,5372,SolarbanÂ® 70 S2,SGG PLANICLEAR 4mm,21011,,SGG ECLAZ II 4mm,20754,ECLAZ II S5,Air,0.3306,0.0582,17.17,0.1499,0.3433,0.0781,33.62,-0.29,-4.11,45.93,-1.21,-6.64,0.0254,Yes,No,,
EnthermalPlus,SB70 Optiblue 5mm / Air 12.68mm / Clear 4mm / Vacuum 0.25mm / C180 4mm,25.43,OptiblueÂ® (SolarbanÂ® z75)  5mm,5427,SolarbanÂ® 70 S2,Float Glass - 4mm,2002,,4mm Clear,2192,LoE 180 S5,Air,0.3889,0.0685,14.6,0.1904,0.441,0.1169,40.91,-1.74,-8.53,50.94,-2.06,-7.52,0.0266,Yes,No,,
EnthermalPlus,SB70 Optiblue 5mm / Air 12.68mm / Clear 4mm / Vacuum 0.25mm / C270 4mm,25.43,OptiblueÂ® (SolarbanÂ® z75)  5mm,5427,SolarbanÂ® 70 S2,Float Glass - 4mm,2002,,4mm Clear,2027,LoEÂ² 270 S5,Air,0.2986,0.0526,19.02,0.1882,0.3878,0.1128,40.18,-4.06,-5.96,45.81,-3.96,-4.06,0.0139,Yes,No,,
EnthermalPlus,SB70 Optiblue 5mm / Air 12.68mm / Clear 4mm / Vacuum 0.25mm / C272 4mm,25.43,OptiblueÂ® (SolarbanÂ® z75)  5mm,5427,SolarbanÂ® 70 S2,Float Glass - 4mm,2002,,4 mm Clear,2012,LoEÂ² 272 S5,Air,0.3188,0.0562,17.81,0.1917,0.4,0.1078,39.33,-2.11,-6.63,44.0,-1.75,-4.76,0.0177,Yes,No,,
EnthermalPlus,SB70 Optiblue 5mm / Air 12.68mm / Clear 4mm / Vacuum 0.25mm / C366 4mm,25.43,OptiblueÂ® (SolarbanÂ® z75)  5mm,5427,SolarbanÂ® 70 S2,Float Glass - 4mm,2002,,4mm Clear,2155,LoEÂ³ 366 S5,Air,0.2521,0.0444,22.52,0.1834,0.361,0.1091,39.54,-1.45,-7.14,43.75,-2.67,-4.82,0.0052,Yes,No,,
EnthermalPlus,SB70 Optiblue 5mm / Air 12.58mm / Clear 4mm / Vacuum 0.25mm / SB60 4mm,25.43,OptiblueÂ® (SolarbanÂ® z75)  5mm,5427,SolarbanÂ® 70 S2,Clear Float Glass,413,,Clear  4mm,5282,SolarbanÂ® 60 S5,Air,0.2977,0.0524,19.07,0.1889,0.4002,0.1087,39.47,-2.34,-6.29,44.26,-2.46,-4.71,0.0191,Yes,No,,
EnthermalPlus,SB70 Optiblue 5mm / Air 12.58mm / Clear 4mm / Vacuum 0.25mm / SB70 4mm,25.43,OptiblueÂ® (SolarbanÂ® z75)  5mm,5427,SolarbanÂ® 70 S2,Clear Float Glass,413,,SolarbanÂ® 70 glass  4mm,5433,SolarbanÂ® 70 S5,Air,0.2458,0.0433,23.1,0.1748,0.367,0.1149,40.55,-2.38,-8.29,47.19,-4.69,-5.48,0.0079,Yes,No,,
EnthermalPlus,SB70 Optiblue 5mm / Air 12.48mm / Clear 4mm / Vacuum 0.25mm / LUMI 4mm,25.43,OptiblueÂ® (SolarbanÂ® z75)  5mm,5427,SolarbanÂ® 70 S2,SGG PLANICLEAR 4mm,21011,,SGG ECLAZ II 4mm,20754,ECLAZ II S5,Air,0.3306,0.0582,17.17,0.1957,0.4644,0.1074,39.3,-1.26,-7.96,46.56,-1.48,-6.63,0.0396,Yes,No,,
EnthermalPlus,LUMI 5mm / Air 12.35mm / Clear 4mm / Vacuum 0.25mm / C180 4mm,25.4,SGG ECLAZ II 5mm,20755,ECLAZ II S2,Float Glass - 4mm,2002,,4mm Clear,2192,LoE 180 S5,Air,0.3942,0.0694,14.41,0.5351,0.7214,0.1671,48.11,-1.58,-5.95,49.58,-1.38,-6.2,0.1823,Yes,Yes,0.539636,0.413157
EnthermalPlus,LUMI 5mm / Air 12.35mm / Clear 4mm / Vacuum 0.25mm / C270 4mm,25.4,SGG ECLAZ II 5mm,20755,ECLAZ II S2,Float Glass - 4mm,2002,,4mm Clear,2027,LoEÂ² 270 S5,Air,0.3018,0.0531,18.81,0.4165,0.6338,0.1561,46.59,-6.48,-0.5,44.59,-3.06,-2.82,0.0897,Yes,Yes,0.420340,0.313012
EnthermalPlus,LUMI 5mm / Air 12.35mm / Clear 4mm / Vacuum 0.25mm / C272 4mm,25.4,SGG ECLAZ II 5mm,20755,ECLAZ II S2,Float Glass - 4mm,2002,,4 mm Clear,2012,LoEÂ² 272 S5,Air,0.3225,0.0568,17.61,0.4433,0.6544,0.1432,44.8,-2.37,-1.88,42.62,-0.91,-3.21,0.1077,Yes,Yes,0.447374,0.335561
EnthermalPlus,LUMI 5mm / Air 12.35mm / Clear 4mm / Vacuum 0.25mm / C366 4mm,25.4,SGG ECLAZ II 5mm,20755,ECLAZ II S2,Float Glass - 4mm,2002,,4mm Clear,2155,LoEÂ³ 366 S5,Air,0.2545,0.0448,22.31,0.3631,0.5894,0.1468,45.28,-0.55,-3.06,42.64,-1.31,-4.04,0.033,Yes,Yes,0.366404,0.261205
EnthermalPlus,LUMI 5mm / Air 12.26mm / Clear 4mm / Vacuum 0.25mm / SB60 4mm,25.41,SGG ECLAZ II 5mm,20755,ECLAZ II S2,Clear Float Glass,413,,Clear  4mm,5282,SolarbanÂ® 60 S5,Air,0.3009,0.053,18.87,0.4287,0.6545,0.1454,45.08,-2.94,-1.15,42.88,-1.5,-3.31,0.1282,Yes,Yes,0.432982,0.312084
EnthermalPlus,LUMI 5mm / Air 12.26mm / Clear 4mm / Vacuum 0.25mm / SB70 4mm,25.41,SGG ECLAZ II 5mm,20755,ECLAZ II S2,Clear Float Glass,413,,SolarbanÂ® 70 glass  4mm,5433,SolarbanÂ® 70 S5,Air,0.248,0.0437,22.89,0.3365,0.5989,0.1621,47.4,-2.42,-5.63,46.19,-3.47,-4.74,0.0468,Yes,Yes,0.340516,0.254106
EnthermalPlus,LUMI 5mm / Air 12.15mm / Clear 4mm / Vacuum 0.25mm / LUMI 4mm,25.4,SGG ECLAZ II 5mm,20755,ECLAZ II S2,SGG PLANICLEAR 4mm,21011,,SGG ECLAZ II 4mm,20754,ECLAZ II S5,Air,0.3345,0.0589,16.98,0.5482,0.7604,0.142,44.72,-0.73,-4.81,44.81,-0.7,-4.78,0.2882,Yes,Yes,0.552032,0.348518
EnthermalPlus,ZEN 5mm / Air 12.35mm / Clear 4mm / Vacuum 0.25mm / C180 4mm,25.4,SGG ECLAZ ONE II 5mm,20763,ECLAZ ONE II S2,Float Glass - 4mm,2002,,4mm Clear,2192,LoE 180 S5,Air,0.3912,0.0689,14.51,0.4502,0.6842,0.2232,54.65,-1.44,-8.03,53.17,-1.61,-7.82,0.1695,Yes,Yes,0.454301,0.409450
EnthermalPlus,ZEN 5mm / Air 12.35mm / Clear 4mm / Vacuum 0.25mm / C270 4mm,25.4,SGG ECLAZ ONE II 5mm,20763,ECLAZ ONE II S2,Float Glass - 4mm,2002,,4mm Clear,2027,LoEÂ² 270 S5,Air,0.3,0.0528,18.93,0.3772,0.6008,0.2132,53.54,-4.89,-4.51,47.84,-3.37,-4.5,0.0844,Yes,Yes,0.380324,0.310862
EnthermalPlus,ZEN 5mm / Air 12.35mm / Clear 4mm / Vacuum 0.25mm / C272 4mm,25.4,SGG ECLAZ ONE II 5mm,20763,ECLAZ ONE II S2,Float Glass - 4mm,2002,,4 mm Clear,2012,LoEÂ² 272 S5,Air,0.3205,0.0564,17.72,0.397,0.6199,0.2016,52.26,-1.92,-5.62,46.27,-1.23,-5.07,0.1008,Yes,Yes,0.400307,0.333098
EnthermalPlus,ZEN 5mm / Air 12.35mm / Clear 4mm / Vacuum 0.25mm / C366 4mm,25.4,SGG ECLAZ ONE II 5mm,20763,ECLAZ ONE II S2,Float Glass - 4mm,2002,,4mm Clear,2155,LoEÂ³ 366 S5,Air,0.2532,0.0446,22.43,0.3349,0.5585,0.2049,52.6,-0.69,-6.33,45.65,-2.09,-5.41,0.0307,Yes,Yes,0.337525,0.259692
EnthermalPlus,ZEN 5mm / Air 12.26mm / Clear 4mm / Vacuum 0.25mm / SB60 4mm,25.41,SGG ECLAZ ONE II 5mm,20763,ECLAZ ONE II S2,Clear Float Glass,413,,Clear  4mm,5282,SolarbanÂ® 60 S5,Air,0.2991,0.0527,18.98,0.3853,0.62,0.2037,52.46,-2.33,-5.1,46.52,-1.99,-5.06,0.12,Yes,Yes,0.388758,0.309975
EnthermalPlus,ZEN 5mm / Air 12.26mm / Clear 4mm / Vacuum 0.25mm / SB70 4mm,25.41,SGG ECLAZ ONE II 5mm,20763,ECLAZ ONE II S2,Clear Float Glass,413,,SolarbanÂ® 70 glass  4mm,5433,SolarbanÂ® 70 S5,Air,0.2468,0.0435,23.01,0.3112,0.568,0.2186,54.13,-2.11,-7.89,48.96,-4.01,-5.67,0.0429,Yes,Yes,0.314383,0.252691
EnthermalPlus,ZEN 5mm / Air 12.15mm / Clear 4mm / Vacuum 0.25mm / LUMI 4mm,25.4,SGG ECLAZ ONE II 5mm,20763,ECLAZ ONE II S2,SGG PLANICLEAR 4mm,21011,,SGG ECLAZ II 4mm,20754,ECLAZ II S5,Air,0.3324,0.0585,17.09,0.4652,0.7202,0.2006,52.2,-0.78,-7.53,49.36,-0.96,-7.0,0.2669,Yes,Yes,0.468644,0.345943
EnthermalPlus,C180 6mm / Air 11.65mm / C180 4mm / Vacuum 0.25mm / Clear 4mm,25.4,6mm Clear,2194,LoE 180 S2,4mm Clear,2192,LoE 180 S4,Float Glass - 4mm,2002,,Air,0.3998,0.0704,14.2,0.4861,0.6818,0.2032,52.39,-2.76,-6.55,51.32,-1.18,-7.42,0.1176,Yes,No,,
EnthermalPlus,C180 6mm / Air 11.65mm / C270 4mm / Vacuum 0.25mm / Clear 4mm,25.4,6mm Clear,2194,LoE 180 S2,4mm Clear,2027,LoEÂ² 270 S4,Float Glass - 4mm,2002,,Air,0.3053,0.0538,18.6,0.3156,0.5979,0.1796,49.61,-3.43,-5.14,48.28,-7.38,-0.02,0.0594,Yes,No,,
EnthermalPlus,C180 6mm / Air 11.65mm / C272 4mm / Vacuum 0.25mm / Clear 4mm,25.4,6mm Clear,2194,LoE 180 S2,4 mm Clear,2012,LoEÂ² 272 S4,Float Glass - 4mm,2002,,Air,0.3264,0.0575,17.4,0.3512,0.6171,0.1689,48.24,-2.14,-5.44,46.59,-2.43,-1.89,0.072,Yes,No,,
EnthermalPlus,C180 6mm / Air 11.65mm / C366 4mm / Vacuum 0.25mm / Clear 4mm,25.4,6mm Clear,2194,LoE 180 S2,4mm Clear,2155,LoEÂ³ 366 S4,Float Glass - 4mm,2002,,Air,0.2571,0.0453,22.09,0.2429,0.5559,0.1719,48.63,-2.2,-5.94,46.18,-0.98,-2.65,0.022,Yes,No,,
EnthermalPlus,C180 6mm / Air 11.55mm / SB60 4mm / Vacuum 0.25mm / Clear 4mm,25.41,6mm Clear,2194,LoE 180 S2,Clear  4mm,5282,SolarbanÂ® 60 S4,Clear Float Glass,413,,Air,0.3044,0.0536,18.65,0.3394,0.6172,0.1702,48.41,-2.36,-5.57,46.91,-3.43,-0.82,0.0831,Yes,No,,
EnthermalPlus,C180 6mm / Air 11.55mm / SB70 4mm / Vacuum 0.25mm / Clear 4mm,25.41,6mm Clear,2194,LoE 180 S2,SolarbanÂ® 70 glass  4mm,5433,SolarbanÂ® 70 S4,Clear Float Glass,413,,Air,0.2505,0.0441,22.67,0.2395,0.5655,0.1899,50.83,-3.87,-6.1,48.73,-2.61,-5.92,0.0298,Yes,No,,
EnthermalPlus,C180 6mm / Air 11.45mm / LUMI 4mm / Vacuum 0.25mm / Clear 4mm,25.4,6mm Clear,2194,LoE 180 S2,SGG ECLAZ II 4mm,20754,ECLAZ II S4,SGG PLANICLEAR 4mm,21011,,Air,0.3387,0.0596,16.76,0.4899,0.7174,0.1736,48.93,-2.0,-6.15,48.32,-0.58,-6.11,0.1803,Yes,No,,
EnthermalPlus,C270 6mm / Air 11.65mm / C180 4mm / Vacuum 0.25mm / Clear 4mm,25.4,6mm Clear,2029,LoEÂ² 270 S2,4mm Clear,2192,LoE 180 S4,Float Glass - 4mm,2002,,Air,0.396,0.0697,14.34,0.2977,0.5998,0.1612,47.25,-4.38,-3.32,50.1,-5.13,-3.2,0.0602,Yes,No,,
EnthermalPlus,C270 6mm / Air 11.65mm / C270 4mm / Vacuum 0.25mm / Clear 4mm,25.4,6mm Clear,2029,LoEÂ² 270 S2,4mm Clear,2027,LoEÂ² 270 S4,Float Glass - 4mm,2002,,Air,0.303,0.0534,18.74,0.2398,0.5265,0.1429,44.71,-5.02,-1.91,47.25,-10.99,4.1,0.0329,Yes,No,,
EnthermalPlus,C270 6mm / Air 11.65mm / C272 4mm / Vacuum 0.25mm / Clear 4mm,25.4,6mm Clear,2029,LoEÂ² 270 S2,4 mm Clear,2012,LoEÂ² 272 S4,Float Glass - 4mm,2002,,Air,0.3238,0.057,17.53,0.2567,0.5433,0.1346,43.48,-3.8,-2.09,45.42,-6.32,2.73,0.0404,Yes,No,,
EnthermalPlus,C270 6mm / Air 11.65mm / C366 4mm / Vacuum 0.25mm / Clear 4mm,25.4,6mm Clear,2029,LoEÂ² 270 S2,4mm Clear,2155,LoEÂ³ 366 S4,Float Glass - 4mm,2002,,Air,0.2554,0.045,22.23,0.1997,0.4898,0.1369,43.82,-3.97,-2.52,45.23,-3.78,0.64,0.0117,Yes,No,,
EnthermalPlus,C270 6mm / Air 11.55mm / SB60 4mm / Vacuum 0.25mm / Clear 4mm,25.41,6mm Clear,2029,LoEÂ² 270 S2,Clear  4mm,5282,SolarbanÂ® 60 S4,Clear Float Glass,413,,Air,0.3022,0.0532,18.79,0.253,0.5435,0.1356,43.63,-3.95,-2.23,45.77,-7.21,3.75,0.0444,Yes,No,,
EnthermalPlus,C270 6mm / Air 11.55mm / SB70 4mm / Vacuum 0.25mm / Clear 4mm,25.41,6mm Clear,2029,LoEÂ² 270 S2,SolarbanÂ® 70 glass  4mm,5433,SolarbanÂ® 70 S4,Clear Float Glass,413,,Air,0.2489,0.0438,22.81,0.1983,0.4981,0.1507,45.8,-5.63,-2.78,47.83,-5.35,-3.27,0.016,Yes,No,,
EnthermalPlus,C270 6mm / Air 11.45mm / LUMI 4mm / Vacuum 0.25mm / Clear 4mm,25.4,6mm Clear,2029,LoEÂ² 270 S2,SGG ECLAZ II 4mm,20754,ECLAZ II S4,SGG PLANICLEAR 4mm,21011,,Air,0.336,0.0592,16.9,0.3094,0.6314,0.1382,44.1,-3.63,-2.84,46.82,-5.47,-0.61,0.0896,Yes,No,,
EnthermalPlus,C272 6mm / Air 11.65mm / C180 4mm / Vacuum 0.25mm / Clear 4mm,25.4,6 mm Clear,2014,LoEÂ² 272 S2,4mm Clear,2192,LoE 180 S4,Float Glass - 4mm,2002,,Air,0.3969,0.0699,14.31,0.3336,0.6178,0.1492,45.58,-2.25,-3.81,48.62,-1.75,-4.4,0.0724,Yes,No,,
EnthermalPlus,C272 6mm / Air 11.65mm / C270 4mm / Vacuum 0.25mm / Clear 4mm,25.4,6 mm Clear,2014,LoEÂ² 272 S2,4mm Clear,2027,LoEÂ² 270 S4,Float Glass - 4mm,2002,,Air,0.3035,0.0534,18.71,0.259,0.5425,0.1298,42.73,-2.96,-2.19,46.0,-8.24,3.25,0.0401,Yes,No,,
EnthermalPlus,C272 6mm / Air 11.65mm / C272 4mm / Vacuum 0.25mm / Clear 4mm,25.4,6 mm Clear,2014,LoEÂ² 272 S2,4 mm Clear,2012,LoEÂ² 272 S4,Float Glass - 4mm,2002,,Air,0.3244,0.0571,17.5,0.28,0.5601,0.1209,41.34,-1.59,-2.43,44.02,-3.15,1.7,0.0501,Yes,No,,
EnthermalPlus,C272 6mm / Air 11.65mm / C366 4mm / Vacuum 0.25mm / Clear 4mm,25.4,6 mm Clear,2014,LoEÂ² 272 S2,4mm Clear,2155,LoEÂ³ 366 S4,Float Glass - 4mm,2002,,Air,0.2558,0.045,22.2,0.2109,0.5047,0.1234,41.73,-1.7,-3.03,44.06,-1.07,-0.18,0.0144,Yes,No,,
EnthermalPlus,C272 6mm / Air 11.55mm / SB60 4mm / Vacuum 0.25mm / Clear 4mm,25.41,6 mm Clear,2014,LoEÂ² 272 S2,Clear  4mm,5282,SolarbanÂ® 60 S4,Clear Float Glass,413,,Air,0.3027,0.0533,18.76,0.2746,0.5602,0.122,41.51,-1.8,-2.56,44.37,-4.04,2.76,0.0534,Yes,No,,
EnthermalPlus,C272 6mm / Air 11.55mm / SB70 4mm / Vacuum 0.25mm / Clear 4mm,25.41,6 mm Clear,2014,LoEÂ² 272 S2,SolarbanÂ® 70 glass  4mm,5433,SolarbanÂ® 70 S4,Clear Float Glass,413,,Air,0.2493,0.0439,22.78,0.2088,0.513,0.1381,43.97,-3.49,-3.34,46.72,-2.8,-4.2,0.0198,Yes,No,,
EnthermalPlus,C272 6mm / Air 11.45mm / LUMI 4mm / Vacuum 0.25mm / Clear 4mm,25.4,6 mm Clear,2014,LoEÂ² 272 S2,SGG ECLAZ II 4mm,20754,ECLAZ II S4,SGG PLANICLEAR 4mm,21011,,Air,0.3366,0.0593,16.87,0.3463,0.6509,0.1248,42.04,-1.44,-3.19,45.0,-1.31,-2.02,0.1063,Yes,No,,
EnthermalPlus,C340 6mm / Air 11.65mm / C180 4mm / Vacuum 0.25mm / Clear 4mm,25.4,6mm Clear,2167,LoEÂ³ 340 S2,4mm Clear,2192,LoE 180 S4,Float Glass - 4mm,2002,,Air,0.3952,0.0696,14.37,0.142,0.3357,0.1443,45.09,-6.76,-13.33,52.16,-2.23,-3.0,0.0094,Yes,No,,
EnthermalPlus,C340 6mm / Air 11.65mm / C270 4mm / Vacuum 0.25mm / Clear 4mm,25.4,6mm Clear,2167,LoEÂ³ 340 S2,4mm Clear,2027,LoEÂ² 270 S4,Float Glass - 4mm,2002,,Air,0.3025,0.0533,18.77,0.1217,0.2947,0.1383,44.2,-6.89,-12.6,48.98,-8.43,4.1,0.0049,Yes,No,,
EnthermalPlus,C340 6mm / Air 11.65mm / C272 4mm / Vacuum 0.25mm / Clear 4mm,25.4,6mm Clear,2167,LoEÂ³ 340 S2,4 mm Clear,2012,LoEÂ² 272 S4,Float Glass - 4mm,2002,,Air,0.3233,0.0569,17.57,0.1275,0.3037,0.1356,43.77,-6.39,-12.52,47.38,-3.47,2.42,0.0061,Yes,No,,
EnthermalPlus,C340 6mm / Air 11.65mm / C366 4mm / Vacuum 0.25mm / Clear 4mm,25.4,6mm Clear,2167,LoEÂ³ 340 S2,4mm Clear,2155,LoEÂ³ 366 S4,Float Glass - 4mm,2002,,Air,0.255,0.0449,22.26,0.108,0.2746,0.1363,43.88,-6.56,-12.52,46.8,-2.47,1.4,0.0018,Yes,No,,
EnthermalPlus,C340 6mm / Air 11.55mm / SB60 4mm / Vacuum 0.25mm / Clear 4mm,25.41,6mm Clear,2167,LoEÂ³ 340 S2,Clear  4mm,5282,SolarbanÂ® 60 S4,Clear Float Glass,413,,Air,0.3017,0.0531,18.82,0.1267,0.304,0.1359,43.83,-6.36,-12.64,47.7,-4.56,3.6,0.0067,Yes,No,,
EnthermalPlus,C340 6mm / Air 11.55mm / SB70 4mm / Vacuum 0.25mm / Clear 4mm,25.41,6mm Clear,2167,LoEÂ³ 340 S2,SolarbanÂ® 70 glass  4mm,5433,SolarbanÂ® 70 S4,Clear Float Glass,413,,Air,0.2486,0.0438,22.84,0.1082,0.2792,0.1409,44.57,-7.31,-12.71,49.34,-3.87,-2.6,0.0025,Yes,No,,
EnthermalPlus,C340 6mm / Air 11.45mm / LUMI 4mm / Vacuum 0.25mm / Clear 4mm,25.4,6mm Clear,2167,LoEÂ³ 340 S2,SGG ECLAZ II 4mm,20754,ECLAZ II S4,SGG PLANICLEAR 4mm,21011,,Air,0.3354,0.0591,16.93,0.1459,0.3528,0.1368,44.0,-6.35,-13.01,49.34,-1.78,-0.67,0.014,Yes,No,,
EnthermalPlus,C366 6mm / Air 11.65mm / C180 4mm / Vacuum 0.25mm / Clear 4mm,25.4,6mm Clear,2157,LoEÂ³ 366 S2,4mm Clear,2192,LoE 180 S4,Float Glass - 4mm,2002,,Air,0.3941,0.0694,14.41,0.2262,0.5575,0.1458,45.11,-2.96,-4.23,49.05,-0.31,-5.24,0.0219,Yes,No,,
EnthermalPlus,C366 6mm / Air 11.65mm / C270 4mm / Vacuum 0.25mm / Clear 4mm,25.4,6mm Clear,2157,LoEÂ³ 366 S2,4mm Clear,2027,LoEÂ² 270 S4,Float Glass - 4mm,2002,,Air,0.3019,0.0532,18.81,0.1952,0.4898,0.1298,42.75,-3.25,-3.17,46.35,-7.03,2.38,0.0116,Yes,No,,
EnthermalPlus,C366 6mm / Air 11.65mm / C272 4mm / Vacuum 0.25mm / Clear 4mm,25.4,6mm Clear,2157,LoEÂ³ 366 S2,4 mm Clear,2012,LoEÂ² 272 S4,Float Glass - 4mm,2002,,Air,0.3225,0.0568,17.6,0.2048,0.5055,0.1226,41.61,-1.95,-3.33,44.42,-1.81,0.7,0.0144,Yes,No,,
EnthermalPlus,C366 6mm / Air 11.65mm / C366 4mm / Vacuum 0.25mm / Clear 4mm,25.4,6mm Clear,2157,LoEÂ³ 366 S2,4mm Clear,2155,LoEÂ³ 366 S4,Float Glass - 4mm,2002,,Air,0.2546,0.0448,22.3,0.1722,0.4561,0.1245,41.91,-2.34,-3.52,44.36,-0.26,-0.8,0.0043,Yes,No,,
EnthermalPlus,C366 6mm / Air 11.55mm / SB60 4mm / Vacuum 0.25mm / Clear 4mm,25.41,6mm Clear,2157,LoEÂ³ 366 S2,Clear  4mm,5282,SolarbanÂ® 60 S4,Clear Float Glass,413,,Air,0.3011,0.053,18.86,0.2038,0.5057,0.1235,41.76,-2.03,-3.5,44.76,-2.73,1.77,0.0158,Yes,No,,
EnthermalPlus,C366 6mm / Air 11.55mm / SB70 4mm / Vacuum 0.25mm / Clear 4mm,25.41,6mm Clear,2157,LoEÂ³ 366 S2,SolarbanÂ® 70 glass  4mm,5433,SolarbanÂ® 70 S4,Clear Float Glass,413,,Air,0.2482,0.0437,22.88,0.1725,0.4636,0.1365,43.75,-4.26,-3.62,47.01,-2.04,-4.7,0.0058,Yes,No,,
EnthermalPlus,C366 6mm / Air 11.45mm / LUMI 4mm / Vacuum 0.25mm / Clear 4mm,25.4,6mm Clear,2157,LoEÂ³ 366 S2,SGG ECLAZ II 4mm,20754,ECLAZ II S4,SGG PLANICLEAR 4mm,21011,,Air,0.3347,0.0589,16.97,0.2351,0.5871,0.1257,42.18,-1.8,-4.12,45.53,0.52,-3.19,0.0328,Yes,No,,
EnthermalPlus,Q452 6mm / Air 11.65mm / C180 4mm / Vacuum 0.25mm / Clear 4mm,25.4,6mm Clear,2107,Quad LoE 452 S2,4mm Clear,2192,LoE 180 S4,Float Glass - 4mm,2002,,Air,0.3939,0.0694,14.42,0.1796,0.4514,0.1181,41.1,-4.57,-2.87,51.82,-4.14,-2.15,0.0063,Yes,No,,
EnthermalPlus,Q452 6mm / Air 11.65mm / C270 4mm / Vacuum 0.25mm / Clear 4mm,25.4,6mm Clear,2107,Quad LoE 452 S2,4mm Clear,2027,LoEÂ² 270 S4,Float Glass - 4mm,2002,,Air,0.3017,0.0531,18.82,0.1557,0.3961,0.1076,39.33,-4.58,-2.08,48.72,-9.86,4.83,0.0035,Yes,No,,
EnthermalPlus,Q452 6mm / Air 11.65mm / C272 4mm / Vacuum 0.25mm / Clear 4mm,25.4,6mm Clear,2107,Quad LoE 452 S2,4 mm Clear,2012,LoEÂ² 272 S4,Float Glass - 4mm,2002,,Air,0.3224,0.0568,17.61,0.1628,0.4085,0.1028,38.47,-3.54,-2.16,47.07,-5.26,3.54,0.0044,Yes,No,,
EnthermalPlus,Q452 6mm / Air 11.65mm / C366 4mm / Vacuum 0.25mm / Clear 4mm,25.4,6mm Clear,2107,Quad LoE 452 S2,4mm Clear,2155,LoEÂ³ 366 S4,Float Glass - 4mm,2002,,Air,0.2545,0.0448,22.31,0.1387,0.3688,0.1041,38.7,-3.91,-2.19,46.59,-3.17,1.52,0.0013,Yes,No,,
EnthermalPlus,Q452 6mm / Air 11.55mm / SB60 4mm / Vacuum 0.25mm / Clear 4mm,25.41,6mm Clear,2107,Quad LoE 452 S2,Clear  4mm,5282,SolarbanÂ® 60 S4,Clear Float Glass,413,,Air,0.3009,0.053,18.87,0.1622,0.4088,0.1035,38.59,-3.59,-2.31,47.4,-6.19,4.55,0.0047,Yes,No,,
EnthermalPlus,Q452 6mm / Air 11.55mm / SB70 4mm / Vacuum 0.25mm / Clear 4mm,25.41,6mm Clear,2107,Quad LoE 452 S2,SolarbanÂ® 70 glass  4mm,5433,SolarbanÂ® 70 S4,Clear Float Glass,413,,Air,0.2481,0.0437,22.89,0.139,0.3752,0.1121,40.09,-5.5,-2.23,49.13,-4.65,-2.28,0.0017,Yes,No,,
EnthermalPlus,Q452 6mm / Air 11.45mm / LUMI 4mm / Vacuum 0.25mm / Clear 4mm,25.4,6mm Clear,2107,Quad LoE 452 S2,SGG ECLAZ II 4mm,20754,ECLAZ II S4,SGG PLANICLEAR 4mm,21011,,Air,0.3345,0.0589,16.98,0.1855,0.4746,0.1049,38.9,-3.46,-2.87,48.92,-4.2,0.51,0.0093,Yes,No,,
EnthermalPlus,SB60 6mm / Air 11.69mm / C180 4mm / Vacuum 0.25mm / Clear 4mm,25.44,Clear  6mm,5284,SolarbanÂ® 60 S2,4mm Clear,2192,LoE 180 S4,Float Glass - 4mm,2002,,Air,0.3958,0.0697,14.35,0.3231,0.6272,0.1521,45.99,-2.82,-4.02,48.83,-2.02,-3.82,0.0867,Yes,No,,
EnthermalPlus,SB60 6mm / Air 11.69mm / C270 4mm / Vacuum 0.25mm / Clear 4mm,25.44,Clear  6mm,5284,SolarbanÂ® 60 S2,4mm Clear,2027,LoEÂ² 270 S4,Float Glass - 4mm,2002,,Air,0.3029,0.0533,18.75,0.2569,0.5507,0.1321,43.09,-3.46,-2.43,46.19,-8.41,3.76,0.0453,Yes,No,,
EnthermalPlus,SB60 6mm / Air 11.69mm / C272 4mm / Vacuum 0.25mm / Clear 4mm,25.44,Clear  6mm,5284,SolarbanÂ® 60 S2,4 mm Clear,2012,LoEÂ² 272 S4,Float Glass - 4mm,2002,,Air,0.3237,0.057,17.54,0.2762,0.5686,0.123,41.66,-2.01,-2.68,44.23,-3.39,2.29,0.0551,Yes,No,,
EnthermalPlus,SB60 6mm / Air 11.69mm / C366 4mm / Vacuum 0.25mm / Clear 4mm,25.44,Clear  6mm,5284,SolarbanÂ® 60 S2,4mm Clear,2155,LoEÂ³ 366 S4,Float Glass - 4mm,2002,,Air,0.2553,0.045,22.24,0.2118,0.5124,0.1255,42.06,-2.17,-3.23,44.23,-1.22,0.26,0.0164,Yes,No,,
EnthermalPlus,SB60 6mm / Air 11.59mm / SB60 4mm / Vacuum 0.25mm / Clear 4mm,25.44,Clear  6mm,5284,SolarbanÂ® 60 S2,Clear  4mm,5282,SolarbanÂ® 60 S4,Clear Float Glass,413,,Air,0.302,0.0532,18.8,0.2719,0.5687,0.1241,41.84,-2.21,-2.83,44.58,-4.26,3.33,0.0624,Yes,No,,
EnthermalPlus,SB60 6mm / Air 11.59mm / SB70 4mm / Vacuum 0.25mm / Clear 4mm,25.44,Clear  6mm,5284,SolarbanÂ® 60 S2,SolarbanÂ® 70 glass  4mm,5433,SolarbanÂ® 70 S4,Clear Float Glass,413,,Air,0.2488,0.0438,22.82,0.2099,0.5208,0.1407,44.35,-4.09,-3.5,46.89,-2.94,-3.79,0.0223,Yes,No,,
EnthermalPlus,SB60 6mm / Air 11.49mm / LUMI 4mm / Vacuum 0.25mm / Clear 4mm,25.44,Clear  6mm,5284,SolarbanÂ® 60 S2,SGG ECLAZ II 4mm,20754,ECLAZ II S4,SGG PLANICLEAR 4mm,21011,,Air,0.3358,0.0591,16.91,0.336,0.6607,0.127,42.38,-1.88,-3.49,45.26,-1.66,-1.29,0.1313,Yes,No,,
EnthermalPlus,SB60 Solexia 6mm / Air 11.69mm / C180 4mm / Vacuum 0.25mm / Clear 4mm,25.44,SolexiaÂ®  6mm,5254,SolarbanÂ® 60 S2,4mm Clear,2192,LoE 180 S4,Float Glass - 4mm,2002,,Air,0.3958,0.0697,14.35,0.25,0.5461,0.1266,42.32,-6.26,-2.34,48.29,-2.39,-3.91,0.0493,Yes,No,,
EnthermalPlus,SB60 Solexia 6mm / Air 11.69mm / C270 4mm / Vacuum 0.25mm / Clear 4mm,25.44,SolexiaÂ®  6mm,5254,SolarbanÂ® 60 S2,4mm Clear,2027,LoEÂ² 270 S4,Float Glass - 4mm,2002,,Air,0.3029,0.0533,18.75,0.2072,0.48,0.1113,39.83,-6.46,-1.08,45.74,-8.79,3.78,0.0266,Yes,No,,
EnthermalPlus,SB60 Solexia 6mm / Air 11.69mm / C272 4mm / Vacuum 0.25mm / Clear 4mm,25.44,SolexiaÂ®  6mm,5254,SolarbanÂ® 60 S2,4 mm Clear,2012,LoEÂ² 272 S4,Float Glass - 4mm,2002,,Air,0.3237,0.057,17.54,0.22,0.4954,0.1042,38.59,-4.96,-1.3,43.72,-3.76,2.29,0.0327,Yes,No,,
EnthermalPlus,SB60 Solexia 6mm / Air 11.69mm / C366 4mm / Vacuum 0.25mm / Clear 4mm,25.44,SolexiaÂ®  6mm,5254,SolarbanÂ® 60 S2,4mm Clear,2155,LoEÂ³ 366 S4,Float Glass - 4mm,2002,,Air,0.2553,0.045,22.24,0.1771,0.4471,0.1062,38.93,-5.23,-1.68,43.82,-1.38,0.22,0.0095,Yes,No,,
EnthermalPlus,SB60 Solexia 6mm / Air 11.59mm / SB60 4mm / Vacuum 0.25mm / Clear 4mm,25.44,SolexiaÂ®  6mm,5254,SolarbanÂ® 60 S2,Clear  4mm,5282,SolarbanÂ® 60 S4,Clear Float Glass,413,,Air,0.302,0.0532,18.8,0.2177,0.4956,0.1051,38.75,-5.08,-1.42,44.07,-4.61,3.35,0.0361,Yes,No,,
EnthermalPlus,SB60 Solexia 6mm / Air 11.59mm / SB70 4mm / Vacuum 0.25mm / Clear 4mm,25.44,SolexiaÂ®  6mm,5254,SolarbanÂ® 60 S2,SolarbanÂ® 70 glass  4mm,5433,SolarbanÂ® 70 S4,Clear Float Glass,413,,Air,0.2488,0.0438,22.82,0.1764,0.4543,0.118,40.93,-7.35,-1.8,46.5,-3.13,-3.9,0.013,Yes,No,,
EnthermalPlus,SB60 Solexia 6mm / Air 11.49mm / LUMI 4mm / Vacuum 0.25mm / Clear 4mm,25.44,SolexiaÂ®  6mm,5254,SolarbanÂ® 60 S2,SGG ECLAZ II 4mm,20754,ECLAZ II S4,SGG PLANICLEAR 4mm,21011,,Air,0.3358,0.0591,16.91,0.2586,0.5754,0.1072,39.19,-4.95,-2.09,44.59,-2.14,-1.34,0.0727,Yes,No,,
EnthermalPlus,SB60 Solarbronze 6mm / Air 11.69mm / C180 4mm / Vacuum 0.25mm / Clear 4mm,25.44,SolarbronzeÂ®  6mm,5274,SolarbanÂ® 60 S2,4mm Clear,2192,LoE 180 S4,Float Glass - 4mm,2002,,Air,0.3958,0.0697,14.35,0.2114,0.3756,0.0823,34.34,0.47,0.11,47.33,-1.42,-4.1,0.0409,Yes,No,,
EnthermalPlus,SB60 Solarbronze 6mm / Air 11.69mm / C270 4mm / Vacuum 0.25mm / Clear 4mm,25.44,SolarbronzeÂ®  6mm,5274,SolarbanÂ® 60 S2,4mm Clear,2027,LoEÂ² 270 S4,Float Glass - 4mm,2002,,Air,0.3029,0.0533,18.75,0.1656,0.3299,0.0751,32.82,0.0,0.56,44.93,-8.08,3.79,0.0222,Yes,No,,
EnthermalPlus,SB60 Solarbronze 6mm / Air 11.69mm / C272 4mm / Vacuum 0.25mm / Clear 4mm,25.44,SolarbronzeÂ®  6mm,5274,SolarbanÂ® 60 S2,4 mm Clear,2012,LoEÂ² 272 S4,Float Glass - 4mm,2002,,Air,0.3237,0.057,17.54,0.1789,0.3408,0.0719,32.12,0.54,0.31,42.8,-2.88,2.27,0.0274,Yes,No,,
EnthermalPlus,SB60 Solarbronze 6mm / Air 11.69mm / C366 4mm / Vacuum 0.25mm / Clear 4mm,25.44,SolarbronzeÂ®  6mm,5274,SolarbanÂ® 60 S2,4mm Clear,2155,LoEÂ³ 366 S4,Float Glass - 4mm,2002,,Air,0.2553,0.045,22.24,0.1343,0.3067,0.0728,32.33,0.5,0.03,43.07,-0.54,0.12,0.0079,Yes,No,,
EnthermalPlus,SB60 Solarbronze 6mm / Air 11.59mm / SB60 4mm / Vacuum 0.25mm / Clear 4mm,25.44,SolarbronzeÂ®  6mm,5274,SolarbanÂ® 60 S2,Clear  4mm,5282,SolarbanÂ® 60 S4,Clear Float Glass,413,,Air,0.302,0.0532,18.8,0.1752,0.3407,0.0723,32.22,0.39,0.29,43.16,-3.71,3.34,0.03,Yes,No,,
EnthermalPlus,SB60 Solarbronze 6mm / Air 11.59mm / SB70 4mm / Vacuum 0.25mm / Clear 4mm,25.44,SolarbronzeÂ®  6mm,5274,SolarbanÂ® 60 S2,SolarbanÂ® 70 glass  4mm,5433,SolarbanÂ® 70 S4,Clear Float Glass,413,,Air,0.2488,0.0438,22.82,0.1324,0.3118,0.0781,33.47,-0.21,0.07,45.8,-2.37,-4.13,0.0109,Yes,No,,
EnthermalPlus,SB60 Solarbronze 6mm / Air 11.49mm / LUMI 4mm / Vacuum 0.25mm / Clear 4mm,25.44,SolarbronzeÂ®  6mm,5274,SolarbanÂ® 60 S2,SGG ECLAZ II 4mm,20754,ECLAZ II S4,SGG PLANICLEAR 4mm,21011,,Air,0.3358,0.0591,16.91,0.2175,0.396,0.0733,32.46,0.72,0.07,43.38,-0.93,-1.47,0.0602,Yes,No,,
