Repository: Ranojoyd80/enthermal-configurator

File: Data_Pipeline/1_Source_CSVs/IG_Config_EnthermalPlus_Inboard_Dataset_12-04-26.csv (part 21 of 34)
Product Type,Comment,Total Thickness (mm),Outer Lite (Name_Thickness mm),Outer Lite NFRC ID,Outer Lite Low-E,Middle Lite (Name_Thickness mm),Middle Lite NFRC ID,Middle Lite Low-E,Inner Lite (Name_Thickness mm),Inner Lite NFRC ID,Inner Lite Low-E,Gas Fill,U-value NFRC (W/mÂ²K),U-value NFRC (BTU/hrftF),R-value NFRC,SHGC,Tvis (Visible Transmittance),Exterior Visible Reflectance,Exterior Reflected Color L*,Exterior Reflected Color a*,Exterior Reflected Color b*,Interior Reflected Color L*,Interior Reflected Color a*,Interior Reflected Color b*,T-UV,NFRC,CEN,g-factor,U-value CEN (W/m²K)
EnthermalPlus,SB60 Solargray 6mm / Air 11.69mm / C180 4mm / Vacuum 0.25mm / Clear 4mm,25.44,SolargrayÂ®  6mm,5289,SolarbanÂ® 60 S2,4mm Clear,2192,LoE 180 S4,Float Glass - 4mm,2002,,Air,0.3958,0.0697,14.35,0.1849,0.3138,0.0706,31.96,-0.13,-3.25,47.08,-1.54,-4.46,0.0395,Yes,No,,
EnthermalPlus,SB60 Solargray 6mm / Air 11.69mm / C270 4mm / Vacuum 0.25mm / Clear 4mm,25.44,SolargrayÂ®  6mm,5289,SolarbanÂ® 60 S2,4mm Clear,2027,LoEÂ² 270 S4,Float Glass - 4mm,2002,,Air,0.3029,0.0533,18.75,0.1449,0.2758,0.0656,30.78,-0.45,-2.35,44.72,-8.21,3.49,0.0215,Yes,No,,
EnthermalPlus,SB60 Solargray 6mm / Air 11.69mm / C272 4mm / Vacuum 0.25mm / Clear 4mm,25.44,SolargrayÂ®  6mm,5289,SolarbanÂ® 60 S2,4 mm Clear,2012,LoEÂ² 272 S4,Float Glass - 4mm,2002,,Air,0.3237,0.057,17.54,0.1565,0.2848,0.0633,30.22,0.05,-2.41,42.56,-3.0,1.93,0.0265,Yes,No,,
EnthermalPlus,SB60 Solargray 6mm / Air 11.69mm / C366 4mm / Vacuum 0.25mm / Clear 4mm,25.44,SolargrayÂ®  6mm,5289,SolarbanÂ® 60 S2,4mm Clear,2155,LoEÂ³ 366 S4,Float Glass - 4mm,2002,,Air,0.2553,0.045,22.24,0.1173,0.2566,0.064,30.39,0.11,-2.73,42.88,-0.58,-0.15,0.0077,Yes,No,,
EnthermalPlus,SB60 Solargray 6mm / Air 11.59mm / SB60 4mm / Vacuum 0.25mm / Clear 4mm,25.44,SolargrayÂ®  6mm,5289,SolarbanÂ® 60 S2,Clear  4mm,5282,SolarbanÂ® 60 S4,Clear Float Glass,413,,Air,0.302,0.0532,18.8,0.1532,0.2848,0.0636,30.3,-0.05,-2.45,42.92,-3.82,3.0,0.029,Yes,No,,
EnthermalPlus,SB60 Solargray 6mm / Air 11.59mm / SB70 4mm / Vacuum 0.25mm / Clear 4mm,25.44,SolargrayÂ®  6mm,5289,SolarbanÂ® 60 S2,SolarbanÂ® 70 glass  4mm,5433,SolarbanÂ® 70 S4,Clear Float Glass,413,,Air,0.2488,0.0438,22.82,0.1155,0.2607,0.0678,31.31,-0.5,-3.0,45.62,-2.43,-4.4,0.0105,Yes,No,,
EnthermalPlus,SB60 Solargray 6mm / Air 11.49mm / LUMI 4mm / Vacuum 0.25mm / Clear 4mm,25.44,SolargrayÂ®  6mm,5289,SolarbanÂ® 60 S2,SGG ECLAZ II 4mm,20754,ECLAZ II S4,SGG PLANICLEAR 4mm,21011,,Air,0.3358,0.0591,16.91,0.1896,0.3309,0.0643,30.49,0.09,-2.72,43.07,-1.08,-1.93,0.058,Yes,No,,
EnthermalPlus,SB60 Optigray 6mm / Air 11.69mm / C180 4mm / Vacuum 0.25mm / Clear 4mm,25.44,OptigrayÂ®  6mm,5265,SolarbanÂ® 60 S2,4mm Clear,2192,LoE 180 S4,Float Glass - 4mm,2002,,Air,0.3958,0.0697,14.35,0.2338,0.4445,0.0981,37.52,-1.73,-3.09,47.68,-1.75,-4.2,0.052,Yes,No,,
EnthermalPlus,SB60 Optigray 6mm / Air 11.69mm / C270 4mm / Vacuum 0.25mm / Clear 4mm,25.44,OptigrayÂ®  6mm,5265,SolarbanÂ® 60 S2,4mm Clear,2027,LoEÂ² 270 S4,Float Glass - 4mm,2002,,Air,0.3029,0.0533,18.75,0.187,0.3905,0.088,35.59,-2.12,-1.97,45.22,-8.32,3.62,0.0281,Yes,No,,
EnthermalPlus,SB60 Optigray 6mm / Air 11.69mm / C272 4mm / Vacuum 0.25mm / Clear 4mm,25.44,OptigrayÂ®  6mm,5265,SolarbanÂ® 60 S2,4 mm Clear,2012,LoEÂ² 272 S4,Float Glass - 4mm,2002,,Air,0.3237,0.057,17.54,0.2008,0.4033,0.0834,34.66,-1.18,-2.13,43.13,-3.17,2.09,0.0346,Yes,No,,
EnthermalPlus,SB60 Optigray 6mm / Air 11.69mm / C366 4mm / Vacuum 0.25mm / Clear 4mm,25.44,OptigrayÂ®  6mm,5265,SolarbanÂ® 60 S2,4mm Clear,2155,LoEÂ³ 366 S4,Float Glass - 4mm,2002,,Air,0.2553,0.045,22.24,0.1545,0.3634,0.0848,34.93,-1.24,-2.54,43.34,-0.83,0.02,0.0101,Yes,No,,
EnthermalPlus,SB60 Optigray 6mm / Air 11.59mm / SB60 4mm / Vacuum 0.25mm / Clear 4mm,25.44,OptigrayÂ®  6mm,5265,SolarbanÂ® 60 S2,Clear  4mm,5282,SolarbanÂ® 60 S4,Clear Float Glass,413,,Air,0.302,0.0532,18.8,0.1974,0.4033,0.084,34.78,-1.32,-2.21,43.49,-4.01,3.16,0.0381,Yes,No,,
EnthermalPlus,SB60 Optigray 6mm / Air 11.59mm / SB70 4mm / Vacuum 0.25mm / Clear 4mm,25.44,OptigrayÂ®  6mm,5265,SolarbanÂ® 60 S2,SolarbanÂ® 70 glass  4mm,5433,SolarbanÂ® 70 S4,Clear Float Glass,413,,Air,0.2488,0.0438,22.82,0.153,0.3693,0.0924,36.44,-2.48,-2.76,46.05,-2.63,-4.16,0.0138,Yes,No,,
EnthermalPlus,SB60 Optigray 6mm / Air 11.49mm / LUMI 4mm / Vacuum 0.25mm / Clear 4mm,25.44,OptigrayÂ®  6mm,5265,SolarbanÂ® 60 S2,SGG ECLAZ II 4mm,20754,ECLAZ II S4,SGG PLANICLEAR 4mm,21011,,Air,0.3358,0.0591,16.91,0.2414,0.4684,0.0854,35.12,-1.12,-2.65,43.82,-1.34,-1.65,0.0767,Yes,No,,
EnthermalPlus,SB60 Solarblue 6mm / Air 11.69mm / C180 4mm / Vacuum 0.25mm / Clear 4mm,25.44,SolarblueÂ®  6mm,5364,SolarbanÂ® 60 S2,4mm Clear,2192,LoE 180 S4,Float Glass - 4mm,2002,,Air,0.3958,0.0697,14.35,0.2165,0.3962,0.0876,35.78,-2.18,-8.92,47.47,-1.89,-4.82,0.0501,Yes,No,,
EnthermalPlus,SB60 Solarblue 6mm / Air 11.69mm / C270 4mm / Vacuum 0.25mm / Clear 4mm,25.44,SolarblueÂ®  6mm,5364,SolarbanÂ® 60 S2,4mm Clear,2027,LoEÂ² 270 S4,Float Glass - 4mm,2002,,Air,0.3029,0.0533,18.75,0.1733,0.3483,0.0795,34.07,-2.49,-6.99,45.05,-8.46,3.08,0.0272,Yes,No,,
EnthermalPlus,SB60 Solarblue 6mm / Air 11.69mm / C272 4mm / Vacuum 0.25mm / Clear 4mm,25.44,SolarblueÂ®  6mm,5364,SolarbanÂ® 60 S2,4 mm Clear,2012,LoEÂ² 272 S4,Float Glass - 4mm,2002,,Air,0.3237,0.057,17.54,0.186,0.3595,0.0757,33.22,-1.5,-6.88,42.93,-3.31,1.48,0.0336,Yes,No,,
EnthermalPlus,SB60 Solarblue 6mm / Air 11.69mm / C366 4mm / Vacuum 0.25mm / Clear 4mm,25.44,SolarblueÂ®  6mm,5364,SolarbanÂ® 60 S2,4mm Clear,2155,LoEÂ³ 366 S4,Float Glass - 4mm,2002,,Air,0.2553,0.045,22.24,0.1434,0.3245,0.0768,33.47,-1.43,-7.38,43.18,-0.89,-0.46,0.0097,Yes,No,,
EnthermalPlus,SB60 Solarblue 6mm / Air 11.59mm / SB60 4mm / Vacuum 0.25mm / Clear 4mm,25.44,SolarblueÂ®  6mm,5364,SolarbanÂ® 60 S2,Clear  4mm,5282,SolarbanÂ® 60 S4,Clear Float Glass,413,,Air,0.302,0.0532,18.8,0.1828,0.3598,0.0762,33.33,-1.59,-7.01,43.29,-4.15,2.55,0.0368,Yes,No,,
EnthermalPlus,SB60 Solarblue 6mm / Air 11.59mm / SB70 4mm / Vacuum 0.25mm / Clear 4mm,25.44,SolarblueÂ®  6mm,5364,SolarbanÂ® 60 S2,SolarbanÂ® 70 glass  4mm,5433,SolarbanÂ® 70 S4,Clear Float Glass,413,,Air,0.2488,0.0438,22.82,0.1418,0.3295,0.0833,34.85,-2.61,-8.08,45.9,-2.71,-4.59,0.0133,Yes,No,,
EnthermalPlus,SB60 Solarblue 6mm / Air 11.49mm / LUMI 4mm / Vacuum 0.25mm / Clear 4mm,25.44,SolarblueÂ®  6mm,5364,SolarbanÂ® 60 S2,SGG ECLAZ II 4mm,20754,ECLAZ II S4,SGG PLANICLEAR 4mm,21011,,Air,0.3358,0.0591,16.91,0.2232,0.4176,0.0773,33.65,-1.64,-7.59,43.56,-1.52,-2.45,0.0736,Yes,No,,
EnthermalPlus,SB60 Optiblue 6mm / Air 11.69mm / C180 4mm / Vacuum 0.25mm / Clear 4mm,25.44,OptiblueÂ® (SolarbanÂ® z50)  6mm,5424,SolarbanÂ® 60 S2,4mm Clear,2192,LoE 180 S4,Float Glass - 4mm,2002,,Air,0.3958,0.0697,14.35,0.2582,0.4524,0.1004,38.07,-0.92,-7.64,47.74,-1.75,-4.59,0.0667,Yes,No,,
EnthermalPlus,SB60 Optiblue 6mm / Air 11.69mm / C270 4mm / Vacuum 0.25mm / Clear 4mm,25.44,OptiblueÂ® (SolarbanÂ® z50)  6mm,5424,SolarbanÂ® 60 S2,4mm Clear,2027,LoEÂ² 270 S4,Float Glass - 4mm,2002,,Air,0.3029,0.0533,18.75,0.2018,0.3975,0.0899,36.07,-1.43,-5.85,45.27,-8.31,3.23,0.0356,Yes,No,,
EnthermalPlus,SB60 Optiblue 6mm / Air 11.69mm / C272 4mm / Vacuum 0.25mm / Clear 4mm,25.44,OptiblueÂ® (SolarbanÂ® z50)  6mm,5424,SolarbanÂ® 60 S2,4 mm Clear,2012,LoEÂ² 272 S4,Float Glass - 4mm,2002,,Air,0.3237,0.057,17.54,0.2182,0.4104,0.0851,35.09,-0.45,-5.85,43.19,-3.17,1.66,0.0436,Yes,No,,
EnthermalPlus,SB60 Optiblue 6mm / Air 11.69mm / C366 4mm / Vacuum 0.25mm / Clear 4mm,25.44,OptiblueÂ® (SolarbanÂ® z50)  6mm,5424,SolarbanÂ® 60 S2,4mm Clear,2155,LoEÂ³ 366 S4,Float Glass - 4mm,2002,,Air,0.2553,0.045,22.24,0.1636,0.37,0.0865,35.38,-0.37,-6.39,43.39,-0.84,-0.3,0.0128,Yes,No,,
EnthermalPlus,SB60 Optiblue 6mm / Air 11.59mm / SB60 4mm / Vacuum 0.25mm / Clear 4mm,25.44,OptiblueÂ® (SolarbanÂ® z50)  6mm,5424,SolarbanÂ® 60 S2,Clear  4mm,5282,SolarbanÂ® 60 S4,Clear Float Glass,413,,Air,0.302,0.0532,18.8,0.2139,0.4105,0.0857,35.22,-0.58,-5.97,43.55,-4.01,2.73,0.0486,Yes,No,,
EnthermalPlus,SB60 Optiblue 6mm / Air 11.59mm / SB70 4mm / Vacuum 0.25mm / Clear 4mm,25.44,OptiblueÂ® (SolarbanÂ® z50)  6mm,5424,SolarbanÂ® 60 S2,SolarbanÂ® 70 glass  4mm,5433,SolarbanÂ® 70 S4,Clear Float Glass,413,,Air,0.2488,0.0438,22.82,0.1613,0.3758,0.0946,36.97,-1.53,-6.97,46.1,-2.64,-4.41,0.0175,Yes,No,,
EnthermalPlus,SB60 Optiblue 6mm / Air 11.49mm / LUMI 4mm / Vacuum 0.25mm / Clear 4mm,25.44,OptiblueÂ® (SolarbanÂ® z50)  6mm,5424,SolarbanÂ® 60 S2,SGG ECLAZ II 4mm,20754,ECLAZ II S4,SGG PLANICLEAR 4mm,21011,,Air,0.3358,0.0591,16.91,0.2673,0.4768,0.0872,35.58,-0.47,-6.52,43.9,-1.33,-2.18,0.0992,Yes,No,,
EnthermalPlus,SB60 Starphire 6mm / Air 11.69mm / C180 4mm / Vacuum 0.25mm / Clear 4mm,25.44,StarphireÂ®  6mm,5349,SolarbanÂ® 60 S2,4mm Clear,2192,LoE 180 S4,Float Glass - 4mm,2002,,Air,0.3958,0.0697,14.35,0.345,0.6447,0.1581,46.78,-1.71,-4.25,48.96,-1.87,-3.78,0.0965,Yes,No,,
EnthermalPlus,SB60 Starphire 6mm / Air 11.69mm / C270 4mm / Vacuum 0.25mm / Clear 4mm,25.44,StarphireÂ®  6mm,5349,SolarbanÂ® 60 S2,4mm Clear,2027,LoEÂ² 270 S4,Float Glass - 4mm,2002,,Air,0.3029,0.0533,18.75,0.2701,0.566,0.1369,43.8,-2.45,-2.6,46.29,-8.27,3.77,0.05,Yes,No,,
EnthermalPlus,SB60 Starphire 6mm / Air 11.69mm / C272 4mm / Vacuum 0.25mm / Clear 4mm,25.44,StarphireÂ®  6mm,5349,SolarbanÂ® 60 S2,4 mm Clear,2012,LoEÂ² 272 S4,Float Glass - 4mm,2002,,Air,0.3237,0.057,17.54,0.2917,0.5844,0.1273,42.33,-1.05,-2.86,44.35,-3.24,2.3,0.0606,Yes,No,,
EnthermalPlus,SB60 Starphire 6mm / Air 11.69mm / C366 4mm / Vacuum 0.25mm / Clear 4mm,25.44,StarphireÂ®  6mm,5349,SolarbanÂ® 60 S2,4mm Clear,2155,LoEÂ³ 366 S4,Float Glass - 4mm,2002,,Air,0.2553,0.045,22.24,0.2198,0.5264,0.13,42.74,-1.17,-3.45,44.33,-1.13,0.28,0.0182,Yes,No,,
EnthermalPlus,SB60 Starphire 6mm / Air 11.59mm / SB60 4mm / Vacuum 0.25mm / Clear 4mm,25.44,StarphireÂ®  6mm,5349,SolarbanÂ® 60 S2,Clear  4mm,5282,SolarbanÂ® 60 S4,Clear Float Glass,413,,Air,0.302,0.0532,18.8,0.2865,0.5844,0.1285,42.51,-1.28,-3.02,44.69,-4.12,3.35,0.0691,Yes,No,,
EnthermalPlus,SB60 Starphire 6mm / Air 11.59mm / SB70 4mm / Vacuum 0.25mm / Clear 4mm,25.44,StarphireÂ®  6mm,5349,SolarbanÂ® 60 S2,SolarbanÂ® 70 glass  4mm,5433,SolarbanÂ® 70 S4,Clear Float Glass,413,,Air,0.2488,0.0438,22.82,0.2174,0.5351,0.146,45.09,-2.99,-3.73,46.98,-2.85,-3.75,0.0247,Yes,No,,
EnthermalPlus,SB60 Starphire 6mm / Air 11.49mm / LUMI 4mm / Vacuum 0.25mm / Clear 4mm,25.44,StarphireÂ®  6mm,5349,SolarbanÂ® 60 S2,SGG ECLAZ II 4mm,20754,ECLAZ II S4,SGG PLANICLEAR 4mm,21011,,Air,0.3358,0.0591,16.91,0.3595,0.6792,0.1316,43.07,-0.88,-3.67,45.42,-1.46,-1.25,0.1486,Yes,No,,
EnthermalPlus,SB70 6mm / Air 11.69mm / C180 4mm / Vacuum 0.25mm / Clear 4mm,25.44,SolarbanÂ® 70 glass  6mm,5439,SolarbanÂ® 70 S2,4mm Clear,2192,LoE 180 S4,Float Glass - 4mm,2002,,Air,0.3937,0.0693,14.42,0.2258,0.5744,0.1708,48.47,-4.72,-4.81,50.79,-1.62,-7.28,0.0318,Yes,No,,
EnthermalPlus,SB70 6mm / Air 11.69mm / C270 4mm / Vacuum 0.25mm / Clear 4mm,25.44,SolarbanÂ® 70 glass  6mm,5439,SolarbanÂ® 70 S2,4mm Clear,2027,LoEÂ² 270 S4,Float Glass - 4mm,2002,,Air,0.3016,0.0531,18.83,0.1963,0.5043,0.1539,46.23,-5.2,-4.04,47.81,-8.07,0.22,0.0164,Yes,No,,
EnthermalPlus,SB70 6mm / Air 11.69mm / C272 4mm / Vacuum 0.25mm / Clear 4mm,25.44,SolarbanÂ® 70 glass  6mm,5439,SolarbanÂ® 70 S2,4 mm Clear,2012,LoEÂ² 272 S4,Float Glass - 4mm,2002,,Air,0.3222,0.0567,17.62,0.2054,0.5203,0.1463,45.17,-4.04,-4.31,46.07,-3.0,-1.75,0.0208,Yes,No,,
EnthermalPlus,SB70 6mm / Air 11.69mm / C366 4mm / Vacuum 0.25mm / Clear 4mm,25.44,SolarbanÂ® 70 glass  6mm,5439,SolarbanÂ® 70 S2,4mm Clear,2155,LoEÂ³ 366 S4,Float Glass - 4mm,2002,,Air,0.2544,0.0448,22.32,0.1746,0.4694,0.1483,45.45,-4.37,-4.56,45.72,-1.76,-2.31,0.0063,Yes,No,,
EnthermalPlus,SB70 6mm / Air 11.59mm / SB60 4mm / Vacuum 0.25mm / Clear 4mm,25.44,SolarbanÂ® 70 glass  6mm,5439,SolarbanÂ® 70 S2,Clear  4mm,5282,SolarbanÂ® 60 S4,Clear Float Glass,413,,Air,0.3008,0.053,18.88,0.2046,0.5204,0.1473,45.31,-4.12,-4.41,46.4,-4.02,-0.61,0.0223,Yes,No,,
EnthermalPlus,SB70 6mm / Air 11.59mm / SB70 4mm / Vacuum 0.25mm / Clear 4mm,25.44,SolarbanÂ® 70 glass  6mm,5439,SolarbanÂ® 70 S2,SolarbanÂ® 70 glass  4mm,5433,SolarbanÂ® 70 S4,Clear Float Glass,413,,Air,0.248,0.0437,22.9,0.1757,0.4776,0.1609,47.16,-6.08,-4.53,48.29,-3.41,-5.83,0.0086,Yes,No,,
EnthermalPlus,SB70 6mm / Air 11.49mm / LUMI 4mm / Vacuum 0.25mm / Clear 4mm,25.44,SolarbanÂ® 70 glass  6mm,5439,SolarbanÂ® 70 S2,SGG ECLAZ II 4mm,20754,ECLAZ II S4,SGG PLANICLEAR 4mm,21011,,Air,0.3343,0.0589,16.98,0.2346,0.6044,0.1496,45.7,-3.86,-4.89,47.67,-1.05,-5.93,0.0473,Yes,No,,
EnthermalPlus,SB70 Solexia 6mm / Air 11.69mm / C180 4mm / Vacuum 0.25mm / Clear 4mm,25.44,SolexiaÂ®  6mm,5393,SolarbanÂ® 70 S2,4mm Clear,2192,LoE 180 S4,Float Glass - 4mm,2002,,Air,0.3937,0.0693,14.42,0.1948,0.5008,0.1411,44.5,-8.8,-2.82,50.36,-1.85,-7.43,0.0183,Yes,No,,
EnthermalPlus,SB70 Solexia 6mm / Air 11.69mm / C270 4mm / Vacuum 0.25mm / Clear 4mm,25.44,SolexiaÂ®  6mm,5393,SolarbanÂ® 70 S2,4mm Clear,2027,LoEÂ² 270 S4,Float Glass - 4mm,2002,,Air,0.3016,0.0531,18.83,0.1695,0.44,0.1281,42.57,-8.98,-2.2,47.46,-8.31,0.16,0.0096,Yes,No,,
EnthermalPlus,SB70 Solexia 6mm / Air 11.69mm / C272 4mm / Vacuum 0.25mm / Clear 4mm,25.44,SolexiaÂ®  6mm,5393,SolarbanÂ® 70 S2,4 mm Clear,2012,LoEÂ² 272 S4,Float Glass - 4mm,2002,,Air,0.3222,0.0567,17.62,0.1771,0.4538,0.1222,41.63,-7.82,-2.43,45.67,-3.23,-1.84,0.0123,Yes,No,,
EnthermalPlus,SB70 Solexia 6mm / Air 11.69mm / C366 4mm / Vacuum 0.25mm / Clear 4mm,25.44,SolexiaÂ®  6mm,5393,SolarbanÂ® 70 S2,4mm Clear,2155,LoEÂ³ 366 S4,Float Glass - 4mm,2002,,Air,0.2544,0.0448,22.32,0.1518,0.41,0.1238,41.88,-8.16,-2.58,45.4,-1.87,-2.4,0.0037,Yes,No,,
EnthermalPlus,SB70 Solexia 6mm / Air 11.59mm / SB60 4mm / Vacuum 0.25mm / Clear 4mm,25.44,SolexiaÂ®  6mm,5393,SolarbanÂ® 70 S2,Clear  4mm,5282,SolarbanÂ® 60 S4,Clear Float Glass,413,,Air,0.3008,0.053,18.88,0.1761,0.4541,0.123,41.76,-7.86,-2.52,46.01,-4.24,-0.69,0.013,Yes,No,,
EnthermalPlus,SB70 Solexia 6mm / Air 11.59mm / SB70 4mm / Vacuum 0.25mm / Clear 4mm,25.44,SolexiaÂ®  6mm,5393,SolarbanÂ® 70 S2,SolarbanÂ® 70 glass  4mm,5433,SolarbanÂ® 70 S4,Clear Float Glass,413,,Air,0.248,0.0437,22.9,0.1528,0.4169,0.1337,43.4,-9.91,-2.48,47.98,-3.54,-5.96,0.0051,Yes,No,,
EnthermalPlus,SB70 Solexia 6mm / Air 11.49mm / LUMI 4mm / Vacuum 0.25mm / Clear 4mm,25.44,SolexiaÂ®  6mm,5393,SolarbanÂ® 70 S2,SGG ECLAZ II 4mm,20754,ECLAZ II S4,SGG PLANICLEAR 4mm,21011,,Air,0.3343,0.0589,16.98,0.2004,0.5269,0.1247,42.09,-7.74,-3.01,47.16,-1.33,-6.09,0.0266,Yes,No,,
EnthermalPlus,SB70 Solarbronze 6mm / Air 11.69mm / C180 4mm / Vacuum 0.25mm / Clear 4mm,25.44,SolarbronzeÂ®  6mm,5377,SolarbanÂ® 70 S2,4mm Clear,2192,LoE 180 S4,Float Glass - 4mm,2002,,Air,0.3937,0.0693,14.42,0.1466,0.3437,0.0888,35.64,-0.16,-0.3,49.6,-1.03,-7.7,0.0153,Yes,No,,
EnthermalPlus,SB70 Solarbronze 6mm / Air 11.69mm / C270 4mm / Vacuum 0.25mm / Clear 4mm,25.44,SolarbronzeÂ®  6mm,5377,SolarbanÂ® 70 S2,4mm Clear,2027,LoEÂ² 270 S4,Float Glass - 4mm,2002,,Air,0.3016,0.0531,18.83,0.1256,0.3019,0.0826,34.42,-0.5,-0.17,46.82,-7.71,0.03,0.0081,Yes,No,,
EnthermalPlus,SB70 Solarbronze 6mm / Air 11.69mm / C272 4mm / Vacuum 0.25mm / Clear 4mm,25.44,SolarbronzeÂ®  6mm,5377,SolarbanÂ® 70 S2,4 mm Clear,2012,LoEÂ² 272 S4,Float Glass - 4mm,2002,,Air,0.3222,0.0567,17.62,0.1319,0.3117,0.08,33.88,-0.01,-0.39,44.95,-2.49,-2.02,0.0104,Yes,No,,
EnthermalPlus,SB70 Solarbronze 6mm / Air 11.69mm / C366 4mm / Vacuum 0.25mm / Clear 4mm,25.44,SolarbronzeÂ®  6mm,5377,SolarbanÂ® 70 S2,4mm Clear,2155,LoEÂ³ 366 S4,Float Glass - 4mm,2002,,Air,0.2544,0.0448,22.32,0.1104,0.2808,0.0808,34.03,-0.18,-0.52,44.79,-1.18,-2.57,0.0031,Yes,No,,
EnthermalPlus,SB70 Solarbronze 6mm / Air 11.59mm / SB60 4mm / Vacuum 0.25mm / Clear 4mm,25.44,SolarbronzeÂ®  6mm,5377,SolarbanÂ® 70 S2,Clear  4mm,5282,SolarbanÂ® 60 S4,Clear Float Glass,413,,Air,0.3008,0.053,18.88,0.1307,0.3116,0.0804,33.96,-0.08,-0.41,45.29,-3.49,-0.85,0.0109,Yes,No,,
EnthermalPlus,SB70 Solarbronze 6mm / Air 11.59mm / SB70 4mm / Vacuum 0.25mm / Clear 4mm,25.44,SolarbronzeÂ®  6mm,5377,SolarbanÂ® 70 S2,SolarbanÂ® 70 glass  4mm,5433,SolarbanÂ® 70 S4,Clear Float Glass,413,,Air,0.248,0.0437,22.9,0.1107,0.2858,0.0851,34.91,-0.93,-0.4,47.41,-2.91,-6.21,0.0043,Yes,No,,
EnthermalPlus,SB70 Solarbronze 6mm / Air 11.49mm / LUMI 4mm / Vacuum 0.25mm / Clear 4mm,25.44,SolarbronzeÂ®  6mm,5377,SolarbanÂ® 70 S2,SGG ECLAZ II 4mm,20754,ECLAZ II S4,SGG PLANICLEAR 4mm,21011,,Air,0.3343,0.0589,16.98,0.15,0.3619,0.0812,34.15,0.17,-0.59,46.22,-0.34,-6.39,0.0222,Yes,No,,
EnthermalPlus,SB70 Solargray 6mm / Air 11.69mm / C180 4mm / Vacuum 0.25mm / Clear 4mm,25.44,SolargrayÂ®  6mm,5373,SolarbanÂ® 70 S2,4mm Clear,2192,LoE 180 S4,Float Glass - 4mm,2002,,Air,0.3937,0.0693,14.42,0.1295,0.2873,0.0754,33.04,-0.54,-3.96,49.41,-1.1,-7.99,0.0147,Yes,No,,
EnthermalPlus,SB70 Solargray 6mm / Air 11.69mm / C270 4mm / Vacuum 0.25mm / Clear 4mm,25.44,SolargrayÂ®  6mm,5373,SolarbanÂ® 70 S2,4mm Clear,2027,LoEÂ² 270 S4,Float Glass - 4mm,2002,,Air,0.3016,0.0531,18.83,0.1105,0.2524,0.0712,32.09,-0.74,-3.46,46.65,-7.8,-0.21,0.0078,Yes,No,,
EnthermalPlus,SB70 Solargray 6mm / Air 11.69mm / C272 4mm / Vacuum 0.25mm / Clear 4mm,25.44,SolargrayÂ®  6mm,5373,SolarbanÂ® 70 S2,4 mm Clear,2012,LoEÂ² 272 S4,Float Glass - 4mm,2002,,Air,0.3222,0.0567,17.62,0.1161,0.2605,0.0693,31.65,-0.29,-3.54,44.76,-2.56,-2.29,0.01,Yes,No,,
EnthermalPlus,SB70 Solargray 6mm / Air 11.69mm / C366 4mm / Vacuum 0.25mm / Clear 4mm,25.44,SolargrayÂ®  6mm,5373,SolarbanÂ® 70 S2,4mm Clear,2155,LoEÂ³ 366 S4,Float Glass - 4mm,2002,,Air,0.2544,0.0448,22.32,0.0968,0.235,0.0698,31.77,-0.37,-3.7,44.65,-1.21,-2.79,0.003,Yes,No,,
EnthermalPlus,SB70 Solargray 6mm / Air 11.59mm / SB60 4mm / Vacuum 0.25mm / Clear 4mm,25.44,SolargrayÂ®  6mm,5373,SolarbanÂ® 70 S2,Clear  4mm,5282,SolarbanÂ® 60 S4,Clear Float Glass,413,,Air,0.3008,0.053,18.88,0.1148,0.2606,0.0696,31.71,-0.34,-3.57,45.11,-3.56,-1.12,0.0105,Yes,No,,
EnthermalPlus,SB70 Solargray 6mm / Air 11.59mm / SB70 4mm / Vacuum 0.25mm / Clear 4mm,25.44,SolargrayÂ®  6mm,5373,SolarbanÂ® 70 S2,SolarbanÂ® 70 glass  4mm,5433,SolarbanÂ® 70 S4,Clear Float Glass,413,,Air,0.248,0.0437,22.9,0.097,0.239,0.073,32.49,-1.01,-3.8,47.27,-2.95,-6.43,0.0041,Yes,No,,
EnthermalPlus,SB70 Solargray 6mm / Air 11.49mm / LUMI 4mm / Vacuum 0.25mm / Clear 4mm,25.44,SolargrayÂ®  6mm,5373,SolarbanÂ® 70 S2,SGG ECLAZ II 4mm,20754,ECLAZ II S4,SGG PLANICLEAR 4mm,21011,,Air,0.3343,0.0589,16.98,0.1317,0.3025,0.0701,31.86,-0.23,-3.79,45.98,-0.42,-6.75,0.0213,Yes,No,,
EnthermalPlus,SB70 Optigray 6mm / Air 11.69mm / C180 4mm / Vacuum 0.25mm / Clear 4mm,25.44,OptigrayÂ®  6mm,5390,SolarbanÂ® 70 S2,4mm Clear,2192,LoE 180 S4,Float Glass - 4mm,2002,,Air,0.3937,0.0693,14.42,0.1688,0.4071,0.1076,39.21,-2.97,-3.82,49.88,-1.31,-7.72,0.0194,Yes,No,,
EnthermalPlus,SB70 Optigray 6mm / Air 11.69mm / C270 4mm / Vacuum 0.25mm / Clear 4mm,25.44,OptigrayÂ®  6mm,5390,SolarbanÂ® 70 S2,4mm Clear,2027,LoEÂ² 270 S4,Float Glass - 4mm,2002,,Air,0.3016,0.0531,18.83,0.1456,0.3576,0.099,37.69,-3.24,-3.26,47.05,-7.92,-0.03,0.0102,Yes,No,,
EnthermalPlus,SB70 Optigray 6mm / Air 11.69mm / C272 4mm / Vacuum 0.25mm / Clear 4mm,25.44,OptigrayÂ®  6mm,5390,SolarbanÂ® 70 S2,4 mm Clear,2012,LoEÂ² 272 S4,Float Glass - 4mm,2002,,Air,0.3222,0.0567,17.62,0.1526,0.369,0.0952,36.98,-2.46,-3.43,45.21,-2.74,-2.08,0.0131,Yes,No,,
EnthermalPlus,SB70 Optigray 6mm / Air 11.69mm / C366 4mm / Vacuum 0.25mm / Clear 4mm,25.44,OptigrayÂ®  6mm,5390,SolarbanÂ® 70 S2,4mm Clear,2155,LoEÂ³ 366 S4,Float Glass - 4mm,2002,,Air,0.2544,0.0448,22.32,0.1289,0.333,0.0963,37.18,-2.66,-3.62,45.01,-1.42,-2.6,0.0039,Yes,No,,
EnthermalPlus,SB70 Optigray 6mm / Air 11.59mm / SB60 4mm / Vacuum 0.25mm / Clear 4mm,25.44,OptigrayÂ®  6mm,5390,SolarbanÂ® 70 S2,Clear  4mm,5282,SolarbanÂ® 60 S4,Clear Float Glass,413,,Air,0.3008,0.053,18.88,0.1514,0.3691,0.0957,37.08,-2.52,-3.49,45.55,-3.75,-0.92,0.0138,Yes,No,,
EnthermalPlus,SB70 Optigray 6mm / Air 11.59mm / SB70 4mm / Vacuum 0.25mm / Clear 4mm,25.44,OptigrayÂ®  6mm,5390,SolarbanÂ® 70 S2,SolarbanÂ® 70 glass  4mm,5433,SolarbanÂ® 70 S4,Clear Float Glass,413,,Air,0.248,0.0437,22.9,0.1295,0.3387,0.1026,38.33,-3.81,-3.63,47.61,-3.13,-6.2,0.0054,Yes,No,,
EnthermalPlus,SB70 Optigray 6mm / Air 11.49mm / LUMI 4mm / Vacuum 0.25mm / Clear 4mm,25.44,OptigrayÂ®  6mm,5390,SolarbanÂ® 70 S2,SGG ECLAZ II 4mm,20754,ECLAZ II S4,SGG PLANICLEAR 4mm,21011,,Air,0.3343,0.0589,16.98,0.1733,0.4285,0.0969,37.33,-2.36,-3.82,46.56,-0.68,-6.43,0.0281,Yes,No,,
EnthermalPlus,SB70 Solarblue 6mm / Air 11.69mm / C180 4mm / Vacuum 0.25mm / Clear 4mm,25.44,SolarblueÂ®  6mm,5396,SolarbanÂ® 70 S2,4mm Clear,2192,LoE 180 S4,Float Glass - 4mm,2002,,Air,0.3937,0.0693,14.42,0.1574,0.363,0.0957,37.36,-3.21,-10.09,49.72,-1.4,-8.18,0.0187,Yes,No,,
EnthermalPlus,SB70 Solarblue 6mm / Air 11.69mm / C270 4mm / Vacuum 0.25mm / Clear 4mm,25.44,SolarblueÂ®  6mm,5396,SolarbanÂ® 70 S2,4mm Clear,2027,LoEÂ² 270 S4,Float Glass - 4mm,2002,,Air,0.3016,0.0531,18.83,0.1356,0.3191,0.0888,36.01,-3.38,-8.94,46.91,-8.02,-0.44,0.0099,Yes,No,,
EnthermalPlus,SB70 Solarblue 6mm / Air 11.69mm / C272 4mm / Vacuum 0.25mm / Clear 4mm,25.44,SolarblueÂ®  6mm,5396,SolarbanÂ® 70 S2,4 mm Clear,2012,LoEÂ² 272 S4,Float Glass - 4mm,2002,,Air,0.3222,0.0567,17.62,0.1421,0.3291,0.0856,35.36,-2.57,-8.92,45.05,-2.83,-2.53,0.0127,Yes,No,,
EnthermalPlus,SB70 Solarblue 6mm / Air 11.69mm / C366 4mm / Vacuum 0.25mm / Clear 4mm,25.44,SolarblueÂ®  6mm,5396,SolarbanÂ® 70 S2,4mm Clear,2155,LoEÂ³ 366 S4,Float Glass - 4mm,2002,,Air,0.2544,0.0448,22.32,0.12,0.2974,0.0866,35.55,-2.67,-9.16,44.89,-1.47,-2.97,0.0038,Yes,No,,
EnthermalPlus,SB70 Solarblue 6mm / Air 11.59mm / SB60 4mm / Vacuum 0.25mm / Clear 4mm,25.44,SolarblueÂ®  6mm,5396,SolarbanÂ® 70 S2,Clear  4mm,5282,SolarbanÂ® 60 S4,Clear Float Glass,413,,Air,0.3008,0.053,18.88,0.1409,0.3293,0.0861,35.45,-2.59,-9.02,45.39,-3.84,-1.37,0.0133,Yes,No,,
EnthermalPlus,SB70 Solarblue 6mm / Air 11.59mm / SB70 4mm / Vacuum 0.25mm / Clear 4mm,25.44,SolarblueÂ®  6mm,5396,SolarbanÂ® 70 S2,SolarbanÂ® 70 glass  4mm,5433,SolarbanÂ® 70 S4,Clear Float Glass,413,,Air,0.248,0.0437,22.9,0.1205,0.3022,0.0919,36.61,-3.75,-9.5,47.49,-3.19,-6.54,0.0052,Yes,No,,
EnthermalPlus,SB70 Solarblue 6mm / Air 11.49mm / LUMI 4mm / Vacuum 0.25mm / Clear 4mm,25.44,SolarblueÂ®  6mm,5396,SolarbanÂ® 70 S2,SGG ECLAZ II 4mm,20754,ECLAZ II S4,SGG PLANICLEAR 4mm,21011,,Air,0.3343,0.0589,16.98,0.1612,0.3821,0.087,35.69,-2.62,-9.45,46.36,-0.79,-7.0,0.0271,Yes,No,,
EnthermalPlus,SB70 Optiblue 6mm / Air 11.69mm / C180 4mm / Vacuum 0.25mm / Clear 4mm,25.44,OptiblueÂ® (SolarbanÂ® z75)  6mm,5428,SolarbanÂ® 70 S2,4mm Clear,2192,LoE 180 S4,Float Glass - 4mm,2002,,Air,0.3937,0.0693,14.42,0.1755,0.4143,0.1105,39.87,-1.82,-8.78,49.93,-1.33,-7.99,0.0248,Yes,No,,
EnthermalPlus,SB70 Optiblue 6mm / Air 11.69mm / C270 4mm / Vacuum 0.25mm / Clear 4mm,25.44,OptiblueÂ® (SolarbanÂ® z75)  6mm,5428,SolarbanÂ® 70 S2,4mm Clear,2027,LoEÂ² 270 S4,Float Glass - 4mm,2002,,Air,0.3016,0.0531,18.83,0.1513,0.3639,0.1017,38.3,-2.15,-7.77,47.09,-7.93,-0.29,0.0129,Yes,No,,
EnthermalPlus,SB70 Optiblue 6mm / Air 11.69mm / C272 4mm / Vacuum 0.25mm / Clear 4mm,25.44,OptiblueÂ® (SolarbanÂ® z75)  6mm,5428,SolarbanÂ® 70 S2,4 mm Clear,2012,LoEÂ² 272 S4,Float Glass - 4mm,2002,,Air,0.3222,0.0567,17.62,0.1587,0.3755,0.0977,37.56,-1.31,-7.84,45.25,-2.75,-2.36,0.0165,Yes,No,,
EnthermalPlus,SB70 Optiblue 6mm / Air 11.69mm / C366 4mm / Vacuum 0.25mm / Clear 4mm,25.44,OptiblueÂ® (SolarbanÂ® z75)  6mm,5428,SolarbanÂ® 70 S2,4mm Clear,2155,LoEÂ³ 366 S4,Float Glass - 4mm,2002,,Air,0.2544,0.0448,22.32,0.1336,0.3389,0.0988,37.76,-1.45,-8.11,45.05,-1.44,-2.83,0.005,Yes,No,,
EnthermalPlus,SB70 Optiblue 6mm / Air 11.59mm / SB60 4mm / Vacuum 0.25mm / Clear 4mm,25.44,OptiblueÂ® (SolarbanÂ® z75)  6mm,5428,SolarbanÂ® 70 S2,Clear  4mm,5282,SolarbanÂ® 60 S4,Clear Float Glass,413,,Air,0.3008,0.053,18.88,0.1576,0.3756,0.0982,37.66,-1.37,-7.94,45.59,-3.76,-1.2,0.0175,Yes,No,,
EnthermalPlus,SB70 Optiblue 6mm / Air 11.59mm / SB70 4mm / Vacuum 0.25mm / Clear 4mm,25.44,OptiblueÂ® (SolarbanÂ® z75)  6mm,5428,SolarbanÂ® 70 S2,SolarbanÂ® 70 glass  4mm,5433,SolarbanÂ® 70 S4,Clear Float Glass,413,,Air,0.248,0.0437,22.9,0.1341,0.3446,0.1055,38.97,-2.57,-8.35,47.65,-3.15,-6.39,0.0068,Yes,No,,
EnthermalPlus,SB70 Optiblue 6mm / Air 11.49mm / LUMI 4mm / Vacuum 0.25mm / Clear 4mm,25.44,OptiblueÂ® (SolarbanÂ® z75)  6mm,5428,SolarbanÂ® 70 S2,SGG ECLAZ II 4mm,20754,ECLAZ II S4,SGG PLANICLEAR 4mm,21011,,Air,0.3343,0.0589,16.98,0.181,0.4361,0.0994,37.93,-1.28,-8.34,46.62,-0.7,-6.77,0.0363,Yes,No,,
EnthermalPlus,SB72 Starphire 6mm / Air 11.69mm / C180 4mm / Vacuum 0.25mm / Clear 4mm,25.44,StarphireÂ®  6mm,5435,SolarbanÂ® 72 S2,4mm Clear,2192,LoE 180 S4,Float Glass - 4mm,2002,,Air,0.3937,0.0693,14.42,0.234,0.5917,0.1747,48.92,-2.67,-5.22,50.81,-1.49,-7.29,0.0385,Yes,No,,
EnthermalPlus,SB72 Starphire 6mm / Air 11.69mm / C270 4mm / Vacuum 0.25mm / Clear 4mm,25.44,StarphireÂ®  6mm,5435,SolarbanÂ® 72 S2,4mm Clear,2027,LoEÂ² 270 S4,Float Glass - 4mm,2002,,Air,0.3016,0.0531,18.83,0.2034,0.5194,0.1567,46.57,-3.3,-4.23,47.83,-7.98,0.2,0.0194,Yes,No,,
EnthermalPlus,SB72 Starphire 6mm / Air 11.69mm / C272 4mm / Vacuum 0.25mm / Clear 4mm,25.44,StarphireÂ®  6mm,5435,SolarbanÂ® 72 S2,4 mm Clear,2012,LoEÂ² 272 S4,Float Glass - 4mm,2002,,Air,0.3222,0.0567,17.62,0.2129,0.5359,0.1487,45.46,-2.16,-4.44,46.09,-2.89,-1.76,0.0246,Yes,No,,
EnthermalPlus,SB72 Starphire 6mm / Air 11.69mm / C366 4mm / Vacuum 0.25mm / Clear 4mm,25.44,StarphireÂ®  6mm,5435,SolarbanÂ® 72 S2,4mm Clear,2155,LoEÂ³ 366 S4,Float Glass - 4mm,2002,,Air,0.2544,0.0448,22.32,0.1805,0.4833,0.1508,45.76,-2.48,-4.76,45.73,-1.71,-2.37,0.0076,Yes,No,,
EnthermalPlus,SB72 Starphire 6mm / Air 11.59mm / SB60 4mm / Vacuum 0.25mm / Clear 4mm,25.44,StarphireÂ®  6mm,5435,SolarbanÂ® 72 S2,Clear  4mm,5282,SolarbanÂ® 60 S4,Clear Float Glass,413,,Air,0.3008,0.053,18.88,0.2123,0.536,0.1498,45.61,-2.26,-4.57,46.42,-3.92,-0.63,0.0267,Yes,No,,
EnthermalPlus,SB72 Starphire 6mm / Air 11.59mm / SB70 4mm / Vacuum 0.25mm / Clear 4mm,25.44,StarphireÂ®  6mm,5435,SolarbanÂ® 72 S2,SolarbanÂ® 70 glass  4mm,5433,SolarbanÂ® 70 S4,Clear Float Glass,413,,Air,0.248,0.0437,22.9,0.1818,0.4918,0.1641,47.54,-4.12,-4.87,48.29,-3.36,-5.87,0.0103,Yes,No,,
EnthermalPlus,SB72 Starphire 6mm / Air 11.49mm / LUMI 4mm / Vacuum 0.25mm / Clear 4mm,25.44,StarphireÂ®  6mm,5435,SolarbanÂ® 72 S2,SGG ECLAZ II 4mm,20754,ECLAZ II S4,SGG PLANICLEAR 4mm,21011,,Air,0.3343,0.0589,16.98,0.2441,0.6226,0.1523,46.03,-1.94,-5.08,47.7,-0.88,-5.93,0.0584,Yes,No,,
EnthermalPlus,LUMI 6mm / Air 11.35mm / C180 4mm / Vacuum 0.25mm / Clear 4mm,25.4,SGG ECLAZ II 6mm,20756,ECLAZ II S2,4mm Clear,2192,LoE 180 S4,Float Glass - 4mm,2002,,Air,0.3988,0.0702,14.24,0.5038,0.7192,0.1727,48.82,-2.33,-5.56,48.61,-0.61,-6.64,0.1785,Yes,Yes,0.510519,0.418540
EnthermalPlus,LUMI 6mm / Air 11.35mm / C270 4mm / Vacuum 0.25mm / Clear 4mm,25.4,SGG ECLAZ II 6mm,20756,ECLAZ II S2,4mm Clear,2027,LoEÂ² 270 S4,Float Glass - 4mm,2002,,Air,0.3047,0.0537,18.64,0.3349,0.6314,0.1465,45.32,-3.21,-3.54,46.0,-7.2,1.14,0.0879,Yes,Yes,0.343302,0.316138
EnthermalPlus,LUMI 6mm / Air 11.35mm / C272 4mm / Vacuum 0.25mm / Clear 4mm,25.4,SGG ECLAZ II 6mm,20756,ECLAZ II S2,4 mm Clear,2012,LoEÂ² 272 S4,Float Glass - 4mm,2002,,Air,0.3257,0.0574,17.43,0.3722,0.652,0.1345,43.56,-1.55,-3.85,44.02,-2.0,-0.67,0.1052,Yes,Yes,0.380591,0.339143
EnthermalPlus,LUMI 6mm / Air 11.35mm / C366 4mm / Vacuum 0.25mm / Clear 4mm,25.4,SGG ECLAZ II 6mm,20756,ECLAZ II S2,4mm Clear,2155,LoEÂ³ 366 S4,Float Glass - 4mm,2002,,Air,0.2566,0.0452,22.13,0.2577,0.5873,0.1379,44.06,-1.59,-4.58,44.06,-0.14,-1.96,0.0326,Yes,Yes,0.265729,0.263407
EnthermalPlus,LUMI 6mm / Air 11.25mm / SB60 4mm / Vacuum 0.25mm / Clear 4mm,25.41,SGG ECLAZ II 6mm,20756,ECLAZ II S2,Clear  4mm,5282,SolarbanÂ® 60 S4,Clear Float Glass,413,,Air,0.3038,0.0535,18.69,0.3604,0.6521,0.1359,43.77,-1.84,-4.03,44.37,-2.92,0.41,0.1245,Yes,Yes,0.368542,0.315233
EnthermalPlus,LUMI 6mm / Air 11.25mm / SB70 4mm / Vacuum 0.25mm / Clear 4mm,25.41,SGG ECLAZ II 6mm,20756,ECLAZ II S2,SolarbanÂ® 70 glass  4mm,5433,SolarbanÂ® 70 S4,Clear Float Glass,413,,Air,0.2501,0.044,22.7,0.2537,0.5968,0.158,46.87,-3.67,-4.92,46.73,-1.93,-5.69,0.0441,Yes,Yes,0.261205,0.256218
EnthermalPlus,LUMI 6mm / Air 11.15mm / LUMI 4mm / Vacuum 0.25mm / Clear 4mm,25.4,SGG ECLAZ II 6mm,20756,ECLAZ II S2,SGG ECLAZ II 4mm,20754,ECLAZ II S4,SGG PLANICLEAR 4mm,21011,,Air,0.338,0.0595,16.8,0.5129,0.7579,0.1398,44.45,-1.39,-4.81,45.0,0.11,-4.94,0.2808,Yes,Yes,0.518838,0.352392
EnthermalPlus,ZEN 6mm / Air 11.35mm / C180 4mm / Vacuum 0.25mm / Clear 4mm,25.4,SGG ECLAZ ONE II 6mm,20764,ECLAZ ONE II S2,4mm Clear,2192,LoE 180 S4,Float Glass - 4mm,2002,,Air,0.3962,0.0698,14.33,0.4253,0.6826,0.2276,55.12,-2.1,-7.68,52.34,-0.98,-8.13,0.1666,Yes,Yes,0.431262,0.415305
EnthermalPlus,ZEN 6mm / Air 11.35mm / C270 4mm / Vacuum 0.25mm / Clear 4mm,25.4,SGG ECLAZ ONE II 6mm,20764,ECLAZ ONE II S2,4mm Clear,2027,LoEÂ² 270 S4,Float Glass - 4mm,2002,,Air,0.3031,0.0534,18.73,0.3044,0.5984,0.204,52.55,-2.67,-6.62,49.13,-7.14,-0.88,0.0831,Yes,Yes,0.311401,0.314275
EnthermalPlus,ZEN 6mm / Air 11.35mm / C272 4mm / Vacuum 0.25mm / Clear 4mm,25.4,SGG ECLAZ ONE II 6mm,20764,ECLAZ ONE II S2,4 mm Clear,2012,LoEÂ² 272 S4,Float Glass - 4mm,2002,,Air,0.3239,0.0571,17.53,0.3341,0.6174,0.1933,51.32,-1.47,-6.99,47.54,-2.23,-2.71,0.0991,Yes,Yes,0.341090,0.337005
EnthermalPlus,ZEN 6mm / Air 11.35mm / C366 4mm / Vacuum 0.25mm / Clear 4mm,25.4,SGG ECLAZ ONE II 6mm,20764,ECLAZ ONE II S2,4mm Clear,2155,LoEÂ³ 366 S4,Float Glass - 4mm,2002,,Air,0.2555,0.045,22.22,0.2393,0.5563,0.1963,51.66,-1.54,-7.44,46.96,-1.02,-3.42,0.0304,Yes,Yes,0.246203,0.262101
EnthermalPlus,ZEN 6mm / Air 11.25mm / SB60 4mm / Vacuum 0.25mm / Clear 4mm,25.41,SGG ECLAZ ONE II 6mm,20764,ECLAZ ONE II S2,Clear  4mm,5282,SolarbanÂ® 60 S4,Clear Float Glass,413,,Air,0.3023,0.0532,18.78,0.325,0.6175,0.1946,51.47,-1.68,-7.08,47.85,-3.27,-1.69,0.1173,Yes,Yes,0.331745,0.313409
EnthermalPlus,ZEN 6mm / Air 11.25mm / SB70 4mm / Vacuum 0.25mm / Clear 4mm,25.41,SGG ECLAZ ONE II 6mm,20764,ECLAZ ONE II S2,SolarbanÂ® 70 glass  4mm,5433,SolarbanÂ® 70 S4,Clear Float Glass,413,,Air,0.249,0.0439,22.8,0.2364,0.5661,0.2142,53.67,-3.12,-7.44,49.47,-2.63,-6.43,0.0411,Yes,Yes,0.242796,0.255001
EnthermalPlus,ZEN 6mm / Air 11.15mm / LUMI 4mm / Vacuum 0.25mm / Clear 4mm,25.4,SGG ECLAZ ONE II 6mm,20764,ECLAZ ONE II S2,SGG ECLAZ II 4mm,20754,ECLAZ II S4,SGG PLANICLEAR 4mm,21011,,Air,0.3362,0.0592,16.89,0.4386,0.7178,0.198,51.94,-1.35,-7.54,49.55,-0.32,-6.99,0.2608,Yes,Yes,0.443747,0.350161
EnthermalPlus,SKN183 6mm / Air 11.35mm / C180 4mm / Vacuum 0.25mm / Clear 4mm,25.4,SGG COOL-LITE SKN 183 II 6mm,20896,COOL-LITE SKN 183 II S2,4mm Clear,2192,LoE 180 S4,Float Glass - 4mm,2002,,Air,0.3956,0.0697,14.35,0.303,0.651,0.169,48.36,-2.67,-8.83,49.94,-2.44,-6.68,0.123,Yes,Yes,0.313110,0.414593
EnthermalPlus,SKN183 6mm / Air 11.35mm / C270 4mm / Vacuum 0.25mm / Clear 4mm,25.4,SGG COOL-LITE SKN 183 II 6mm,20896,COOL-LITE SKN 183 II S2,4mm Clear,2027,LoEÂ² 270 S4,Float Glass - 4mm,2002,,Air,0.3028,0.0533,18.75,0.2505,0.5715,0.1473,45.44,-3.41,-7.67,47.13,-8.65,0.9,0.0616,Yes,Yes,0.259559,0.313864
EnthermalPlus,SKN183 6mm / Air 11.35mm / C272 4mm / Vacuum 0.25mm / Clear 4mm,25.4,SGG COOL-LITE SKN 183 II 6mm,20896,COOL-LITE SKN 183 II S2,4 mm Clear,2012,LoEÂ² 272 S4,Float Glass - 4mm,2002,,Air,0.3236,0.057,17.55,0.2664,0.5898,0.1375,44.03,-1.98,-8.05,45.28,-3.7,-0.93,0.0748,Yes,Yes,0.275873,0.336534
EnthermalPlus,SKN183 6mm / Air 11.35mm / C366 4mm / Vacuum 0.25mm / Clear 4mm,25.4,SGG COOL-LITE SKN 183 II 6mm,20896,COOL-LITE SKN 183 II S2,4mm Clear,2155,LoEÂ³ 366 S4,Float Glass - 4mm,2002,,Air,0.2552,0.045,22.25,0.2124,0.5317,0.1402,44.41,-2.2,-8.49,45.11,-1.75,-1.97,0.0229,Yes,Yes,0.220618,0.261812
EnthermalPlus,SKN183 6mm / Air 11.25mm / SB60 4mm / Vacuum 0.25mm / Clear 4mm,25.41,SGG COOL-LITE SKN 183 II 6mm,20896,COOL-LITE SKN 183 II S2,Clear  4mm,5282,SolarbanÂ® 60 S4,Clear Float Glass,413,,Air,0.302,0.0532,18.8,0.2641,0.5899,0.1388,44.21,-2.15,-8.16,45.63,-4.64,0.16,0.0863,Yes,Yes,0.272860,0.313009
EnthermalPlus,SKN183 6mm / Air 11.25mm / SB70 4mm / Vacuum 0.25mm / Clear 4mm,25.41,SGG COOL-LITE SKN 183 II 6mm,20896,COOL-LITE SKN 183 II S2,SolarbanÂ® 70 glass  4mm,5433,SolarbanÂ® 70 S4,Clear Float Glass,413,,Air,0.2488,0.0438,22.82,0.2118,0.5406,0.1564,46.69,-4.13,-8.5,47.72,-3.42,-5.53,0.0311,Yes,Yes,0.219525,0.254732
EnthermalPlus,SKN183 6mm / Air 11.15mm / LUMI 4mm / Vacuum 0.25mm / Clear 4mm,25.4,SGG COOL-LITE SKN 183 II 6mm,20896,COOL-LITE SKN 183 II S2,SGG ECLAZ II 4mm,20754,ECLAZ II S4,SGG PLANICLEAR 4mm,21011,,Air,0.3358,0.0591,16.91,0.3163,0.6854,0.1419,44.75,-1.81,-8.74,46.63,-2.14,-5.1,0.1898,Yes,Yes,0.324787,0.349670
EnthermalPlus,XTREME 6mm / Air 11.35mm / C180 4mm / Vacuum 0.25mm / Clear 4mm,25.4,SGG COOL-LITE XTREME 61-29 II 6mm,20980,COOL-LITE XTREME 61-29 II S2,4mm Clear,2192,LoE 180 S4,Float Glass - 4mm,2002,,Air,0.3959,0.0697,14.34,0.2108,0.5335,0.143,44.89,-3.31,-7.68,51.73,-5.08,-3.88,0.1018,Yes,Yes,0.225259,0.414937
EnthermalPlus,XTREME 6mm / Air 11.35mm / C270 4mm / Vacuum 0.25mm / Clear 4mm,25.4,SGG COOL-LITE XTREME 61-29 II 6mm,20980,COOL-LITE XTREME 61-29 II S2,4mm Clear,2027,LoEÂ² 270 S4,Float Glass - 4mm,2002,,Air,0.3029,0.0533,18.74,0.1839,0.4683,0.1282,42.67,-3.92,-6.36,48.6,-11.04,3.13,0.0519,Yes,Yes,0.195725,0.314062
EnthermalPlus,XTREME 6mm / Air 11.35mm / C272 4mm / Vacuum 0.25mm / Clear 4mm,25.4,SGG COOL-LITE XTREME 61-29 II 6mm,20980,COOL-LITE XTREME 61-29 II S2,4 mm Clear,2012,LoEÂ² 272 S4,Float Glass - 4mm,2002,,Air,0.3237,0.057,17.54,0.1921,0.4829,0.1216,41.61,-2.69,-6.47,46.94,-6.36,1.71,0.0632,Yes,Yes,0.204593,0.336762
EnthermalPlus,XTREME 6mm / Air 11.35mm / C366 4mm / Vacuum 0.25mm / Clear 4mm,25.4,SGG COOL-LITE XTREME 61-29 II 6mm,20980,COOL-LITE XTREME 61-29 II S2,4mm Clear,2155,LoEÂ³ 366 S4,Float Glass - 4mm,2002,,Air,0.2554,0.045,22.24,0.1642,0.4359,0.1233,41.89,-2.94,-6.92,46.45,-4.54,-0.06,0.0191,Yes,Yes,0.174248,0.261952
EnthermalPlus,XTREME 6mm / Air 11.25mm / SB60 4mm / Vacuum 0.25mm / Clear 4mm,25.41,SGG COOL-LITE XTREME 61-29 II 6mm,20980,COOL-LITE XTREME 61-29 II S2,Clear  4mm,5282,SolarbanÂ® 60 S4,Clear Float Glass,413,,Air,0.3021,0.0532,18.79,0.1916,0.4831,0.1225,41.75,-2.76,-6.59,47.28,-7.36,2.72,0.0721,Yes,Yes,0.203187,0.313201
EnthermalPlus,XTREME 6mm / Air 11.25mm / SB70 4mm / Vacuum 0.25mm / Clear 4mm,25.41,SGG COOL-LITE XTREME 61-29 II 6mm,20980,COOL-LITE XTREME 61-29 II S2,SolarbanÂ® 70 glass  4mm,5433,SolarbanÂ® 70 S4,Clear Float Glass,413,,Air,0.2489,0.0438,22.81,0.1661,0.4436,0.1342,43.58,-4.65,-7.25,48.97,-6.07,-3.67,0.026,Yes,Yes,0.175676,0.254862
EnthermalPlus,XTREME 6mm / Air 11.15mm / LUMI 4mm / Vacuum 0.25mm / Clear 4mm,25.4,SGG COOL-LITE XTREME 61-29 II 6mm,20980,COOL-LITE XTREME 61-29 II S2,SGG ECLAZ II 4mm,20754,ECLAZ II S4,SGG PLANICLEAR 4mm,21011,,Air,0.336,0.0592,16.9,0.2194,0.561,0.1247,42.17,-2.62,-7.12,48.82,-5.24,-1.65,0.1553,Yes,Yes,0.231569,0.349907
EnthermalPlus,C180 6mm / Air 11.65mm / Clear 4mm / Vacuum 0.25mm / C180 4mm,25.4,6mm Clear,2194,LoE 180 S2,Float Glass - 4mm,2002,,4mm Clear,2192,LoE 180 S5,Air,0.3999,0.0704,14.2,0.5106,0.6814,0.1976,51.76,-2.23,-6.84,52.17,-1.86,-7.07,0.1183,Yes,No,,
EnthermalPlus,C180 6mm / Air 11.65mm / Clear 4mm / Vacuum 0.25mm / C270 4mm,25.4,6mm Clear,2194,LoE 180 S2,Float Glass - 4mm,2002,,4mm Clear,2027,LoEÂ² 270 S5,Air,0.3053,0.0538,18.6,0.388,0.5985,0.1877,50.55,-6.03,-2.77,46.95,-3.54,-3.73,0.0598,Yes,No,,
EnthermalPlus,C180 6mm / Air 11.65mm / Clear 4mm / Vacuum 0.25mm / C272 4mm,25.4,6mm Clear,2194,LoE 180 S2,Float Glass - 4mm,2002,,4 mm Clear,2012,LoEÂ² 272 S5,Air,0.3265,0.0575,17.39,0.414,0.6175,0.1762,49.15,-2.81,-3.9,45.27,-1.43,-4.27,0.0727,Yes,No,,
EnthermalPlus,C180 6mm / Air 11.65mm / Clear 4mm / Vacuum 0.25mm / C366 4mm,25.4,6mm Clear,2194,LoE 180 S2,Float Glass - 4mm,2002,,4mm Clear,2155,LoEÂ³ 366 S5,Air,0.2571,0.0453,22.09,0.3385,0.5563,0.1794,49.52,-1.42,-4.73,44.83,-2.1,-4.64,0.0219,Yes,No,,
EnthermalPlus,C180 6mm / Air 11.55mm / Clear 4mm / Vacuum 0.25mm / SB60 4mm,25.41,6mm Clear,2194,LoE 180 S2,Clear Float Glass,413,,Clear  4mm,5282,SolarbanÂ® 60 S5,Air,0.3044,0.0536,18.65,0.3997,0.6177,0.1782,49.37,-3.25,-3.34,45.52,-2.14,-4.27,0.0843,Yes,No,,
EnthermalPlus,C180 6mm / Air 11.55mm / Clear 4mm / Vacuum 0.25mm / SB70 4mm,25.41,6mm Clear,2194,LoE 180 S2,Clear Float Glass,413,,SolarbanÂ® 70 glass  4mm,5433,SolarbanÂ® 70 S5,Air,0.2505,0.0441,22.67,0.3147,0.5657,0.1931,51.19,-2.93,-6.58,48.2,-4.05,-5.1,0.0312,Yes,No,,
EnthermalPlus,C180 6mm / Air 11.45mm / Clear 4mm / Vacuum 0.25mm / LUMI 4mm,25.4,6mm Clear,2194,LoE 180 S2,SGG PLANICLEAR 4mm,21011,,SGG ECLAZ II 4mm,20754,ECLAZ II S5,Air,0.3387,0.0596,16.76,0.5199,0.7175,0.1752,49.08,-1.55,-6.08,48.11,-1.29,-6.06,0.1821,Yes,No,,
EnthermalPlus,C270 6mm / Air 11.65mm / Clear 4mm / Vacuum 0.25mm / C180 4mm,25.4,6mm Clear,2029,LoEÂ² 270 S2,Float Glass - 4mm,2002,,4mm Clear,2192,LoE 180 S5,Air,0.3961,0.0698,14.34,0.3096,0.5995,0.1569,46.67,-3.89,-3.55,50.98,-5.74,-2.92,0.0603,Yes,No,,
EnthermalPlus,C270 6mm / Air 11.65mm / Clear 4mm / Vacuum 0.25mm / C270 4mm,25.4,6mm Clear,2029,LoEÂ² 270 S2,Float Glass - 4mm,2002,,4mm Clear,2027,LoEÂ² 270 S5,Air,0.303,0.0534,18.74,0.2896,0.5269,0.1492,45.57,-7.35,0.24,45.87,-7.06,0.14,0.033,Yes,No,,
EnthermalPlus,C270 6mm / Air 11.65mm / Clear 4mm / Vacuum 0.25mm / C272 4mm,25.4,6mm Clear,2029,LoEÂ² 270 S2,Float Glass - 4mm,2002,,4 mm Clear,2012,LoEÂ² 272 S5,Air,0.3239,0.057,17.53,0.2988,0.5437,0.1402,44.29,-4.42,-0.74,44.05,-5.43,0.23,0.0405,Yes,No,,
EnthermalPlus,C270 6mm / Air 11.65mm / Clear 4mm / Vacuum 0.25mm / C366 4mm,25.4,6mm Clear,2029,LoEÂ² 270 S2,Float Glass - 4mm,2002,,4mm Clear,2155,LoEÂ³ 366 S5,Air,0.2554,0.045,22.23,0.2694,0.49,0.1426,44.62,-3.26,-1.52,43.84,-5.1,-1.4,0.0117,Yes,No,,
EnthermalPlus,C270 6mm / Air 11.55mm / Clear 4mm / Vacuum 0.25mm / SB60 4mm,25.41,6mm Clear,2029,LoEÂ² 270 S2,Clear Float Glass,413,,Clear  4mm,5282,SolarbanÂ® 60 S5,Air,0.3022,0.0532,18.79,0.293,0.5438,0.1418,44.5,-4.78,-0.22,44.33,-6.02,0.06,0.0445,Yes,No,,
EnthermalPlus,C270 6mm / Air 11.55mm / Clear 4mm / Vacuum 0.25mm / SB70 4mm,25.41,6mm Clear,2029,LoEÂ² 270 S2,Clear Float Glass,413,,SolarbanÂ® 70 glass  4mm,5433,SolarbanÂ® 70 S5,Air,0.2489,0.0438,22.81,0.2526,0.4982,0.1532,46.13,-4.75,-3.25,47.28,-6.92,-2.33,0.0162,Yes,No,,
EnthermalPlus,C270 6mm / Air 11.45mm / Clear 4mm / Vacuum 0.25mm / LUMI 4mm,25.4,6mm Clear,2029,LoEÂ² 270 S2,SGG PLANICLEAR 4mm,21011,,SGG ECLAZ II 4mm,20754,ECLAZ II S5,Air,0.336,0.0592,16.9,0.3207,0.6315,0.1394,44.24,-3.25,-2.76,46.61,-6.28,-0.51,0.0899,Yes,No,,
EnthermalPlus,C272 6mm / Air 11.65mm / Clear 4mm / Vacuum 0.25mm / C180 4mm,25.4,6 mm Clear,2014,LoEÂ² 272 S2,Float Glass - 4mm,2002,,4mm Clear,2192,LoE 180 S5,Air,0.3969,0.0699,14.31,0.3477,0.6176,0.1446,44.93,-1.71,-4.09,49.54,-2.47,-4.07,0.0727,Yes,No,,
EnthermalPlus,C272 6mm / Air 11.65mm / Clear 4mm / Vacuum 0.25mm / C270 4mm,25.4,6 mm Clear,2014,LoEÂ² 272 S2,Float Glass - 4mm,2002,,4mm Clear,2027,LoEÂ² 270 S5,Air,0.3035,0.0535,18.71,0.3147,0.5428,0.1364,43.7,-5.63,0.32,44.56,-4.09,-0.85,0.0402,Yes,No,,
EnthermalPlus,C272 6mm / Air 11.65mm / Clear 4mm / Vacuum 0.25mm / C272 4mm,25.4,6 mm Clear,2014,LoEÂ² 272 S2,Float Glass - 4mm,2002,,4 mm Clear,2012,LoEÂ² 272 S5,Air,0.3244,0.0571,17.5,0.327,0.5603,0.127,42.27,-2.32,-0.82,42.58,-2.08,-0.92,0.0503,Yes,No,,
EnthermalPlus,C272 6mm / Air 11.65mm / Clear 4mm / Vacuum 0.25mm / C366 4mm,25.4,6 mm Clear,2014,LoEÂ² 272 S2,Float Glass - 4mm,2002,,4mm Clear,2155,LoEÂ³ 366 S5,Air,0.2558,0.045,22.2,0.2875,0.5049,0.1296,42.65,-0.97,-1.77,42.61,-2.28,-2.31,0.0144,Yes,No,,
EnthermalPlus,C272 6mm / Air 11.55mm / Clear 4mm / Vacuum 0.25mm / SB60 4mm,25.41,6 mm Clear,2014,LoEÂ² 272 S2,Clear Float Glass,413,,Clear  4mm,5282,SolarbanÂ® 60 S5,Air,0.3026,0.0533,18.76,0.3196,0.5604,0.1287,42.5,-2.76,-0.21,42.85,-2.65,-1.09,0.0538,Yes,No,,
EnthermalPlus,C272 6mm / Air 11.55mm / Clear 4mm / Vacuum 0.25mm / SB70 4mm,25.41,6 mm Clear,2014,LoEÂ² 272 S2,Clear Float Glass,413,,SolarbanÂ® 70 glass  4mm,5433,SolarbanÂ® 70 S5,Air,0.2493,0.0439,22.78,0.2685,0.5131,0.1408,44.35,-2.54,-3.86,46.16,-4.35,-3.26,0.0204,Yes,No,,
EnthermalPlus,C272 6mm / Air 11.45mm / Clear 4mm / Vacuum 0.25mm / LUMI 4mm,25.4,6 mm Clear,2014,LoEÂ² 272 S2,SGG PLANICLEAR 4mm,21011,,SGG ECLAZ II 4mm,20754,ECLAZ II S5,Air,0.3366,0.0593,16.87,0.3604,0.6509,0.1261,42.2,-0.99,-3.16,44.77,-2.11,-1.92,0.1072,Yes,No,,
