Repository: Ranojoyd80/enthermal-configurator

File: Data_Pipeline/1_Source_CSVs/IG_Config_EnthermalPlus_Inboard_Dataset_12-04-26.csv (part 22 of 34)
Product Type,Comment,Total Thickness (mm),Outer Lite (Name_Thickness mm),Outer Lite NFRC ID,Outer Lite Low-E,Middle Lite (Name_Thickness mm),Middle Lite NFRC ID,Middle Lite Low-E,Inner Lite (Name_Thickness mm),Inner Lite NFRC ID,Inner Lite Low-E,Gas Fill,U-value NFRC (W/mÂ²K),U-value NFRC (BTU/hrftF),R-value NFRC,SHGC,Tvis (Visible Transmittance),Exterior Visible Reflectance,Exterior Reflected Color L*,Exterior Reflected Color a*,Exterior Reflected Color b*,Interior Reflected Color L*,Interior Reflected Color a*,Interior Reflected Color b*,T-UV,NFRC,CEN,g-factor,U-value CEN (W/m²K)
EnthermalPlus,C340 6mm / Air 11.65mm / Clear 4mm / Vacuum 0.25mm / C180 4mm,25.4,6mm Clear,2167,LoEÂ³ 340 S2,Float Glass - 4mm,2002,,4mm Clear,2192,LoE 180 S5,Air,0.3953,0.0696,14.37,0.1467,0.3354,0.1428,44.88,-6.56,-13.35,52.99,-2.87,-2.75,0.0094,Yes,No,,
EnthermalPlus,C340 6mm / Air 11.65mm / Clear 4mm / Vacuum 0.25mm / C270 4mm,25.4,6mm Clear,2167,LoEÂ³ 340 S2,Float Glass - 4mm,2002,,4mm Clear,2027,LoEÂ² 270 S5,Air,0.3025,0.0533,18.77,0.1429,0.295,0.1405,44.5,-7.75,-11.95,47.67,-4.7,0.4,0.0049,Yes,No,,
EnthermalPlus,C340 6mm / Air 11.65mm / Clear 4mm / Vacuum 0.25mm / C272 4mm,25.4,6mm Clear,2167,LoEÂ³ 340 S2,Float Glass - 4mm,2002,,4 mm Clear,2012,LoEÂ² 272 S5,Air,0.3233,0.0569,17.56,0.1462,0.304,0.1373,44.04,-6.71,-12.19,46.1,-2.54,0.11,0.0062,Yes,No,,
EnthermalPlus,C340 6mm / Air 11.65mm / Clear 4mm / Vacuum 0.25mm / C366 4mm,25.4,6mm Clear,2167,LoEÂ³ 340 S2,Float Glass - 4mm,2002,,4mm Clear,2155,LoEÂ³ 366 S5,Air,0.2551,0.0449,22.26,0.1387,0.2748,0.138,44.13,-6.37,-12.45,45.49,-3.66,-0.5,0.0018,Yes,No,,
EnthermalPlus,C340 6mm / Air 11.55mm / Clear 4mm / Vacuum 0.25mm / SB60 4mm,25.41,6mm Clear,2167,LoEÂ³ 340 S2,Clear Float Glass,413,,Clear  4mm,5282,SolarbanÂ® 60 S5,Air,0.3017,0.0531,18.82,0.1437,0.3043,0.1379,44.1,-6.79,-12.05,46.35,-3.35,0.16,0.0068,Yes,No,,
EnthermalPlus,C340 6mm / Air 11.55mm / Clear 4mm / Vacuum 0.25mm / SB70 4mm,25.41,6mm Clear,2167,LoEÂ³ 340 S2,Clear Float Glass,413,,SolarbanÂ® 70 glass  4mm,5433,SolarbanÂ® 70 S5,Air,0.2486,0.0438,22.84,0.1325,0.2793,0.1416,44.68,-6.95,-12.98,48.82,-5.32,-1.68,0.0027,Yes,No,,
EnthermalPlus,C340 6mm / Air 11.45mm / Clear 4mm / Vacuum 0.25mm / LUMI 4mm,25.4,6mm Clear,2167,LoEÂ³ 340 S2,SGG PLANICLEAR 4mm,21011,,SGG ECLAZ II 4mm,20754,ECLAZ II S5,Air,0.3354,0.0591,16.93,0.1499,0.3529,0.1371,44.03,-6.25,-12.91,49.14,-2.46,-0.6,0.0142,Yes,No,,
EnthermalPlus,C366 6mm / Air 11.65mm / Clear 4mm / Vacuum 0.25mm / C180 4mm,25.4,6mm Clear,2157,LoEÂ³ 366 S2,Float Glass - 4mm,2002,,4mm Clear,2192,LoE 180 S5,Air,0.3942,0.0694,14.4,0.2342,0.5573,0.142,44.57,-2.47,-4.45,49.96,-1.06,-4.91,0.0221,Yes,No,,
EnthermalPlus,C366 6mm / Air 11.65mm / Clear 4mm / Vacuum 0.25mm / C270 4mm,25.4,6mm Clear,2157,LoEÂ³ 366 S2,Float Glass - 4mm,2002,,4mm Clear,2027,LoEÂ² 270 S5,Air,0.3019,0.0532,18.81,0.2315,0.49,0.1354,43.56,-5.4,-1.28,44.92,-2.92,-1.64,0.0117,Yes,No,,
EnthermalPlus,C366 6mm / Air 11.65mm / Clear 4mm / Vacuum 0.25mm / C272 4mm,25.4,6mm Clear,2157,LoEÂ³ 366 S2,Float Glass - 4mm,2002,,4 mm Clear,2012,LoEÂ² 272 S5,Air,0.3226,0.0568,17.6,0.236,0.5057,0.1275,42.36,-2.62,-2.17,43.0,-0.7,-1.88,0.0145,Yes,No,,
EnthermalPlus,C366 6mm / Air 11.65mm / Clear 4mm / Vacuum 0.25mm / C366 4mm,25.4,6mm Clear,2157,LoEÂ³ 366 S2,Float Glass - 4mm,2002,,4mm Clear,2155,LoEÂ³ 366 S5,Air,0.2546,0.0448,22.3,0.2253,0.4563,0.1294,42.65,-1.75,-2.77,42.93,-1.41,-2.91,0.0043,Yes,No,,
EnthermalPlus,C366 6mm / Air 11.55mm / Clear 4mm / Vacuum 0.25mm / SB60 4mm,25.41,6mm Clear,2157,LoEÂ³ 366 S2,Clear Float Glass,413,,Clear  4mm,5282,SolarbanÂ® 60 S5,Air,0.301,0.053,18.86,0.2327,0.5059,0.1289,42.56,-2.91,-1.72,43.26,-1.31,-2.0,0.016,Yes,No,,
EnthermalPlus,C366 6mm / Air 11.55mm / Clear 4mm / Vacuum 0.25mm / SB70 4mm,25.41,6mm Clear,2157,LoEÂ³ 366 S2,Clear Float Glass,413,,SolarbanÂ® 70 glass  4mm,5433,SolarbanÂ® 70 S5,Air,0.2481,0.0437,22.88,0.2143,0.4637,0.1387,44.06,-3.47,-4.05,46.45,-3.55,-3.78,0.0061,Yes,No,,
EnthermalPlus,C366 6mm / Air 11.45mm / Clear 4mm / Vacuum 0.25mm / LUMI 4mm,25.4,6mm Clear,2157,LoEÂ³ 366 S2,SGG PLANICLEAR 4mm,21011,,SGG ECLAZ II 4mm,20754,ECLAZ II S5,Air,0.3347,0.0589,16.97,0.2419,0.5872,0.1268,42.31,-1.52,-3.96,45.31,-0.25,-3.1,0.0332,Yes,No,,
EnthermalPlus,Q452 6mm / Air 11.65mm / Clear 4mm / Vacuum 0.25mm / C180 4mm,25.4,6mm Clear,2107,Quad LoE 452 S2,Float Glass - 4mm,2002,,4mm Clear,2192,LoE 180 S5,Air,0.394,0.0694,14.41,0.1855,0.4511,0.1156,40.68,-4.17,-3.01,52.66,-4.75,-1.9,0.0064,Yes,No,,
EnthermalPlus,Q452 6mm / Air 11.65mm / Clear 4mm / Vacuum 0.25mm / C270 4mm,25.4,6mm Clear,2107,Quad LoE 452 S2,Float Glass - 4mm,2002,,4mm Clear,2027,LoEÂ² 270 S5,Air,0.3018,0.0531,18.82,0.183,0.3965,0.1113,39.95,-6.18,-0.76,47.4,-6.1,1.04,0.0035,Yes,No,,
EnthermalPlus,Q452 6mm / Air 11.65mm / Clear 4mm / Vacuum 0.25mm / C272 4mm,25.4,6mm Clear,2107,Quad LoE 452 S2,Float Glass - 4mm,2002,,4 mm Clear,2012,LoEÂ² 272 S5,Air,0.3224,0.0568,17.61,0.1866,0.4089,0.106,39.03,-4.06,-1.39,45.78,-4.37,1.18,0.0044,Yes,No,,
EnthermalPlus,Q452 6mm / Air 11.65mm / Clear 4mm / Vacuum 0.25mm / C366 4mm,25.4,6mm Clear,2107,Quad LoE 452 S2,Float Glass - 4mm,2002,,4mm Clear,2155,LoEÂ³ 366 S5,Air,0.2545,0.0448,22.31,0.1788,0.3691,0.1073,39.23,-3.44,-1.79,45.27,-4.39,-0.42,0.0013,Yes,No,,
EnthermalPlus,Q452 6mm / Air 11.55mm / Clear 4mm / Vacuum 0.25mm / SB60 4mm,25.41,6mm Clear,2107,Quad LoE 452 S2,Clear Float Glass,413,,Clear  4mm,5282,SolarbanÂ® 60 S5,Air,0.3009,0.053,18.87,0.1839,0.4092,0.107,39.17,-4.25,-1.08,46.03,-5.02,1.04,0.0047,Yes,No,,
EnthermalPlus,Q452 6mm / Air 11.55mm / Clear 4mm / Vacuum 0.25mm / SB70 4mm,25.41,6mm Clear,2107,Quad LoE 452 S2,Clear Float Glass,413,,SolarbanÂ® 70 glass  4mm,5433,SolarbanÂ® 70 S5,Air,0.248,0.0437,22.89,0.1708,0.3753,0.1135,40.31,-4.91,-2.57,48.61,-6.13,-1.34,0.0018,Yes,No,,
EnthermalPlus,Q452 6mm / Air 11.45mm / Clear 4mm / Vacuum 0.25mm / LUMI 4mm,25.4,6mm Clear,2107,Quad LoE 452 S2,SGG PLANICLEAR 4mm,21011,,SGG ECLAZ II 4mm,20754,ECLAZ II S5,Air,0.3345,0.0589,16.98,0.1905,0.4747,0.1056,38.99,-3.28,-2.68,48.72,-4.94,0.62,0.0094,Yes,No,,
EnthermalPlus,SB60 6mm / Air 11.69mm / Clear 4mm / Vacuum 0.25mm / C180 4mm,25.44,Clear  6mm,5284,SolarbanÂ® 60 S2,Float Glass - 4mm,2002,,4mm Clear,2192,LoE 180 S5,Air,0.3959,0.0697,14.34,0.3364,0.627,0.1473,45.33,-2.25,-4.31,49.75,-2.73,-3.51,0.087,Yes,No,,
EnthermalPlus,SB60 6mm / Air 11.69mm / Clear 4mm / Vacuum 0.25mm / C270 4mm,25.44,Clear  6mm,5284,SolarbanÂ® 60 S2,Float Glass - 4mm,2002,,4mm Clear,2027,LoEÂ² 270 S5,Air,0.3029,0.0533,18.75,0.3112,0.551,0.139,44.08,-6.18,0.08,44.75,-4.29,-0.33,0.0455,Yes,No,,
EnthermalPlus,SB60 6mm / Air 11.69mm / Clear 4mm / Vacuum 0.25mm / C272 4mm,25.44,Clear  6mm,5284,SolarbanÂ® 60 S2,Float Glass - 4mm,2002,,4 mm Clear,2012,LoEÂ² 272 S5,Air,0.3237,0.057,17.54,0.322,0.5688,0.1292,42.61,-2.78,-1.07,42.8,-2.34,-0.32,0.0554,Yes,No,,
EnthermalPlus,SB60 6mm / Air 11.69mm / Clear 4mm / Vacuum 0.25mm / C366 4mm,25.44,Clear  6mm,5284,SolarbanÂ® 60 S2,Float Glass - 4mm,2002,,4mm Clear,2155,LoEÂ³ 366 S5,Air,0.2553,0.045,22.24,0.2872,0.5126,0.1318,42.99,-1.42,-2.0,42.79,-2.43,-1.86,0.0164,Yes,No,,
EnthermalPlus,SB60 6mm / Air 11.59mm / Clear 4mm / Vacuum 0.25mm / SB60 4mm,25.44,Clear  6mm,5284,SolarbanÂ® 60 S2,Clear Float Glass,413,,Clear  4mm,5282,SolarbanÂ® 60 S5,Air,0.302,0.0532,18.8,0.3155,0.5689,0.1309,42.84,-3.21,-0.47,43.07,-2.9,-0.51,0.063,Yes,No,,
EnthermalPlus,SB60 6mm / Air 11.59mm / Clear 4mm / Vacuum 0.25mm / SB70 4mm,25.44,Clear  6mm,5284,SolarbanÂ® 60 S2,Clear Float Glass,413,,SolarbanÂ® 70 glass  4mm,5433,SolarbanÂ® 70 S5,Air,0.2488,0.0438,22.82,0.2686,0.5209,0.1434,44.73,-3.12,-4.02,46.33,-4.48,-2.84,0.023,Yes,No,,
EnthermalPlus,SB60 6mm / Air 11.49mm / Clear 4mm / Vacuum 0.25mm / LUMI 4mm,25.44,Clear  6mm,5284,SolarbanÂ® 60 S2,SGG PLANICLEAR 4mm,21011,,SGG ECLAZ II 4mm,20754,ECLAZ II S5,Air,0.3358,0.0591,16.91,0.3485,0.6607,0.1283,42.54,-1.42,-3.43,45.03,-2.46,-1.18,0.1321,Yes,No,,
EnthermalPlus,SB60 Solexia 6mm / Air 11.69mm / Clear 4mm / Vacuum 0.25mm / C180 4mm,25.44,SolexiaÂ®  6mm,5254,SolarbanÂ® 60 S2,Float Glass - 4mm,2002,,4mm Clear,2192,LoE 180 S5,Air,0.3959,0.0697,14.34,0.2593,0.546,0.1229,41.74,-5.69,-2.58,49.23,-3.11,-3.59,0.0495,Yes,No,,
EnthermalPlus,SB60 Solexia 6mm / Air 11.69mm / Clear 4mm / Vacuum 0.25mm / C270 4mm,25.44,SolexiaÂ®  6mm,5254,SolarbanÂ® 60 S2,Float Glass - 4mm,2002,,4mm Clear,2027,LoEÂ² 270 S5,Air,0.3029,0.0533,18.75,0.247,0.4802,0.1167,40.71,-8.83,1.0,44.28,-4.61,-0.37,0.0267,Yes,No,,
EnthermalPlus,SB60 Solexia 6mm / Air 11.69mm / Clear 4mm / Vacuum 0.25mm / C272 4mm,25.44,SolexiaÂ®  6mm,5254,SolarbanÂ® 60 S2,Float Glass - 4mm,2002,,4 mm Clear,2012,LoEÂ² 272 S5,Air,0.3237,0.057,17.54,0.2539,0.4956,0.1089,39.39,-5.77,-0.02,42.26,-2.71,-0.36,0.0329,Yes,No,,
EnthermalPlus,SB60 Solexia 6mm / Air 11.69mm / Clear 4mm / Vacuum 0.25mm / C366 4mm,25.44,SolexiaÂ®  6mm,5254,SolarbanÂ® 60 S2,Float Glass - 4mm,2002,,4mm Clear,2155,LoEÂ³ 366 S5,Air,0.2553,0.045,22.24,0.2337,0.4472,0.1108,39.69,-4.7,-0.79,42.36,-2.63,-1.93,0.0095,Yes,No,,
EnthermalPlus,SB60 Solexia 6mm / Air 11.59mm / Clear 4mm / Vacuum 0.25mm / SB60 4mm,25.44,SolexiaÂ®  6mm,5254,SolarbanÂ® 60 S2,Clear Float Glass,413,,Clear  4mm,5282,SolarbanÂ® 60 S5,Air,0.302,0.0532,18.8,0.2495,0.4958,0.1103,39.6,-6.09,0.49,42.54,-3.24,-0.56,0.0364,Yes,No,,
EnthermalPlus,SB60 Solexia 6mm / Air 11.59mm / Clear 4mm / Vacuum 0.25mm / SB70 4mm,25.44,SolexiaÂ®  6mm,5254,SolarbanÂ® 60 S2,Clear Float Glass,413,,SolarbanÂ® 70 glass  4mm,5433,SolarbanÂ® 70 S5,Air,0.2488,0.0438,22.82,0.2204,0.4543,0.12,41.24,-6.51,-2.25,45.94,-4.7,-2.94,0.0134,Yes,No,,
EnthermalPlus,SB60 Solexia 6mm / Air 11.49mm / Clear 4mm / Vacuum 0.25mm / LUMI 4mm,25.44,SolexiaÂ®  6mm,5254,SolarbanÂ® 60 S2,SGG PLANICLEAR 4mm,21011,,SGG ECLAZ II 4mm,20754,ECLAZ II S5,Air,0.3358,0.0591,16.91,0.2667,0.5754,0.1082,39.32,-4.61,-1.97,44.36,-2.97,-1.23,0.0732,Yes,No,,
EnthermalPlus,SB60 Solarbronze 6mm / Air 11.69mm / Clear 4mm / Vacuum 0.25mm / C180 4mm,25.44,SolarbronzeÂ®  6mm,5274,SolarbanÂ® 60 S2,Float Glass - 4mm,2002,,4mm Clear,2192,LoE 180 S5,Air,0.3959,0.0697,14.34,0.2196,0.3755,0.0806,34.0,0.69,-0.09,48.3,-2.18,-3.76,0.0411,Yes,No,,
EnthermalPlus,SB60 Solarbronze 6mm / Air 11.69mm / Clear 4mm / Vacuum 0.25mm / C270 4mm,25.44,SolarbronzeÂ®  6mm,5274,SolarbanÂ® 60 S2,Float Glass - 4mm,2002,,4mm Clear,2027,LoEÂ² 270 S5,Air,0.3029,0.0533,18.75,0.1992,0.33,0.0774,33.32,-1.23,1.84,43.43,-3.78,-0.48,0.0223,Yes,No,,
EnthermalPlus,SB60 Solarbronze 6mm / Air 11.69mm / Clear 4mm / Vacuum 0.25mm / C272 4mm,25.44,SolarbronzeÂ®  6mm,5274,SolarbanÂ® 60 S2,Float Glass - 4mm,2002,,4 mm Clear,2012,LoEÂ² 272 S5,Air,0.3237,0.057,17.54,0.2069,0.3409,0.0741,32.61,0.33,1.18,41.3,-1.76,-0.47,0.0275,Yes,No,,
EnthermalPlus,SB60 Solarbronze 6mm / Air 11.69mm / Clear 4mm / Vacuum 0.25mm / C366 4mm,25.44,SolarbronzeÂ®  6mm,5274,SolarbanÂ® 60 S2,Float Glass - 4mm,2002,,4mm Clear,2155,LoEÂ³ 366 S5,Air,0.2553,0.045,22.24,0.1809,0.3068,0.0753,32.84,0.97,0.83,41.57,-1.76,-2.08,0.0079,Yes,No,,
EnthermalPlus,SB60 Solarbronze 6mm / Air 11.59mm / Clear 4mm / Vacuum 0.25mm / SB60 4mm,25.44,SolarbronzeÂ®  6mm,5274,SolarbanÂ® 60 S2,Clear Float Glass,413,,Clear  4mm,5282,SolarbanÂ® 60 S5,Air,0.302,0.0532,18.8,0.2022,0.3408,0.0748,32.74,0.08,1.51,41.57,-2.25,-0.69,0.0303,Yes,No,,
EnthermalPlus,SB60 Solarbronze 6mm / Air 11.59mm / Clear 4mm / Vacuum 0.25mm / SB70 4mm,25.44,SolarbronzeÂ®  6mm,5274,SolarbanÂ® 60 S2,Clear Float Glass,413,,SolarbanÂ® 70 glass  4mm,5433,SolarbanÂ® 70 S5,Air,0.2488,0.0438,22.82,0.1688,0.3118,0.0792,33.69,0.23,-0.09,45.22,-3.95,-3.16,0.0112,Yes,No,,
EnthermalPlus,SB60 Solarbronze 6mm / Air 11.49mm / Clear 4mm / Vacuum 0.25mm / LUMI 4mm,25.44,SolarbronzeÂ®  6mm,5274,SolarbanÂ® 60 S2,SGG PLANICLEAR 4mm,21011,,SGG ECLAZ II 4mm,20754,ECLAZ II S5,Air,0.3358,0.0591,16.91,0.2254,0.396,0.0738,32.56,0.94,0.09,43.14,-1.78,-1.36,0.0606,Yes,No,,
EnthermalPlus,SB60 Solargray 6mm / Air 11.69mm / Clear 4mm / Vacuum 0.25mm / C180 4mm,25.44,SolargrayÂ®  6mm,5289,SolarbanÂ® 60 S2,Float Glass - 4mm,2002,,4mm Clear,2192,LoE 180 S5,Air,0.3959,0.0697,14.34,0.192,0.3138,0.0694,31.69,0.09,-3.35,48.06,-2.3,-4.12,0.0396,Yes,No,,
EnthermalPlus,SB60 Solargray 6mm / Air 11.69mm / Clear 4mm / Vacuum 0.25mm / C270 4mm,25.44,SolargrayÂ®  6mm,5289,SolarbanÂ® 60 S2,Float Glass - 4mm,2002,,4mm Clear,2027,LoEÂ² 270 S5,Air,0.3029,0.0533,18.75,0.1739,0.2758,0.0673,31.17,-1.57,-1.23,43.22,-3.88,-0.79,0.0216,Yes,No,,
EnthermalPlus,SB60 Solargray 6mm / Air 11.69mm / Clear 4mm / Vacuum 0.25mm / C272 4mm,25.44,SolargrayÂ®  6mm,5289,SolarbanÂ® 60 S2,Float Glass - 4mm,2002,,4 mm Clear,2012,LoEÂ² 272 S5,Air,0.3237,0.057,17.54,0.1807,0.2849,0.0649,30.59,-0.28,-1.72,41.05,-1.87,-0.83,0.0266,Yes,No,,
EnthermalPlus,SB60 Solargray 6mm / Air 11.69mm / Clear 4mm / Vacuum 0.25mm / C366 4mm,25.44,SolargrayÂ®  6mm,5289,SolarbanÂ® 60 S2,Float Glass - 4mm,2002,,4mm Clear,2155,LoEÂ³ 366 S5,Air,0.2553,0.045,22.24,0.1575,0.2567,0.0657,30.77,0.3,-2.15,41.37,-1.81,-2.37,0.0077,Yes,No,,
EnthermalPlus,SB60 Solargray 6mm / Air 11.59mm / Clear 4mm / Vacuum 0.25mm / SB60 4mm,25.44,SolargrayÂ®  6mm,5289,SolarbanÂ® 60 S2,Clear Float Glass,413,,Clear  4mm,5282,SolarbanÂ® 60 S5,Air,0.302,0.0532,18.8,0.1765,0.2849,0.0653,30.69,-0.48,-1.45,41.33,-2.36,-1.05,0.0293,Yes,No,,
EnthermalPlus,SB60 Solargray 6mm / Air 11.59mm / Clear 4mm / Vacuum 0.25mm / SB70 4mm,25.44,SolargrayÂ®  6mm,5289,SolarbanÂ® 60 S2,Clear Float Glass,413,,SolarbanÂ® 70 glass  4mm,5433,SolarbanÂ® 70 S5,Air,0.2488,0.0438,22.82,0.1467,0.2607,0.0686,31.47,-0.14,-3.24,45.03,-4.02,-3.43,0.0108,Yes,No,,
EnthermalPlus,SB60 Solargray 6mm / Air 11.49mm / Clear 4mm / Vacuum 0.25mm / LUMI 4mm,25.44,SolargrayÂ®  6mm,5289,SolarbanÂ® 60 S2,SGG PLANICLEAR 4mm,21011,,SGG ECLAZ II 4mm,20754,ECLAZ II S5,Air,0.3358,0.0591,16.91,0.1963,0.3309,0.0646,30.56,0.29,-2.76,42.82,-1.94,-1.83,0.0584,Yes,No,,
EnthermalPlus,SB60 Optigray 6mm / Air 11.69mm / Clear 4mm / Vacuum 0.25mm / C180 4mm,25.44,OptigrayÂ®  6mm,5265,SolarbanÂ® 60 S2,Float Glass - 4mm,2002,,4mm Clear,2192,LoE 180 S5,Air,0.3959,0.0697,14.34,0.2429,0.4444,0.0957,37.08,-1.35,-3.28,48.64,-2.49,-3.87,0.0522,Yes,No,,
EnthermalPlus,SB60 Optigray 6mm / Air 11.69mm / Clear 4mm / Vacuum 0.25mm / C270 4mm,25.44,OptigrayÂ®  6mm,5265,SolarbanÂ® 60 S2,Float Glass - 4mm,2002,,4mm Clear,2027,LoEÂ² 270 S5,Air,0.3029,0.0533,18.75,0.2246,0.3907,0.0915,36.25,-3.92,-0.26,43.74,-4.06,-0.6,0.0282,Yes,No,,
EnthermalPlus,SB60 Optigray 6mm / Air 11.69mm / Clear 4mm / Vacuum 0.25mm / C272 4mm,25.44,OptigrayÂ®  6mm,5265,SolarbanÂ® 60 S2,Float Glass - 4mm,2002,,4 mm Clear,2012,LoEÂ² 272 S5,Air,0.3237,0.057,17.54,0.2324,0.4034,0.0866,35.28,-1.71,-1.06,41.65,-2.08,-0.61,0.0348,Yes,No,,
EnthermalPlus,SB60 Optigray 6mm / Air 11.69mm / Clear 4mm / Vacuum 0.25mm / C366 4mm,25.44,OptigrayÂ®  6mm,5265,SolarbanÂ® 60 S2,Float Glass - 4mm,2002,,4mm Clear,2155,LoEÂ³ 366 S5,Air,0.2553,0.045,22.24,0.2071,0.3635,0.088,35.54,-0.84,-1.68,41.86,-2.05,-2.16,0.01,Yes,No,,
EnthermalPlus,SB60 Optigray 6mm / Air 11.59mm / Clear 4mm / Vacuum 0.25mm / SB60 4mm,25.44,OptigrayÂ®  6mm,5265,SolarbanÂ® 60 S2,Clear Float Glass,413,,Clear  4mm,5282,SolarbanÂ® 60 S5,Air,0.302,0.0532,18.8,0.2276,0.4034,0.0875,35.44,-2.01,-0.64,41.92,-2.58,-0.82,0.0385,Yes,No,,
EnthermalPlus,SB60 Optigray 6mm / Air 11.59mm / Clear 4mm / Vacuum 0.25mm / SB70 4mm,25.44,OptigrayÂ®  6mm,5265,SolarbanÂ® 60 S2,Clear Float Glass,413,,SolarbanÂ® 70 glass  4mm,5433,SolarbanÂ® 70 S5,Air,0.2488,0.0438,22.82,0.1938,0.3693,0.0938,36.7,-1.87,-3.11,45.48,-4.21,-3.2,0.0142,Yes,No,,
EnthermalPlus,SB60 Optigray 6mm / Air 11.49mm / Clear 4mm / Vacuum 0.25mm / LUMI 4mm,25.44,OptigrayÂ®  6mm,5265,SolarbanÂ® 60 S2,SGG PLANICLEAR 4mm,21011,,SGG ECLAZ II 4mm,20754,ECLAZ II S5,Air,0.3358,0.0591,16.91,0.2497,0.4685,0.0861,35.23,-0.82,-2.63,43.58,-2.18,-1.55,0.0772,Yes,No,,
EnthermalPlus,SB60 Solarblue 6mm / Air 11.69mm / Clear 4mm / Vacuum 0.25mm / C180 4mm,25.44,SolarblueÂ®  6mm,5364,SolarbanÂ® 60 S2,Float Glass - 4mm,2002,,4mm Clear,2192,LoE 180 S5,Air,0.3959,0.0697,14.34,0.2248,0.3961,0.0857,35.38,-1.76,-8.99,48.43,-2.63,-4.47,0.0503,Yes,No,,
EnthermalPlus,SB60 Solarblue 6mm / Air 11.69mm / Clear 4mm / Vacuum 0.25mm / C270 4mm,25.44,SolarblueÂ®  6mm,5364,SolarbanÂ® 60 S2,Float Glass - 4mm,2002,,4mm Clear,2027,LoEÂ² 270 S5,Air,0.3029,0.0533,18.75,0.208,0.3485,0.0825,34.66,-4.39,-5.32,43.56,-4.18,-1.15,0.0273,Yes,No,,
EnthermalPlus,SB60 Solarblue 6mm / Air 11.69mm / Clear 4mm / Vacuum 0.25mm / C272 4mm,25.44,SolarblueÂ®  6mm,5364,SolarbanÂ® 60 S2,Float Glass - 4mm,2002,,4 mm Clear,2012,LoEÂ² 272 S5,Air,0.3237,0.057,17.54,0.2153,0.3596,0.0782,33.75,-2.28,-5.94,41.44,-2.21,-1.25,0.0338,Yes,No,,
EnthermalPlus,SB60 Solarblue 6mm / Air 11.69mm / Clear 4mm / Vacuum 0.25mm / C366 4mm,25.44,SolarblueÂ®  6mm,5364,SolarbanÂ® 60 S2,Float Glass - 4mm,2002,,4mm Clear,2155,LoEÂ³ 366 S5,Air,0.2553,0.045,22.24,0.1917,0.3246,0.0792,33.97,-1.37,-6.75,41.69,-2.13,-2.66,0.0097,Yes,No,,
EnthermalPlus,SB60 Solarblue 6mm / Air 11.59mm / Clear 4mm / Vacuum 0.25mm / SB60 4mm,25.44,SolarblueÂ®  6mm,5364,SolarbanÂ® 60 S2,Clear Float Glass,413,,Clear  4mm,5282,SolarbanÂ® 60 S5,Air,0.302,0.0532,18.8,0.2108,0.3599,0.0789,33.89,-2.55,-5.56,41.72,-2.71,-1.44,0.0371,Yes,No,,
EnthermalPlus,SB60 Solarblue 6mm / Air 11.59mm / Clear 4mm / Vacuum 0.25mm / SB70 4mm,25.44,SolarblueÂ®  6mm,5364,SolarbanÂ® 60 S2,Clear Float Glass,413,,SolarbanÂ® 70 glass  4mm,5433,SolarbanÂ® 70 S5,Air,0.2488,0.0438,22.82,0.1792,0.3295,0.0843,35.06,-2.03,-8.59,45.32,-4.3,-3.64,0.0137,Yes,No,,
EnthermalPlus,SB60 Solarblue 6mm / Air 11.49mm / Clear 4mm / Vacuum 0.25mm / LUMI 4mm,25.44,SolarblueÂ®  6mm,5364,SolarbanÂ® 60 S2,SGG PLANICLEAR 4mm,21011,,SGG ECLAZ II 4mm,20754,ECLAZ II S5,Air,0.3358,0.0591,16.91,0.2309,0.4176,0.0778,33.72,-1.3,-7.64,43.31,-2.37,-2.35,0.0741,Yes,No,,
EnthermalPlus,SB60 Optiblue 6mm / Air 11.69mm / Clear 4mm / Vacuum 0.25mm / C180 4mm,25.44,OptiblueÂ® (SolarbanÂ® z50)  6mm,5424,SolarbanÂ® 60 S2,Float Glass - 4mm,2002,,4mm Clear,2192,LoE 180 S5,Air,0.3959,0.0697,14.34,0.2687,0.4523,0.0978,37.61,-0.5,-7.78,48.69,-2.49,-4.25,0.0669,Yes,No,,
EnthermalPlus,SB60 Optiblue 6mm / Air 11.69mm / Clear 4mm / Vacuum 0.25mm / C270 4mm,25.44,OptiblueÂ® (SolarbanÂ® z50)  6mm,5424,SolarbanÂ® 60 S2,Float Glass - 4mm,2002,,4mm Clear,2027,LoEÂ² 270 S5,Air,0.3029,0.0533,18.75,0.2445,0.3977,0.0936,36.75,-3.48,-3.94,43.79,-4.06,-0.96,0.0357,Yes,No,,
EnthermalPlus,SB60 Optiblue 6mm / Air 11.69mm / Clear 4mm / Vacuum 0.25mm / C272 4mm,25.44,OptiblueÂ® (SolarbanÂ® z50)  6mm,5424,SolarbanÂ® 60 S2,Float Glass - 4mm,2002,,4 mm Clear,2012,LoEÂ² 272 S5,Air,0.3237,0.057,17.54,0.254,0.4105,0.0883,35.72,-1.15,-4.71,41.71,-2.07,-1.04,0.0439,Yes,No,,
EnthermalPlus,SB60 Optiblue 6mm / Air 11.69mm / Clear 4mm / Vacuum 0.25mm / C366 4mm,25.44,OptiblueÂ® (SolarbanÂ® z50)  6mm,5424,SolarbanÂ® 60 S2,Float Glass - 4mm,2002,,4mm Clear,2155,LoEÂ³ 366 S5,Air,0.2553,0.045,22.24,0.2222,0.3701,0.0898,36.0,-0.1,-5.53,41.9,-2.07,-2.48,0.0128,Yes,No,,
EnthermalPlus,SB60 Optiblue 6mm / Air 11.59mm / Clear 4mm / Vacuum 0.25mm / SB60 4mm,25.44,OptiblueÂ® (SolarbanÂ® z50)  6mm,5424,SolarbanÂ® 60 S2,Clear Float Glass,413,,Clear  4mm,5282,SolarbanÂ® 60 S5,Air,0.302,0.0532,18.8,0.2483,0.4107,0.0892,35.89,-1.48,-4.26,41.98,-2.59,-1.23,0.049,Yes,No,,
EnthermalPlus,SB60 Optiblue 6mm / Air 11.59mm / Clear 4mm / Vacuum 0.25mm / SB70 4mm,25.44,OptiblueÂ® (SolarbanÂ® z50)  6mm,5424,SolarbanÂ® 60 S2,Clear Float Glass,413,,SolarbanÂ® 70 glass  4mm,5433,SolarbanÂ® 70 S5,Air,0.2488,0.0438,22.82,0.2069,0.3759,0.096,37.23,-0.87,-7.46,45.52,-4.22,-3.46,0.018,Yes,No,,
EnthermalPlus,SB60 Optiblue 6mm / Air 11.49mm / Clear 4mm / Vacuum 0.25mm / LUMI 4mm,25.44,OptiblueÂ® (SolarbanÂ® z50)  6mm,5424,SolarbanÂ® 60 S2,SGG PLANICLEAR 4mm,21011,,SGG ECLAZ II 4mm,20754,ECLAZ II S5,Air,0.3358,0.0591,16.91,0.2775,0.4769,0.0878,35.68,-0.1,-6.57,43.66,-2.17,-2.08,0.0998,Yes,No,,
EnthermalPlus,SB60 Starphire 6mm / Air 11.69mm / Clear 4mm / Vacuum 0.25mm / C180 4mm,25.44,StarphireÂ®  6mm,5349,SolarbanÂ® 60 S2,Float Glass - 4mm,2002,,4mm Clear,2192,LoE 180 S5,Air,0.3959,0.0697,14.34,0.3598,0.6445,0.153,46.1,-1.15,-4.54,49.87,-2.58,-3.47,0.0969,Yes,No,,
EnthermalPlus,SB60 Starphire 6mm / Air 11.69mm / Clear 4mm / Vacuum 0.25mm / C270 4mm,25.44,StarphireÂ®  6mm,5349,SolarbanÂ® 60 S2,Float Glass - 4mm,2002,,4mm Clear,2027,LoEÂ² 270 S5,Air,0.3029,0.0533,18.75,0.329,0.5663,0.1442,44.8,-5.23,-0.01,44.86,-4.16,-0.3,0.0502,Yes,No,,
EnthermalPlus,SB60 Starphire 6mm / Air 11.69mm / Clear 4mm / Vacuum 0.25mm / C272 4mm,25.44,StarphireÂ®  6mm,5349,SolarbanÂ® 60 S2,Float Glass - 4mm,2002,,4 mm Clear,2012,LoEÂ² 272 S5,Air,0.3237,0.057,17.54,0.3413,0.5847,0.1339,43.31,-1.77,-1.18,42.93,-2.19,-0.29,0.061,Yes,No,,
EnthermalPlus,SB60 Starphire 6mm / Air 11.69mm / Clear 4mm / Vacuum 0.25mm / C366 4mm,25.44,StarphireÂ®  6mm,5349,SolarbanÂ® 60 S2,Float Glass - 4mm,2002,,4mm Clear,2155,LoEÂ³ 366 S5,Air,0.2553,0.045,22.24,0.301,0.5267,0.1368,43.71,-0.35,-2.14,42.89,-2.33,-1.83,0.0181,Yes,No,,
EnthermalPlus,SB60 Starphire 6mm / Air 11.59mm / Clear 4mm / Vacuum 0.25mm / SB60 4mm,25.44,StarphireÂ®  6mm,5349,SolarbanÂ® 60 S2,Clear Float Glass,413,,Clear  4mm,5282,SolarbanÂ® 60 S5,Air,0.302,0.0532,18.8,0.334,0.5847,0.1357,43.55,-2.24,-0.56,43.19,-2.75,-0.48,0.0698,Yes,No,,
EnthermalPlus,SB60 Starphire 6mm / Air 11.59mm / Clear 4mm / Vacuum 0.25mm / SB70 4mm,25.44,StarphireÂ®  6mm,5349,SolarbanÂ® 60 S2,Clear Float Glass,413,,SolarbanÂ® 70 glass  4mm,5433,SolarbanÂ® 70 S5,Air,0.2488,0.0438,22.82,0.2806,0.5352,0.1489,45.48,-2.0,-4.27,46.42,-4.38,-2.8,0.0254,Yes,No,,
EnthermalPlus,SB60 Starphire 6mm / Air 11.49mm / Clear 4mm / Vacuum 0.25mm / LUMI 4mm,25.44,StarphireÂ®  6mm,5349,SolarbanÂ® 60 S2,SGG PLANICLEAR 4mm,21011,,SGG ECLAZ II 4mm,20754,ECLAZ II S5,Air,0.3358,0.0591,16.91,0.3738,0.6792,0.133,43.24,-0.4,-3.61,45.19,-2.26,-1.14,0.1495,Yes,No,,
EnthermalPlus,SB70 6mm / Air 11.69mm / Clear 4mm / Vacuum 0.25mm / C180 4mm,25.44,SolarbanÂ® 70 glass  6mm,5439,SolarbanÂ® 70 S2,Float Glass - 4mm,2002,,4mm Clear,2192,LoE 180 S5,Air,0.3938,0.0693,14.42,0.2338,0.5741,0.1668,47.95,-4.28,-5.06,51.65,-2.3,-6.93,0.0322,Yes,No,,
EnthermalPlus,SB70 6mm / Air 11.69mm / Clear 4mm / Vacuum 0.25mm / C270 4mm,25.44,SolarbanÂ® 70 glass  6mm,5439,SolarbanÂ® 70 S2,Float Glass - 4mm,2002,,4mm Clear,2027,LoEÂ² 270 S5,Air,0.3016,0.0531,18.83,0.2327,0.5047,0.1597,46.99,-7.19,-2.25,46.45,-4.18,-3.53,0.0165,Yes,No,,
EnthermalPlus,SB70 6mm / Air 11.69mm / Clear 4mm / Vacuum 0.25mm / C272 4mm,25.44,SolarbanÂ® 70 glass  6mm,5439,SolarbanÂ® 70 S2,Float Glass - 4mm,2002,,4 mm Clear,2012,LoEÂ² 272 S5,Air,0.3223,0.0568,17.62,0.2367,0.5206,0.1514,45.87,-4.61,-3.18,44.73,-2.0,-4.16,0.021,Yes,No,,
EnthermalPlus,SB70 6mm / Air 11.69mm / Clear 4mm / Vacuum 0.25mm / C366 4mm,25.44,SolarbanÂ® 70 glass  6mm,5439,SolarbanÂ® 70 S2,Float Glass - 4mm,2002,,4mm Clear,2155,LoEÂ³ 366 S5,Air,0.2544,0.0448,22.32,0.2281,0.4697,0.1535,46.14,-3.78,-3.72,44.35,-2.95,-4.32,0.0062,Yes,No,,
EnthermalPlus,SB70 6mm / Air 11.59mm / Clear 4mm / Vacuum 0.25mm / SB60 4mm,25.44,SolarbanÂ® 70 glass  6mm,5439,SolarbanÂ® 70 S2,Clear Float Glass,413,,Clear  4mm,5282,SolarbanÂ® 60 S5,Air,0.3008,0.053,18.88,0.2335,0.5208,0.153,46.06,-4.87,-2.74,44.98,-2.74,-4.11,0.0229,Yes,No,,
EnthermalPlus,SB70 6mm / Air 11.59mm / Clear 4mm / Vacuum 0.25mm / SB70 4mm,25.44,SolarbanÂ® 70 glass  6mm,5439,SolarbanÂ® 70 S2,Clear Float Glass,413,,SolarbanÂ® 70 glass  4mm,5433,SolarbanÂ® 70 S5,Air,0.248,0.0437,22.9,0.2177,0.4777,0.1632,47.46,-5.31,-4.86,47.75,-4.89,-4.99,0.0095,Yes,No,,
EnthermalPlus,SB70 6mm / Air 11.49mm / Clear 4mm / Vacuum 0.25mm / LUMI 4mm,25.44,SolarbanÂ® 70 glass  6mm,5439,SolarbanÂ® 70 S2,SGG PLANICLEAR 4mm,21011,,SGG ECLAZ II 4mm,20754,ECLAZ II S5,Air,0.3343,0.0589,16.98,0.2413,0.6044,0.1508,45.82,-3.57,-4.77,47.46,-1.77,-5.89,0.0484,Yes,No,,
EnthermalPlus,SB70 Solexia 6mm / Air 11.69mm / Clear 4mm / Vacuum 0.25mm / C180 4mm,25.44,SolexiaÂ®  6mm,5393,SolarbanÂ® 70 S2,Float Glass - 4mm,2002,,4mm Clear,2192,LoE 180 S5,Air,0.3938,0.0693,14.42,0.2012,0.5005,0.138,44.05,-8.37,-3.04,51.24,-2.53,-7.06,0.0185,Yes,No,,
EnthermalPlus,SB70 Solexia 6mm / Air 11.69mm / Clear 4mm / Vacuum 0.25mm / C270 4mm,25.44,SolexiaÂ®  6mm,5393,SolarbanÂ® 70 S2,Float Glass - 4mm,2002,,4mm Clear,2027,LoEÂ² 270 S5,Air,0.3016,0.0531,18.83,0.1987,0.4403,0.1328,43.25,-10.73,-0.69,46.08,-4.38,-3.64,0.0097,Yes,No,,
EnthermalPlus,SB70 Solexia 6mm / Air 11.69mm / Clear 4mm / Vacuum 0.25mm / C272 4mm,25.44,SolexiaÂ®  6mm,5393,SolarbanÂ® 70 S2,Float Glass - 4mm,2002,,4 mm Clear,2012,LoEÂ² 272 S5,Air,0.3223,0.0568,17.62,0.2025,0.4541,0.1261,42.24,-8.41,-1.51,44.31,-2.23,-4.29,0.0125,Yes,No,,
EnthermalPlus,SB70 Solexia 6mm / Air 11.69mm / Clear 4mm / Vacuum 0.25mm / C366 4mm,25.44,SolexiaÂ®  6mm,5393,SolarbanÂ® 70 S2,Float Glass - 4mm,2002,,4mm Clear,2155,LoEÂ³ 366 S5,Air,0.2544,0.0448,22.32,0.1948,0.4102,0.1276,42.46,-7.7,-1.97,44.01,-3.08,-4.43,0.0036,Yes,No,,
EnthermalPlus,SB70 Solexia 6mm / Air 11.59mm / Clear 4mm / Vacuum 0.25mm / SB60 4mm,25.44,SolexiaÂ®  6mm,5393,SolarbanÂ® 70 S2,Clear Float Glass,413,,Clear  4mm,5282,SolarbanÂ® 60 S5,Air,0.3008,0.053,18.88,0.1993,0.4544,0.1273,42.4,-8.6,-1.14,44.57,-2.94,-4.24,0.0133,Yes,No,,
EnthermalPlus,SB70 Solexia 6mm / Air 11.59mm / Clear 4mm / Vacuum 0.25mm / SB70 4mm,25.44,SolexiaÂ®  6mm,5393,SolarbanÂ® 70 S2,Clear Float Glass,413,,SolarbanÂ® 70 glass  4mm,5433,SolarbanÂ® 70 S5,Air,0.248,0.0437,22.9,0.1865,0.417,0.1354,43.64,-9.24,-2.78,47.44,-5.04,-5.12,0.0056,Yes,No,,
EnthermalPlus,SB70 Solexia 6mm / Air 11.49mm / Clear 4mm / Vacuum 0.25mm / LUMI 4mm,25.44,SolexiaÂ®  6mm,5393,SolarbanÂ® 70 S2,SGG PLANICLEAR 4mm,21011,,SGG ECLAZ II 4mm,20754,ECLAZ II S5,Air,0.3343,0.0589,16.98,0.2058,0.527,0.1255,42.19,-7.52,-2.86,46.94,-2.07,-6.05,0.0272,Yes,No,,
EnthermalPlus,SB70 Solarbronze 6mm / Air 11.69mm / Clear 4mm / Vacuum 0.25mm / C180 4mm,25.44,SolarbronzeÂ®  6mm,5377,SolarbanÂ® 70 S2,Float Glass - 4mm,2002,,4mm Clear,2192,LoE 180 S5,Air,0.3938,0.0693,14.42,0.1514,0.3436,0.0873,35.36,0.03,-0.48,50.5,-1.75,-7.32,0.0155,Yes,No,,
EnthermalPlus,SB70 Solarbronze 6mm / Air 11.69mm / Clear 4mm / Vacuum 0.25mm / C270 4mm,25.44,SolarbronzeÂ®  6mm,5377,SolarbanÂ® 70 S2,Float Glass - 4mm,2002,,4mm Clear,2027,LoEÂ² 270 S5,Air,0.3016,0.0531,18.83,0.1475,0.3021,0.0847,34.81,-1.43,0.78,45.41,-3.68,-3.84,0.0082,Yes,No,,
EnthermalPlus,SB70 Solarbronze 6mm / Air 11.69mm / Clear 4mm / Vacuum 0.25mm / C272 4mm,25.44,SolarbronzeÂ®  6mm,5377,SolarbanÂ® 70 S2,Float Glass - 4mm,2002,,4 mm Clear,2012,LoEÂ² 272 S5,Air,0.3223,0.0568,17.62,0.1505,0.3119,0.0819,34.25,-0.19,0.25,43.55,-1.43,-4.53,0.0105,Yes,No,,
EnthermalPlus,SB70 Solarbronze 6mm / Air 11.69mm / Clear 4mm / Vacuum 0.25mm / C366 4mm,25.44,SolarbronzeÂ®  6mm,5377,SolarbanÂ® 70 S2,Float Glass - 4mm,2002,,4mm Clear,2155,LoEÂ³ 366 S5,Air,0.2544,0.0448,22.32,0.1426,0.281,0.0828,34.43,0.17,0.05,43.38,-2.37,-4.65,0.0031,Yes,No,,
EnthermalPlus,SB70 Solarbronze 6mm / Air 11.59mm / Clear 4mm / Vacuum 0.25mm / SB60 4mm,25.44,SolarbronzeÂ®  6mm,5377,SolarbanÂ® 70 S2,Clear Float Glass,413,,Clear  4mm,5282,SolarbanÂ® 60 S5,Air,0.3008,0.053,18.88,0.1479,0.3118,0.0825,34.36,-0.35,0.5,43.82,-2.13,-4.49,0.0112,Yes,No,,
EnthermalPlus,SB70 Solarbronze 6mm / Air 11.59mm / Clear 4mm / Vacuum 0.25mm / SB70 4mm,25.44,SolarbronzeÂ®  6mm,5377,SolarbanÂ® 70 S2,Clear Float Glass,413,,SolarbanÂ® 70 glass  4mm,5433,SolarbanÂ® 70 S5,Air,0.248,0.0437,22.9,0.1361,0.2858,0.086,35.09,-0.57,-0.49,46.86,-4.42,-5.36,0.0047,Yes,No,,
EnthermalPlus,SB70 Solarbronze 6mm / Air 11.49mm / Clear 4mm / Vacuum 0.25mm / LUMI 4mm,25.44,SolarbronzeÂ®  6mm,5377,SolarbanÂ® 70 S2,SGG PLANICLEAR 4mm,21011,,SGG ECLAZ II 4mm,20754,ECLAZ II S5,Air,0.3343,0.0589,16.98,0.154,0.362,0.0816,34.22,0.31,-0.52,46.0,-1.08,-6.35,0.0227,Yes,No,,
EnthermalPlus,SB70 Solargray 6mm / Air 11.69mm / Clear 4mm / Vacuum 0.25mm / C180 4mm,25.44,SolargrayÂ®  6mm,5373,SolarbanÂ® 70 S2,Float Glass - 4mm,2002,,4mm Clear,2192,LoE 180 S5,Air,0.3938,0.0693,14.42,0.1336,0.2872,0.0744,32.82,-0.35,-4.05,50.32,-1.82,-7.6,0.0149,Yes,No,,
EnthermalPlus,SB70 Solargray 6mm / Air 11.69mm / Clear 4mm / Vacuum 0.25mm / C270 4mm,25.44,SolargrayÂ®  6mm,5373,SolarbanÂ® 70 S2,Float Glass - 4mm,2002,,4mm Clear,2027,LoEÂ² 270 S5,Air,0.3016,0.0531,18.83,0.1293,0.2526,0.0726,32.4,-1.6,-2.64,45.24,-3.75,-4.1,0.0079,Yes,No,,
EnthermalPlus,SB70 Solargray 6mm / Air 11.69mm / Clear 4mm / Vacuum 0.25mm / C272 4mm,25.44,SolargrayÂ®  6mm,5373,SolarbanÂ® 70 S2,Float Glass - 4mm,2002,,4 mm Clear,2012,LoEÂ² 272 S5,Air,0.3223,0.0568,17.62,0.1322,0.2606,0.0706,31.94,-0.56,-3.04,43.36,-1.5,-4.82,0.0102,Yes,No,,
EnthermalPlus,SB70 Solargray 6mm / Air 11.69mm / Clear 4mm / Vacuum 0.25mm / C366 4mm,25.44,SolargrayÂ®  6mm,5373,SolarbanÂ® 70 S2,Float Glass - 4mm,2002,,4mm Clear,2155,LoEÂ³ 366 S5,Air,0.2544,0.0448,22.32,0.1245,0.2351,0.0712,32.07,-0.22,-3.3,43.23,-2.41,-4.88,0.003,Yes,No,,
EnthermalPlus,SB70 Solargray 6mm / Air 11.59mm / Clear 4mm / Vacuum 0.25mm / SB60 4mm,25.44,SolargrayÂ®  6mm,5373,SolarbanÂ® 70 S2,Clear Float Glass,413,,Clear  4mm,5282,SolarbanÂ® 60 S5,Air,0.3008,0.053,18.88,0.1297,0.2607,0.071,32.02,-0.69,-2.83,43.63,-2.19,-4.78,0.0108,Yes,No,,
EnthermalPlus,SB70 Solargray 6mm / Air 11.59mm / Clear 4mm / Vacuum 0.25mm / SB70 4mm,25.44,SolargrayÂ®  6mm,5373,SolarbanÂ® 70 S2,Clear Float Glass,413,,SolarbanÂ® 70 glass  4mm,5433,SolarbanÂ® 70 S5,Air,0.248,0.0437,22.9,0.1187,0.239,0.0736,32.62,-0.72,-3.96,46.71,-4.47,-5.58,0.0045,Yes,No,,
EnthermalPlus,SB70 Solargray 6mm / Air 11.49mm / Clear 4mm / Vacuum 0.25mm / LUMI 4mm,25.44,SolargrayÂ®  6mm,5373,SolarbanÂ® 70 S2,SGG PLANICLEAR 4mm,21011,,SGG ECLAZ II 4mm,20754,ECLAZ II S5,Air,0.3343,0.0589,16.98,0.1353,0.3025,0.0704,31.92,-0.1,-3.77,45.76,-1.17,-6.71,0.0218,Yes,No,,
EnthermalPlus,SB70 Optigray 6mm / Air 11.69mm / Clear 4mm / Vacuum 0.25mm / C180 4mm,25.44,OptigrayÂ®  6mm,5390,SolarbanÂ® 70 S2,Float Glass - 4mm,2002,,4mm Clear,2192,LoE 180 S5,Air,0.3938,0.0693,14.42,0.1744,0.4069,0.1055,38.86,-2.67,-3.99,50.77,-2.02,-7.34,0.0196,Yes,No,,
EnthermalPlus,SB70 Optigray 6mm / Air 11.69mm / Clear 4mm / Vacuum 0.25mm / C270 4mm,25.44,OptigrayÂ®  6mm,5390,SolarbanÂ® 70 S2,Float Glass - 4mm,2002,,4mm Clear,2027,LoEÂ² 270 S5,Air,0.3016,0.0531,18.83,0.1711,0.3579,0.102,38.21,-4.59,-2.02,45.65,-3.92,-3.88,0.0103,Yes,No,,
EnthermalPlus,SB70 Optigray 6mm / Air 11.69mm / Clear 4mm / Vacuum 0.25mm / C272 4mm,25.44,OptigrayÂ®  6mm,5390,SolarbanÂ® 70 S2,Float Glass - 4mm,2002,,4 mm Clear,2012,LoEÂ² 272 S5,Air,0.3223,0.0568,17.62,0.1745,0.3692,0.0978,37.45,-2.87,-2.66,43.83,-1.7,-4.57,0.0133,Yes,No,,
EnthermalPlus,SB70 Optigray 6mm / Air 11.69mm / Clear 4mm / Vacuum 0.25mm / C366 4mm,25.44,OptigrayÂ®  6mm,5390,SolarbanÂ® 70 S2,Float Glass - 4mm,2002,,4mm Clear,2155,LoEÂ³ 366 S5,Air,0.2544,0.0448,22.32,0.1665,0.3332,0.0989,37.65,-2.33,-3.03,43.61,-2.61,-4.67,0.0039,Yes,No,,
EnthermalPlus,SB70 Optigray 6mm / Air 11.59mm / Clear 4mm / Vacuum 0.25mm / SB60 4mm,25.44,OptigrayÂ®  6mm,5390,SolarbanÂ® 70 S2,Clear Float Glass,413,,Clear  4mm,5282,SolarbanÂ® 60 S5,Air,0.3008,0.053,18.88,0.1716,0.3694,0.0986,37.58,-3.05,-2.35,44.09,-2.41,-4.52,0.0141,Yes,No,,
EnthermalPlus,SB70 Optigray 6mm / Air 11.59mm / Clear 4mm / Vacuum 0.25mm / SB70 4mm,25.44,OptigrayÂ®  6mm,5390,SolarbanÂ® 70 S2,Clear Float Glass,413,,SolarbanÂ® 70 glass  4mm,5433,SolarbanÂ® 70 S5,Air,0.248,0.0437,22.9,0.159,0.3388,0.1038,38.54,-3.32,-3.85,47.07,-4.64,-5.36,0.0059,Yes,No,,
EnthermalPlus,SB70 Optigray 6mm / Air 11.49mm / Clear 4mm / Vacuum 0.25mm / LUMI 4mm,25.44,OptigrayÂ®  6mm,5390,SolarbanÂ® 70 S2,SGG PLANICLEAR 4mm,21011,,SGG ECLAZ II 4mm,20754,ECLAZ II S5,Air,0.3343,0.0589,16.98,0.178,0.4286,0.0974,37.42,-2.17,-3.75,46.34,-1.42,-6.39,0.0288,Yes,No,,
EnthermalPlus,SB70 Solarblue 6mm / Air 11.69mm / Clear 4mm / Vacuum 0.25mm / C180 4mm,25.44,SolarblueÂ®  6mm,5396,SolarbanÂ® 70 S2,Float Glass - 4mm,2002,,4mm Clear,2192,LoE 180 S5,Air,0.3938,0.0693,14.42,0.1625,0.3629,0.0941,37.04,-2.88,-10.16,50.61,-2.11,-7.79,0.0189,Yes,No,,
EnthermalPlus,SB70 Solarblue 6mm / Air 11.69mm / Clear 4mm / Vacuum 0.25mm / C270 4mm,25.44,SolarblueÂ®  6mm,5396,SolarbanÂ® 70 S2,Float Glass - 4mm,2002,,4mm Clear,2027,LoEÂ² 270 S5,Air,0.3016,0.0531,18.83,0.1592,0.3193,0.0913,36.48,-4.8,-7.74,45.51,-4.01,-4.29,0.01,Yes,No,,
EnthermalPlus,SB70 Solarblue 6mm / Air 11.69mm / Clear 4mm / Vacuum 0.25mm / C272 4mm,25.44,SolarblueÂ®  6mm,5396,SolarbanÂ® 70 S2,Float Glass - 4mm,2002,,4 mm Clear,2012,LoEÂ² 272 S5,Air,0.3223,0.0568,17.62,0.1625,0.3293,0.0877,35.77,-3.15,-8.25,43.66,-1.8,-5.03,0.0129,Yes,No,,
EnthermalPlus,SB70 Solarblue 6mm / Air 11.69mm / Clear 4mm / Vacuum 0.25mm / C366 4mm,25.44,SolarblueÂ®  6mm,5396,SolarbanÂ® 70 S2,Float Glass - 4mm,2002,,4mm Clear,2155,LoEÂ³ 366 S5,Air,0.2544,0.0448,22.32,0.1546,0.2976,0.0886,35.93,-2.59,-8.75,43.48,-2.67,-5.04,0.0037,Yes,No,,
EnthermalPlus,SB70 Solarblue 6mm / Air 11.59mm / Clear 4mm / Vacuum 0.25mm / SB60 4mm,25.44,SolarblueÂ®  6mm,5396,SolarbanÂ® 70 S2,Clear Float Glass,413,,Clear  4mm,5282,SolarbanÂ® 60 S5,Air,0.3008,0.053,18.88,0.1597,0.3295,0.0884,35.88,-3.33,-7.97,43.93,-2.5,-4.98,0.0137,Yes,No,,
EnthermalPlus,SB70 Solarblue 6mm / Air 11.59mm / Clear 4mm / Vacuum 0.25mm / SB70 4mm,25.44,SolarblueÂ®  6mm,5396,SolarbanÂ® 70 S2,Clear Float Glass,413,,SolarbanÂ® 70 glass  4mm,5433,SolarbanÂ® 70 S5,Air,0.248,0.0437,22.9,0.1475,0.3023,0.0928,36.78,-3.29,-9.85,46.94,-4.71,-5.7,0.0057,Yes,No,,
EnthermalPlus,SB70 Solarblue 6mm / Air 11.49mm / Clear 4mm / Vacuum 0.25mm / LUMI 4mm,25.44,SolarblueÂ®  6mm,5396,SolarbanÂ® 70 S2,SGG PLANICLEAR 4mm,21011,,SGG ECLAZ II 4mm,20754,ECLAZ II S5,Air,0.3343,0.0589,16.98,0.1656,0.3822,0.0874,35.75,-2.41,-9.42,46.14,-1.54,-6.97,0.0277,Yes,No,,
EnthermalPlus,SB70 Optiblue 6mm / Air 11.69mm / Clear 4mm / Vacuum 0.25mm / C180 4mm,25.44,OptiblueÂ® (SolarbanÂ® z75)  6mm,5428,SolarbanÂ® 70 S2,Float Glass - 4mm,2002,,4mm Clear,2192,LoE 180 S5,Air,0.3938,0.0693,14.42,0.1815,0.4141,0.1084,39.51,-1.49,-8.91,50.82,-2.03,-7.61,0.0251,Yes,No,,
EnthermalPlus,SB70 Optiblue 6mm / Air 11.69mm / Clear 4mm / Vacuum 0.25mm / C270 4mm,25.44,OptiblueÂ® (SolarbanÂ® z75)  6mm,5428,SolarbanÂ® 70 S2,Float Glass - 4mm,2002,,4mm Clear,2027,LoEÂ² 270 S5,Air,0.3016,0.0531,18.83,0.1789,0.3642,0.1048,38.83,-3.67,-6.41,45.69,-3.94,-4.13,0.0131,Yes,No,,
EnthermalPlus,SB70 Optiblue 6mm / Air 11.69mm / Clear 4mm / Vacuum 0.25mm / C272 4mm,25.44,OptiblueÂ® (SolarbanÂ® z75)  6mm,5428,SolarbanÂ® 70 S2,Float Glass - 4mm,2002,,4 mm Clear,2012,LoEÂ² 272 S5,Air,0.3223,0.0568,17.62,0.1823,0.3757,0.1003,38.04,-1.85,-7.04,43.87,-1.72,-4.84,0.0167,Yes,No,,
EnthermalPlus,SB70 Optiblue 6mm / Air 11.69mm / Clear 4mm / Vacuum 0.25mm / C366 4mm,25.44,OptiblueÂ® (SolarbanÂ® z75)  6mm,5428,SolarbanÂ® 70 S2,Float Glass - 4mm,2002,,4mm Clear,2155,LoEÂ³ 366 S5,Air,0.2544,0.0448,22.32,0.174,0.3391,0.1015,38.24,-1.23,-7.53,43.65,-2.63,-4.89,0.0049,Yes,No,,
EnthermalPlus,SB70 Optiblue 6mm / Air 11.59mm / Clear 4mm / Vacuum 0.25mm / SB60 4mm,25.44,OptiblueÂ® (SolarbanÂ® z75)  6mm,5428,SolarbanÂ® 70 S2,Clear Float Glass,413,,Clear  4mm,5282,SolarbanÂ® 60 S5,Air,0.3008,0.053,18.88,0.1795,0.3759,0.1012,38.17,-2.06,-6.71,44.14,-2.43,-4.79,0.018,Yes,No,,
EnthermalPlus,SB70 Optiblue 6mm / Air 11.59mm / Clear 4mm / Vacuum 0.25mm / SB70 4mm,25.44,OptiblueÂ® (SolarbanÂ® z75)  6mm,5428,SolarbanÂ® 70 S2,Clear Float Glass,413,,SolarbanÂ® 70 glass  4mm,5433,SolarbanÂ® 70 S5,Air,0.248,0.0437,22.9,0.1658,0.3447,0.1067,39.18,-2.05,-8.67,47.1,-4.66,-5.55,0.0075,Yes,No,,
EnthermalPlus,SB70 Optiblue 6mm / Air 11.49mm / Clear 4mm / Vacuum 0.25mm / LUMI 4mm,25.44,OptiblueÂ® (SolarbanÂ® z75)  6mm,5428,SolarbanÂ® 70 S2,SGG PLANICLEAR 4mm,21011,,SGG ECLAZ II 4mm,20754,ECLAZ II S5,Air,0.3343,0.0589,16.98,0.1862,0.4361,0.1,38.01,-1.04,-8.31,46.4,-1.44,-6.73,0.0371,Yes,No,,
EnthermalPlus,SB72 Starphire 6mm / Air 11.69mm / Clear 4mm / Vacuum 0.25mm / C180 4mm,25.44,StarphireÂ®  6mm,5435,SolarbanÂ® 72 S2,Float Glass - 4mm,2002,,4mm Clear,2192,LoE 180 S5,Air,0.3937,0.0693,14.42,0.2426,0.5914,0.1705,48.38,-2.24,-5.47,51.68,-2.17,-6.93,0.039,Yes,No,,
EnthermalPlus,SB72 Starphire 6mm / Air 11.69mm / Clear 4mm / Vacuum 0.25mm / C270 4mm,25.44,StarphireÂ®  6mm,5435,SolarbanÂ® 72 S2,Float Glass - 4mm,2002,,4mm Clear,2027,LoEÂ² 270 S5,Air,0.3016,0.0531,18.83,0.2424,0.5198,0.1628,47.36,-5.39,-2.32,46.47,-4.09,-3.56,0.0196,Yes,No,,
EnthermalPlus,SB72 Starphire 6mm / Air 11.69mm / Clear 4mm / Vacuum 0.25mm / C272 4mm,25.44,StarphireÂ®  6mm,5435,SolarbanÂ® 72 S2,Float Glass - 4mm,2002,,4 mm Clear,2012,LoEÂ² 272 S5,Air,0.3223,0.0568,17.62,0.2463,0.5363,0.1542,46.2,-2.72,-3.23,44.75,-1.89,-4.17,0.0249,Yes,No,,
EnthermalPlus,SB72 Starphire 6mm / Air 11.69mm / Clear 4mm / Vacuum 0.25mm / C366 4mm,25.44,StarphireÂ®  6mm,5435,SolarbanÂ® 72 S2,Float Glass - 4mm,2002,,4mm Clear,2155,LoEÂ³ 366 S5,Air,0.2544,0.0448,22.32,0.2377,0.4836,0.1565,46.49,-1.84,-3.85,44.36,-2.89,-4.38,0.0075,Yes,No,,
EnthermalPlus,SB72 Starphire 6mm / Air 11.59mm / Clear 4mm / Vacuum 0.25mm / SB60 4mm,25.44,StarphireÂ®  6mm,5435,SolarbanÂ® 72 S2,Clear Float Glass,413,,Clear  4mm,5282,SolarbanÂ® 60 S5,Air,0.3008,0.053,18.88,0.2431,0.5364,0.1558,46.4,-3.02,-2.77,45.0,-2.63,-4.13,0.0275,Yes,No,,
EnthermalPlus,SB72 Starphire 6mm / Air 11.59mm / Clear 4mm / Vacuum 0.25mm / SB70 4mm,25.44,StarphireÂ®  6mm,5435,SolarbanÂ® 72 S2,Clear Float Glass,413,,SolarbanÂ® 70 glass  4mm,5433,SolarbanÂ® 70 S5,Air,0.248,0.0437,22.9,0.2266,0.4919,0.1666,47.86,-3.31,-5.25,47.76,-4.85,-5.03,0.0115,Yes,No,,
EnthermalPlus,SB72 Starphire 6mm / Air 11.49mm / Clear 4mm / Vacuum 0.25mm / LUMI 4mm,25.44,StarphireÂ®  6mm,5435,SolarbanÂ® 72 S2,SGG PLANICLEAR 4mm,21011,,SGG ECLAZ II 4mm,20754,ECLAZ II S5,Air,0.3343,0.0589,16.98,0.2513,0.6227,0.1535,46.16,-1.62,-4.97,47.49,-1.6,-5.89,0.0598,Yes,No,,
EnthermalPlus,LUMI 6mm / Air 11.35mm / Clear 4mm / Vacuum 0.25mm / C180 4mm,25.4,SGG ECLAZ II 6mm,20756,ECLAZ II S2,Float Glass - 4mm,2002,,4mm Clear,2192,LoE 180 S5,Air,0.3989,0.0702,14.24,0.5292,0.719,0.1665,48.03,-1.66,-5.9,49.54,-1.36,-6.27,0.1797,Yes,Yes,0.534312,0.418540
EnthermalPlus,LUMI 6mm / Air 11.35mm / Clear 4mm / Vacuum 0.25mm / C270 4mm,25.4,SGG ECLAZ II 6mm,20756,ECLAZ II S2,Float Glass - 4mm,2002,,4mm Clear,2027,LoEÂ² 270 S5,Air,0.3047,0.0537,18.64,0.4128,0.6317,0.1555,46.51,-6.53,-0.46,44.56,-3.04,-2.89,0.0886,Yes,Yes,0.417112,0.316138
EnthermalPlus,LUMI 6mm / Air 11.35mm / Clear 4mm / Vacuum 0.25mm / C272 4mm,25.4,SGG ECLAZ II 6mm,20756,ECLAZ II S2,Float Glass - 4mm,2002,,4 mm Clear,2012,LoEÂ² 272 S5,Air,0.3258,0.0574,17.43,0.4392,0.6523,0.1427,44.73,-2.43,-1.84,42.58,-0.89,-3.28,0.1065,Yes,Yes,0.443751,0.339143
EnthermalPlus,LUMI 6mm / Air 11.35mm / Clear 4mm / Vacuum 0.25mm / C366 4mm,25.4,SGG ECLAZ II 6mm,20756,ECLAZ II S2,Float Glass - 4mm,2002,,4mm Clear,2155,LoEÂ³ 366 S5,Air,0.2566,0.0452,22.12,0.3604,0.5875,0.1463,45.21,-0.62,-3.02,42.61,-1.29,-4.11,0.0326,Yes,Yes,0.363990,0.263407
EnthermalPlus,LUMI 6mm / Air 11.25mm / Clear 4mm / Vacuum 0.25mm / SB60 4mm,25.41,SGG ECLAZ II 6mm,20756,ECLAZ II S2,Clear Float Glass,413,,Clear  4mm,5282,SolarbanÂ® 60 S5,Air,0.3038,0.0535,18.69,0.4248,0.6524,0.1449,45.01,-3.0,-1.11,42.85,-1.48,-3.39,0.1265,Yes,Yes,0.429443,0.315234
EnthermalPlus,LUMI 6mm / Air 11.25mm / Clear 4mm / Vacuum 0.25mm / SB70 4mm,25.41,SGG ECLAZ II 6mm,20756,ECLAZ II S2,Clear Float Glass,413,,SolarbanÂ® 70 glass  4mm,5433,SolarbanÂ® 70 S5,Air,0.2501,0.044,22.71,0.334,0.5969,0.1615,47.32,-2.49,-5.57,46.16,-3.45,-4.8,0.0462,Yes,Yes,0.338228,0.256219
EnthermalPlus,LUMI 6mm / Air 11.15mm / Clear 4mm / Vacuum 0.25mm / LUMI 4mm,25.4,SGG ECLAZ II 6mm,20756,ECLAZ II S2,SGG PLANICLEAR 4mm,21011,,SGG ECLAZ II 4mm,20754,ECLAZ II S5,Air,0.338,0.0595,16.8,0.5425,0.7579,0.1415,44.65,-0.8,-4.76,44.76,-0.68,-4.87,0.2833,Yes,Yes,0.546782,0.352392
EnthermalPlus,ZEN 6mm / Air 11.35mm / Clear 4mm / Vacuum 0.25mm / C180 4mm,25.4,SGG ECLAZ ONE II 6mm,20764,ECLAZ ONE II S2,Float Glass - 4mm,2002,,4mm Clear,2192,LoE 180 S5,Air,0.3962,0.0698,14.33,0.4459,0.6821,0.222,54.53,-1.6,-7.97,53.16,-1.64,-7.77,0.1672,Yes,Yes,0.450604,0.415305
EnthermalPlus,ZEN 6mm / Air 11.35mm / Clear 4mm / Vacuum 0.25mm / C270 4mm,25.4,SGG ECLAZ ONE II 6mm,20764,ECLAZ ONE II S2,Float Glass - 4mm,2002,,4mm Clear,2027,LoEÂ² 270 S5,Air,0.3031,0.0534,18.73,0.3741,0.599,0.2121,53.41,-5.04,-4.47,47.83,-3.4,-4.46,0.0835,Yes,Yes,0.377672,0.314275
