Repository: Ranojoyd80/enthermal-configurator

File: Data_Pipeline/1_Source_CSVs/IG_Config_EnthermalPlus_Inboard_Dataset_12-04-26.csv (part 23 of 34)
Product Type,Comment,Total Thickness (mm),Outer Lite (Name_Thickness mm),Outer Lite NFRC ID,Outer Lite Low-E,Middle Lite (Name_Thickness mm),Middle Lite NFRC ID,Middle Lite Low-E,Inner Lite (Name_Thickness mm),Inner Lite NFRC ID,Inner Lite Low-E,Gas Fill,U-value NFRC (W/mÂ²K),U-value NFRC (BTU/hrftF),R-value NFRC,SHGC,Tvis (Visible Transmittance),Exterior Visible Reflectance,Exterior Reflected Color L*,Exterior Reflected Color a*,Exterior Reflected Color b*,Interior Reflected Color L*,Interior Reflected Color a*,Interior Reflected Color b*,T-UV,NFRC,CEN,g-factor,U-value CEN (W/m²K)
EnthermalPlus,ZEN 6mm / Air 11.35mm / Clear 4mm / Vacuum 0.25mm / C272 4mm,25.4,SGG ECLAZ ONE II 6mm,20764,ECLAZ ONE II S2,Float Glass - 4mm,2002,,4 mm Clear,2012,LoEÂ² 272 S5,Air,0.324,0.0571,17.53,0.3936,0.618,0.2006,52.14,-2.08,-5.58,46.26,-1.26,-5.03,0.0998,Yes,Yes,0.397414,0.337005
EnthermalPlus,ZEN 6mm / Air 11.35mm / Clear 4mm / Vacuum 0.25mm / C366 4mm,25.4,SGG ECLAZ ONE II 6mm,20764,ECLAZ ONE II S2,Float Glass - 4mm,2002,,4mm Clear,2155,LoEÂ³ 366 S5,Air,0.2555,0.045,22.22,0.3325,0.5567,0.2038,52.48,-0.86,-6.29,45.65,-2.11,-5.37,0.0304,Yes,Yes,0.335445,0.262101
EnthermalPlus,ZEN 6mm / Air 11.25mm / Clear 4mm / Vacuum 0.25mm / SB60 4mm,25.41,SGG ECLAZ ONE II 6mm,20764,ECLAZ ONE II S2,Clear Float Glass,413,,Clear  4mm,5282,SolarbanÂ® 60 S5,Air,0.3023,0.0532,18.78,0.382,0.6181,0.2026,52.34,-2.48,-5.06,46.51,-2.02,-5.02,0.1185,Yes,Yes,0.385897,0.313410
EnthermalPlus,ZEN 6mm / Air 11.25mm / Clear 4mm / Vacuum 0.25mm / SB70 4mm,25.41,SGG ECLAZ ONE II 6mm,20764,ECLAZ ONE II S2,Clear Float Glass,413,,SolarbanÂ® 70 glass  4mm,5433,SolarbanÂ® 70 S5,Air,0.249,0.0439,22.8,0.3089,0.5663,0.2174,54.0,-2.28,-7.83,48.95,-4.03,-5.64,0.0424,Yes,Yes,0.312415,0.255001
EnthermalPlus,ZEN 6mm / Air 11.15mm / Clear 4mm / Vacuum 0.25mm / LUMI 4mm,25.4,SGG ECLAZ ONE II 6mm,20764,ECLAZ ONE II S2,SGG PLANICLEAR 4mm,21011,,SGG ECLAZ II 4mm,20754,ECLAZ II S5,Air,0.3362,0.0592,16.89,0.4609,0.7179,0.1996,52.08,-0.94,-7.48,49.35,-1.0,-6.95,0.2624,Yes,Yes,0.464877,0.350161
EnthermalPlus,SKN183 6mm / Air 11.35mm / Clear 4mm / Vacuum 0.25mm / C180 4mm,25.4,SGG COOL-LITE SKN 183 II 6mm,20896,COOL-LITE SKN 183 II S2,Float Glass - 4mm,2002,,4mm Clear,2192,LoE 180 S5,Air,0.3957,0.0697,14.35,0.3154,0.6507,0.1639,47.7,-2.12,-9.15,50.83,-3.12,-6.33,0.1239,Yes,Yes,0.324763,0.414593
EnthermalPlus,SKN183 6mm / Air 11.35mm / Clear 4mm / Vacuum 0.25mm / C270 4mm,25.4,SGG COOL-LITE SKN 183 II 6mm,20896,COOL-LITE SKN 183 II S2,Float Glass - 4mm,2002,,4mm Clear,2027,LoEÂ² 270 S5,Air,0.3028,0.0533,18.75,0.3026,0.5719,0.1547,46.43,-6.1,-5.26,45.74,-4.66,-2.98,0.062,Yes,Yes,0.309179,0.313864
EnthermalPlus,SKN183 6mm / Air 11.35mm / Clear 4mm / Vacuum 0.25mm / C272 4mm,25.4,SGG COOL-LITE SKN 183 II 6mm,20896,COOL-LITE SKN 183 II S2,Float Glass - 4mm,2002,,4 mm Clear,2012,LoEÂ² 272 S5,Air,0.3236,0.057,17.55,0.3104,0.5902,0.1442,44.97,-2.73,-6.48,43.91,-2.7,-3.42,0.0757,Yes,Yes,0.317458,0.336534
EnthermalPlus,SKN183 6mm / Air 11.35mm / Clear 4mm / Vacuum 0.25mm / C366 4mm,25.4,SGG COOL-LITE SKN 183 II 6mm,20896,COOL-LITE SKN 183 II S2,Float Glass - 4mm,2002,,4mm Clear,2155,LoEÂ³ 366 S5,Air,0.2553,0.045,22.24,0.286,0.5319,0.147,45.35,-1.44,-7.28,43.72,-2.95,-4.03,0.0229,Yes,Yes,0.291219,0.261812
EnthermalPlus,SKN183 6mm / Air 11.25mm / Clear 4mm / Vacuum 0.25mm / SB60 4mm,25.41,SGG COOL-LITE SKN 183 II 6mm,20896,COOL-LITE SKN 183 II S2,Clear Float Glass,413,,Clear  4mm,5282,SolarbanÂ® 60 S5,Air,0.3019,0.0532,18.81,0.3055,0.5903,0.1461,45.2,-3.14,-5.89,44.17,-3.34,-3.47,0.0878,Yes,Yes,0.312237,0.313009
EnthermalPlus,SKN183 6mm / Air 11.25mm / Clear 4mm / Vacuum 0.25mm / SB70 4mm,25.41,SGG COOL-LITE SKN 183 II 6mm,20896,COOL-LITE SKN 183 II S2,Clear Float Glass,413,,SolarbanÂ® 70 glass  4mm,5433,SolarbanÂ® 70 S5,Air,0.2488,0.0438,22.82,0.2689,0.5408,0.1594,47.07,-3.13,-8.95,47.17,-4.93,-4.67,0.0329,Yes,Yes,0.274405,0.254732
EnthermalPlus,SKN183 6mm / Air 11.15mm / Clear 4mm / Vacuum 0.25mm / LUMI 4mm,25.4,SGG COOL-LITE SKN 183 II 6mm,20896,COOL-LITE SKN 183 II S2,SGG PLANICLEAR 4mm,21011,,SGG ECLAZ II 4mm,20754,ECLAZ II S5,Air,0.3358,0.0591,16.91,0.3268,0.6855,0.1433,44.91,-1.36,-8.63,46.42,-2.91,-5.04,0.192,Yes,Yes,0.334783,0.349670
EnthermalPlus,XTREME 6mm / Air 11.35mm / Clear 4mm / Vacuum 0.25mm / C180 4mm,25.4,SGG COOL-LITE XTREME 61-29 II 6mm,20980,COOL-LITE XTREME 61-29 II S2,Float Glass - 4mm,2002,,4mm Clear,2192,LoE 180 S5,Air,0.3959,0.0697,14.34,0.2188,0.5331,0.1395,44.38,-2.85,-7.86,52.57,-5.66,-3.6,0.1024,Yes,Yes,0.232822,0.414937
EnthermalPlus,XTREME 6mm / Air 11.35mm / Clear 4mm / Vacuum 0.25mm / C270 4mm,25.4,SGG COOL-LITE XTREME 61-29 II 6mm,20980,COOL-LITE XTREME 61-29 II S2,Float Glass - 4mm,2002,,4mm Clear,2027,LoEÂ² 270 S5,Air,0.303,0.0534,18.74,0.2197,0.4688,0.1333,43.42,-6.04,-4.49,47.28,-7.29,-0.62,0.0523,Yes,Yes,0.229711,0.314062
EnthermalPlus,XTREME 6mm / Air 11.35mm / Clear 4mm / Vacuum 0.25mm / C272 4mm,25.4,SGG COOL-LITE XTREME 61-29 II 6mm,20980,COOL-LITE XTREME 61-29 II S2,Float Glass - 4mm,2002,,4 mm Clear,2012,LoEÂ² 272 S5,Air,0.3238,0.057,17.54,0.2226,0.4833,0.1261,42.31,-3.39,-5.33,45.64,-5.51,-0.66,0.0639,Yes,Yes,0.233492,0.336762
EnthermalPlus,XTREME 6mm / Air 11.35mm / Clear 4mm / Vacuum 0.25mm / C366 4mm,25.4,SGG COOL-LITE XTREME 61-29 II 6mm,20980,COOL-LITE XTREME 61-29 II S2,Float Glass - 4mm,2002,,4mm Clear,2155,LoEÂ³ 366 S5,Air,0.2554,0.045,22.23,0.2158,0.4362,0.1278,42.56,-2.5,-6.09,45.11,-5.83,-2.02,0.0191,Yes,Yes,0.223757,0.261952
EnthermalPlus,XTREME 6mm / Air 11.25mm / Clear 4mm / Vacuum 0.25mm / SB60 4mm,25.41,SGG COOL-LITE XTREME 61-29 II 6mm,20980,COOL-LITE XTREME 61-29 II S2,Clear Float Glass,413,,Clear  4mm,5282,SolarbanÂ® 60 S5,Air,0.3021,0.0532,18.8,0.2198,0.4835,0.1274,42.48,-3.66,-4.88,45.91,-6.23,-0.77,0.0733,Yes,Yes,0.229943,0.313202
EnthermalPlus,XTREME 6mm / Air 11.25mm / Clear 4mm / Vacuum 0.25mm / SB70 4mm,25.41,SGG COOL-LITE XTREME 61-29 II 6mm,20980,COOL-LITE XTREME 61-29 II S2,Clear Float Glass,413,,SolarbanÂ® 70 glass  4mm,5433,SolarbanÂ® 70 S5,Air,0.2489,0.0438,22.81,0.2055,0.4437,0.1362,43.87,-3.83,-7.68,48.44,-7.59,-2.78,0.0273,Yes,Yes,0.213512,0.254862
EnthermalPlus,XTREME 6mm / Air 11.15mm / Clear 4mm / Vacuum 0.25mm / LUMI 4mm,25.4,SGG COOL-LITE XTREME 61-29 II 6mm,20980,COOL-LITE XTREME 61-29 II S2,SGG PLANICLEAR 4mm,21011,,SGG ECLAZ II 4mm,20754,ECLAZ II S5,Air,0.336,0.0592,16.9,0.2257,0.5611,0.1256,42.28,-2.26,-7.07,48.62,-5.99,-1.56,0.1569,Yes,Yes,0.237567,0.349907
EnthermalPlus,C180 5mm / Air 11.85mm / C180 5mm / Vacuum 0.25mm / Clear 4mm,25.4,5mm Clear,2193,LoE 180 S2,5mm Clear,2193,LoE 180 S4,Float Glass - 4mm,2002,,Air,0.3989,0.0703,14.23,0.4934,0.6854,0.2052,52.62,-2.59,-6.68,51.27,-1.24,-7.4,0.1167,Yes,No,,
EnthermalPlus,C180 5mm / Air 11.85mm / C270 5mm / Vacuum 0.25mm / Clear 4mm,25.4,5mm Clear,2193,LoE 180 S2,5mm Clear,2028,LoEÂ² 270 S4,Float Glass - 4mm,2002,,Air,0.3047,0.0537,18.63,0.32,0.6003,0.1811,49.78,-3.25,-5.29,48.2,-7.42,0.0,0.0594,Yes,No,,
EnthermalPlus,C180 5mm / Air 11.85mm / C272 5mm / Vacuum 0.25mm / Clear 4mm,25.4,5mm Clear,2193,LoE 180 S2,5 mm Clear,2013,LoEÂ² 272 S4,Float Glass - 4mm,2002,,Air,0.3258,0.0574,17.43,0.3563,0.6203,0.1706,48.46,-1.97,-5.56,46.54,-2.48,-1.85,0.0714,Yes,No,,
EnthermalPlus,C180 5mm / Air 11.85mm / C366 5mm / Vacuum 0.25mm / Clear 4mm,25.4,5mm Clear,2193,LoE 180 S2,5mm Clear,2156,LoEÂ³ 366 S4,Float Glass - 4mm,2002,,Air,0.2567,0.0452,22.12,0.246,0.5581,0.1733,48.8,-2.02,-6.09,46.1,-0.99,-2.64,0.0219,Yes,No,,
EnthermalPlus,C180 5mm / Air 11.79mm / SB60 5mm / Vacuum 0.25mm / Clear 4mm,25.44,5mm Clear,2193,LoE 180 S2,Clear  5mm,5283,SolarbanÂ® 60 S4,Clear Float Glass,413,,Air,0.3038,0.0535,18.69,0.3439,0.62,0.1721,48.65,-2.22,-5.69,46.88,-3.51,-0.78,0.0837,Yes,No,,
EnthermalPlus,C180 5mm / Air 11.79mm / SB70 5mm / Vacuum 0.25mm / Clear 4mm,25.44,5mm Clear,2193,LoE 180 S2,SolarbanÂ® 70 glass  5mm,5434,SolarbanÂ® 70 S4,Clear Float Glass,413,,Air,0.25,0.044,22.71,0.2429,0.568,0.192,51.07,-3.72,-6.22,48.71,-2.66,-5.91,0.03,Yes,No,,
EnthermalPlus,C180 5mm / Air 11.45mm / LUMI 5mm / Vacuum 0.25mm / Clear 4mm,25.4,5mm Clear,2193,LoE 180 S2,SGG ECLAZ II 5mm,20755,ECLAZ II S4,SGG PLANICLEAR 4mm,21011,,Air,0.3383,0.0596,16.79,0.4982,0.7218,0.1757,49.19,-1.86,-6.26,48.33,-0.66,-5.97,0.1829,Yes,No,,
EnthermalPlus,C270 5mm / Air 11.85mm / C180 5mm / Vacuum 0.25mm / Clear 4mm,25.4,5mm Clear,2028,LoEÂ² 270 S2,5mm Clear,2193,LoE 180 S4,Float Glass - 4mm,2002,,Air,0.395,0.0696,14.37,0.2995,0.6012,0.1615,47.28,-4.17,-3.42,50.01,-5.12,-3.24,0.0597,Yes,No,,
EnthermalPlus,C270 5mm / Air 11.85mm / C270 5mm / Vacuum 0.25mm / Clear 4mm,25.4,5mm Clear,2028,LoEÂ² 270 S2,5mm Clear,2028,LoEÂ² 270 S4,Float Glass - 4mm,2002,,Air,0.3024,0.0533,18.78,0.2409,0.5271,0.1428,44.7,-4.8,-2.04,47.14,-10.98,4.05,0.0329,Yes,No,,
EnthermalPlus,C270 5mm / Air 11.85mm / C272 5mm / Vacuum 0.25mm / Clear 4mm,25.4,5mm Clear,2028,LoEÂ² 270 S2,5 mm Clear,2013,LoEÂ² 272 S4,Float Glass - 4mm,2002,,Air,0.3231,0.0569,17.57,0.258,0.5446,0.1347,43.5,-3.59,-2.2,45.34,-6.32,2.71,0.0401,Yes,No,,
EnthermalPlus,C270 5mm / Air 11.85mm / C366 5mm / Vacuum 0.25mm / Clear 4mm,25.4,5mm Clear,2028,LoEÂ² 270 S2,5mm Clear,2156,LoEÂ³ 366 S4,Float Glass - 4mm,2002,,Air,0.255,0.0449,22.27,0.2005,0.4903,0.1368,43.8,-3.76,-2.66,45.12,-3.73,0.59,0.0117,Yes,No,,
EnthermalPlus,C270 5mm / Air 11.79mm / SB60 5mm / Vacuum 0.25mm / Clear 4mm,25.44,5mm Clear,2028,LoEÂ² 270 S2,Clear  5mm,5283,SolarbanÂ® 60 S4,Clear Float Glass,413,,Air,0.3015,0.0531,18.84,0.2539,0.5444,0.1359,43.68,-3.77,-2.34,45.71,-7.24,3.73,0.0447,Yes,No,,
EnthermalPlus,C270 5mm / Air 11.79mm / SB70 5mm / Vacuum 0.25mm / Clear 4mm,25.44,5mm Clear,2028,LoEÂ² 270 S2,SolarbanÂ® 70 glass  5mm,5434,SolarbanÂ® 70 S4,Clear Float Glass,413,,Air,0.2484,0.0438,22.86,0.1991,0.4989,0.1511,45.85,-5.44,-2.89,47.78,-5.35,-3.31,0.0161,Yes,No,,
EnthermalPlus,C270 5mm / Air 11.45mm / LUMI 5mm / Vacuum 0.25mm / Clear 4mm,25.4,5mm Clear,2028,LoEÂ² 270 S2,SGG ECLAZ II 5mm,20755,ECLAZ II S4,SGG PLANICLEAR 4mm,21011,,Air,0.3356,0.0591,16.92,0.3118,0.6335,0.1386,44.16,-3.45,-2.94,46.79,-5.49,-0.54,0.0907,Yes,No,,
EnthermalPlus,C272 5mm / Air 11.85mm / C180 5mm / Vacuum 0.25mm / Clear 4mm,25.4,5 mm Clear,2013,LoEÂ² 272 S2,5mm Clear,2193,LoE 180 S4,Float Glass - 4mm,2002,,Air,0.3959,0.0697,14.34,0.3367,0.621,0.1504,45.75,-2.14,-3.9,48.57,-1.78,-4.4,0.0717,Yes,No,,
EnthermalPlus,C272 5mm / Air 11.85mm / C270 5mm / Vacuum 0.25mm / Clear 4mm,25.4,5 mm Clear,2013,LoEÂ² 272 S2,5mm Clear,2028,LoEÂ² 270 S4,Float Glass - 4mm,2002,,Air,0.3029,0.0533,18.75,0.2611,0.5447,0.1305,42.84,-2.84,-2.29,45.93,-8.26,3.23,0.0401,Yes,No,,
EnthermalPlus,C272 5mm / Air 11.85mm / C272 5mm / Vacuum 0.25mm / Clear 4mm,25.4,5 mm Clear,2013,LoEÂ² 272 S2,5 mm Clear,2013,LoEÂ² 272 S4,Float Glass - 4mm,2002,,Air,0.3237,0.057,17.54,0.2823,0.563,0.1219,41.49,-1.48,-2.51,43.98,-3.18,1.7,0.0496,Yes,No,,
EnthermalPlus,C272 5mm / Air 11.85mm / C366 5mm / Vacuum 0.25mm / Clear 4mm,25.4,5 mm Clear,2013,LoEÂ² 272 S2,5mm Clear,2156,LoEÂ³ 366 S4,Float Glass - 4mm,2002,,Air,0.2553,0.045,22.24,0.2126,0.5067,0.1241,41.84,-1.58,-3.14,43.99,-1.06,-0.21,0.0144,Yes,No,,
EnthermalPlus,C272 5mm / Air 11.79mm / SB60 5mm / Vacuum 0.25mm / Clear 4mm,25.44,5 mm Clear,2013,LoEÂ² 272 S2,Clear  5mm,5283,SolarbanÂ® 60 S4,Clear Float Glass,413,,Air,0.302,0.0532,18.8,0.2765,0.5627,0.1232,41.69,-1.72,-2.64,44.35,-4.09,2.76,0.0537,Yes,No,,
EnthermalPlus,C272 5mm / Air 11.79mm / SB70 5mm / Vacuum 0.25mm / Clear 4mm,25.44,5 mm Clear,2013,LoEÂ² 272 S2,SolarbanÂ® 70 glass  5mm,5434,SolarbanÂ® 70 S4,Clear Float Glass,413,,Air,0.2488,0.0438,22.82,0.2105,0.5153,0.1394,44.15,-3.4,-3.43,46.71,-2.84,-4.2,0.0199,Yes,No,,
EnthermalPlus,C272 5mm / Air 11.45mm / LUMI 5mm / Vacuum 0.25mm / Clear 4mm,25.4,5 mm Clear,2013,LoEÂ² 272 S2,SGG ECLAZ II 5mm,20755,ECLAZ II S4,SGG PLANICLEAR 4mm,21011,,Air,0.3362,0.0592,16.89,0.3501,0.6549,0.126,42.23,-1.36,-3.26,45.03,-1.37,-1.9,0.1077,Yes,No,,
EnthermalPlus,C340 5mm / Air 11.85mm / C180 5mm / Vacuum 0.25mm / Clear 4mm,25.4,5mm Clear,2166,LoEÂ³ 340 S2,5mm Clear,2193,LoE 180 S4,Float Glass - 4mm,2002,,Air,0.3942,0.0694,14.41,0.1418,0.3364,0.1447,45.15,-6.52,-13.58,52.06,-2.3,-3.02,0.0093,Yes,No,,
EnthermalPlus,C340 5mm / Air 11.85mm / C270 5mm / Vacuum 0.25mm / Clear 4mm,25.4,5mm Clear,2166,LoEÂ³ 340 S2,5mm Clear,2028,LoEÂ² 270 S4,Float Glass - 4mm,2002,,Air,0.3019,0.0532,18.81,0.1215,0.295,0.1386,44.25,-6.64,-12.86,48.85,-8.48,4.09,0.0049,Yes,No,,
EnthermalPlus,C340 5mm / Air 11.85mm / C272 5mm / Vacuum 0.25mm / Clear 4mm,25.4,5mm Clear,2166,LoEÂ³ 340 S2,5 mm Clear,2013,LoEÂ² 272 S4,Float Glass - 4mm,2002,,Air,0.3226,0.0568,17.6,0.1274,0.3044,0.136,43.83,-6.15,-12.78,47.28,-3.54,2.42,0.0061,Yes,No,,
EnthermalPlus,C340 5mm / Air 11.85mm / C366 5mm / Vacuum 0.25mm / Clear 4mm,25.4,5mm Clear,2166,LoEÂ³ 340 S2,5mm Clear,2156,LoEÂ³ 366 S4,Float Glass - 4mm,2002,,Air,0.2546,0.0448,22.3,0.1079,0.2749,0.1366,43.93,-6.31,-12.79,46.68,-2.47,1.37,0.0018,Yes,No,,
EnthermalPlus,C340 5mm / Air 11.79mm / SB60 5mm / Vacuum 0.25mm / Clear 4mm,25.44,5mm Clear,2166,LoEÂ³ 340 S2,Clear  5mm,5283,SolarbanÂ® 60 S4,Clear Float Glass,413,,Air,0.301,0.053,18.87,0.1265,0.3045,0.1364,43.9,-6.13,-12.9,47.62,-4.65,3.59,0.0067,Yes,No,,
EnthermalPlus,C340 5mm / Air 11.79mm / SB70 5mm / Vacuum 0.25mm / Clear 4mm,25.44,5mm Clear,2166,LoEÂ³ 340 S2,SolarbanÂ® 70 glass  5mm,5434,SolarbanÂ® 70 S4,Clear Float Glass,413,,Air,0.2481,0.0437,22.89,0.1081,0.2797,0.1413,44.64,-7.07,-12.97,49.28,-3.92,-2.62,0.0025,Yes,No,,
EnthermalPlus,C340 5mm / Air 11.45mm / LUMI 5mm / Vacuum 0.25mm / Clear 4mm,25.4,5mm Clear,2166,LoEÂ³ 340 S2,SGG ECLAZ II 5mm,20755,ECLAZ II S4,SGG PLANICLEAR 4mm,21011,,Air,0.335,0.059,16.95,0.1459,0.3539,0.1373,44.07,-6.12,-13.26,49.29,-1.87,-0.57,0.0142,Yes,No,,
EnthermalPlus,C366 5mm / Air 11.85mm / C180 5mm / Vacuum 0.25mm / Clear 4mm,25.4,5mm Clear,2156,LoEÂ³ 366 S2,5mm Clear,2193,LoE 180 S4,Float Glass - 4mm,2002,,Air,0.3931,0.0692,14.44,0.2266,0.5588,0.146,45.13,-2.74,-4.36,48.95,-0.34,-5.27,0.0217,Yes,No,,
EnthermalPlus,C366 5mm / Air 11.85mm / C270 5mm / Vacuum 0.25mm / Clear 4mm,25.4,5mm Clear,2156,LoEÂ³ 366 S2,5mm Clear,2028,LoEÂ² 270 S4,Float Glass - 4mm,2002,,Air,0.3012,0.053,18.85,0.1954,0.4903,0.1297,42.73,-3.01,-3.32,46.24,-7.06,2.35,0.0116,Yes,No,,
EnthermalPlus,C366 5mm / Air 11.85mm / C272 5mm / Vacuum 0.25mm / Clear 4mm,25.4,5mm Clear,2156,LoEÂ³ 366 S2,5 mm Clear,2013,LoEÂ² 272 S4,Float Glass - 4mm,2002,,Air,0.3218,0.0567,17.64,0.2051,0.5067,0.1227,41.62,-1.72,-3.47,44.34,-1.83,0.69,0.0142,Yes,No,,
EnthermalPlus,C366 5mm / Air 11.85mm / C366 5mm / Vacuum 0.25mm / Clear 4mm,25.4,5mm Clear,2156,LoEÂ³ 366 S2,5mm Clear,2156,LoEÂ³ 366 S4,Float Glass - 4mm,2002,,Air,0.2541,0.0448,22.35,0.1724,0.4566,0.1244,41.89,-2.1,-3.68,44.26,-0.24,-0.85,0.0043,Yes,No,,
EnthermalPlus,C366 5mm / Air 11.79mm / SB60 5mm / Vacuum 0.25mm / Clear 4mm,25.44,5mm Clear,2156,LoEÂ³ 366 S2,Clear  5mm,5283,SolarbanÂ® 60 S4,Clear Float Glass,413,,Air,0.3003,0.0529,18.91,0.204,0.5065,0.1238,41.8,-1.82,-3.63,44.7,-2.78,1.76,0.0159,Yes,No,,
EnthermalPlus,C366 5mm / Air 11.79mm / SB70 5mm / Vacuum 0.25mm / Clear 4mm,25.44,5mm Clear,2156,LoEÂ³ 366 S2,SolarbanÂ® 70 glass  5mm,5434,SolarbanÂ® 70 S4,Clear Float Glass,413,,Air,0.2476,0.0436,22.93,0.1727,0.4644,0.1368,43.79,-4.06,-3.75,46.96,-2.06,-4.72,0.0059,Yes,No,,
EnthermalPlus,C366 5mm / Air 11.45mm / LUMI 5mm / Vacuum 0.25mm / Clear 4mm,25.4,5mm Clear,2156,LoEÂ³ 366 S2,SGG ECLAZ II 5mm,20755,ECLAZ II S4,SGG PLANICLEAR 4mm,21011,,Air,0.3343,0.0589,16.99,0.2358,0.5891,0.126,42.23,-1.6,-4.24,45.5,0.46,-3.1,0.0332,Yes,No,,
EnthermalPlus,Q452 5mm / Air 11.85mm / C180 5mm / Vacuum 0.25mm / Clear 4mm,25.4,5mm Clear,2106,Quad LoE 452 S2,5mm Clear,2193,LoE 180 S4,Float Glass - 4mm,2002,,Air,0.3929,0.0692,14.45,0.1797,0.4524,0.1181,41.1,-4.41,-2.98,51.72,-4.17,-2.18,0.0063,Yes,No,,
EnthermalPlus,Q452 5mm / Air 11.85mm / C270 5mm / Vacuum 0.25mm / Clear 4mm,25.4,5mm Clear,2106,Quad LoE 452 S2,5mm Clear,2028,LoEÂ² 270 S4,Float Glass - 4mm,2002,,Air,0.3011,0.053,18.86,0.1557,0.3966,0.1075,39.3,-4.4,-2.21,48.59,-9.88,4.79,0.0035,Yes,No,,
EnthermalPlus,Q452 5mm / Air 11.85mm / C272 5mm / Vacuum 0.25mm / Clear 4mm,25.4,5mm Clear,2106,Quad LoE 452 S2,5 mm Clear,2013,LoEÂ² 272 S4,Float Glass - 4mm,2002,,Air,0.3217,0.0566,17.65,0.1629,0.4095,0.1028,38.47,-3.38,-2.27,46.98,-5.28,3.52,0.0044,Yes,No,,
EnthermalPlus,Q452 5mm / Air 11.85mm / C366 5mm / Vacuum 0.25mm / Clear 4mm,25.4,5mm Clear,2106,Quad LoE 452 S2,5mm Clear,2156,LoEÂ³ 366 S4,Float Glass - 4mm,2002,,Air,0.254,0.0447,22.36,0.1387,0.3692,0.104,38.67,-3.73,-2.33,46.48,-3.15,1.47,0.0013,Yes,No,,
EnthermalPlus,Q452 5mm / Air 11.79mm / SB60 5mm / Vacuum 0.25mm / Clear 4mm,25.44,5mm Clear,2106,Quad LoE 452 S2,Clear  5mm,5283,SolarbanÂ® 60 S4,Clear Float Glass,413,,Air,0.3002,0.0529,18.92,0.1623,0.4095,0.1035,38.6,-3.44,-2.42,47.32,-6.24,4.53,0.0047,Yes,No,,
EnthermalPlus,Q452 5mm / Air 11.79mm / SB70 5mm / Vacuum 0.25mm / Clear 4mm,25.44,5mm Clear,2106,Quad LoE 452 S2,SolarbanÂ® 70 glass  5mm,5434,SolarbanÂ® 70 S4,Clear Float Glass,413,,Air,0.2475,0.0436,22.94,0.1391,0.3758,0.1122,40.1,-5.35,-2.33,49.07,-4.67,-2.31,0.0018,Yes,No,,
EnthermalPlus,Q452 5mm / Air 11.45mm / LUMI 5mm / Vacuum 0.25mm / Clear 4mm,25.4,5mm Clear,2106,Quad LoE 452 S2,SGG ECLAZ II 5mm,20755,ECLAZ II S4,SGG PLANICLEAR 4mm,21011,,Air,0.3341,0.0588,17.0,0.1858,0.4762,0.105,38.92,-3.32,-2.97,48.88,-4.25,0.59,0.0094,Yes,No,,
EnthermalPlus,SB60 5mm / Air 11.88mm / C180 5mm / Vacuum 0.25mm / Clear 4mm,25.43,Clear  5mm,5283,SolarbanÂ® 60 S2,5mm Clear,2193,LoE 180 S4,Float Glass - 4mm,2002,,Air,0.3949,0.0695,14.38,0.3251,0.6284,0.1526,46.06,-2.67,-4.05,48.77,-2.04,-3.83,0.0857,Yes,No,,
EnthermalPlus,SB60 5mm / Air 11.88mm / C270 5mm / Vacuum 0.25mm / Clear 4mm,25.43,Clear  5mm,5283,SolarbanÂ® 60 S2,5mm Clear,2028,LoEÂ² 270 S4,Float Glass - 4mm,2002,,Air,0.3023,0.0532,18.78,0.2582,0.5512,0.1322,43.11,-3.29,-2.49,46.1,-8.42,3.73,0.0452,Yes,No,,
EnthermalPlus,SB60 5mm / Air 11.88mm / C272 5mm / Vacuum 0.25mm / Clear 4mm,25.43,Clear  5mm,5283,SolarbanÂ® 60 S2,5 mm Clear,2013,LoEÂ² 272 S4,Float Glass - 4mm,2002,,Air,0.323,0.0569,17.58,0.2777,0.5697,0.1234,41.72,-1.86,-2.72,44.17,-3.4,2.29,0.0545,Yes,No,,
EnthermalPlus,SB60 5mm / Air 11.88mm / C366 5mm / Vacuum 0.25mm / Clear 4mm,25.43,Clear  5mm,5283,SolarbanÂ® 60 S2,5mm Clear,2156,LoEÂ³ 366 S4,Float Glass - 4mm,2002,,Air,0.2549,0.0449,22.28,0.2127,0.5128,0.1256,42.08,-2.01,-3.3,44.15,-1.19,0.22,0.0163,Yes,No,,
EnthermalPlus,SB60 5mm / Air 11.82mm / SB60 5mm / Vacuum 0.25mm / Clear 4mm,25.47,Clear  5mm,5283,SolarbanÂ® 60 S2,Clear  5mm,5283,SolarbanÂ® 60 S4,Clear Float Glass,413,,Air,0.3014,0.0531,18.84,0.273,0.5694,0.1247,41.93,-2.09,-2.86,44.54,-4.3,3.33,0.0627,Yes,No,,
EnthermalPlus,SB60 5mm / Air 11.82mm / SB70 5mm / Vacuum 0.25mm / Clear 4mm,25.47,Clear  5mm,5283,SolarbanÂ® 60 S2,SolarbanÂ® 70 glass  5mm,5434,SolarbanÂ® 70 S4,Clear Float Glass,413,,Air,0.2484,0.0437,22.86,0.2108,0.5215,0.1413,44.44,-3.96,-3.53,46.87,-2.96,-3.8,0.0224,Yes,No,,
EnthermalPlus,SB60 5mm / Air 11.48mm / LUMI 5mm / Vacuum 0.25mm / Clear 4mm,25.43,Clear  5mm,5283,SolarbanÂ® 60 S2,SGG ECLAZ II 5mm,20755,ECLAZ II S4,SGG PLANICLEAR 4mm,21011,,Air,0.3355,0.0591,16.93,0.3387,0.6626,0.1276,42.48,-1.76,-3.51,45.27,-1.7,-1.17,0.1325,Yes,No,,
EnthermalPlus,SB60 Solarbronze 5mm / Air 11.88mm / C180 5mm / Vacuum 0.25mm / Clear 4mm,25.43,SolarbronzeÂ®  5mm,5273,SolarbanÂ® 60 S2,5mm Clear,2193,LoE 180 S4,Float Glass - 4mm,2002,,Air,0.3949,0.0695,14.38,0.2285,0.4114,0.0901,35.9,0.26,-0.3,47.43,-1.49,-4.06,0.0459,Yes,No,,
EnthermalPlus,SB60 Solarbronze 5mm / Air 11.88mm / C270 5mm / Vacuum 0.25mm / Clear 4mm,25.43,SolarbronzeÂ®  5mm,5273,SolarbanÂ® 60 S2,5mm Clear,2028,LoEÂ² 270 S4,Float Glass - 4mm,2002,,Air,0.3023,0.0532,18.78,0.1793,0.3609,0.0813,34.15,-0.23,0.27,44.97,-8.12,3.77,0.025,Yes,No,,
EnthermalPlus,SB60 Solarbronze 5mm / Air 11.88mm / C272 5mm / Vacuum 0.25mm / Clear 4mm,25.43,SolarbronzeÂ®  5mm,5273,SolarbanÂ® 60 S2,5 mm Clear,2013,LoEÂ² 272 S4,Float Glass - 4mm,2002,,Air,0.323,0.0569,17.58,0.1936,0.3733,0.0776,33.37,0.41,0.03,42.89,-2.94,2.29,0.0305,Yes,No,,
EnthermalPlus,SB60 Solarbronze 5mm / Air 11.88mm / C366 5mm / Vacuum 0.25mm / Clear 4mm,25.43,SolarbronzeÂ®  5mm,5273,SolarbanÂ® 60 S2,5mm Clear,2156,LoEÂ³ 366 S4,Float Glass - 4mm,2002,,Air,0.2549,0.0449,22.28,0.1458,0.3356,0.0786,33.58,0.36,-0.31,43.11,-0.57,0.11,0.0089,Yes,No,,
EnthermalPlus,SB60 Solarbronze 5mm / Air 11.82mm / SB60 5mm / Vacuum 0.25mm / Clear 4mm,25.47,SolarbronzeÂ®  5mm,5273,SolarbanÂ® 60 S2,Clear  5mm,5283,SolarbanÂ® 60 S4,Clear Float Glass,413,,Air,0.3014,0.0531,18.84,0.1895,0.3729,0.0782,33.49,0.24,0.0,43.27,-3.8,3.36,0.0341,Yes,No,,
EnthermalPlus,SB60 Solarbronze 5mm / Air 11.82mm / SB70 5mm / Vacuum 0.25mm / Clear 4mm,25.47,SolarbronzeÂ®  5mm,5273,SolarbanÂ® 60 S2,SolarbanÂ® 70 glass  5mm,5434,SolarbanÂ® 70 S4,Clear Float Glass,413,,Air,0.2484,0.0437,22.86,0.1438,0.3413,0.0852,34.92,-0.51,-0.29,45.89,-2.43,-4.09,0.0123,Yes,No,,
EnthermalPlus,SB60 Solarbronze 5mm / Air 11.48mm / LUMI 5mm / Vacuum 0.25mm / Clear 4mm,25.43,SolarbronzeÂ®  5mm,5273,SolarbanÂ® 60 S2,SGG ECLAZ II 5mm,20755,ECLAZ II S4,SGG PLANICLEAR 4mm,21011,,Air,0.3355,0.0591,16.93,0.2361,0.4341,0.0794,33.79,0.6,-0.27,43.59,-1.04,-1.31,0.0692,Yes,No,,
EnthermalPlus,SB60 Solargray 5mm / Air 11.88mm / C180 5mm / Vacuum 0.25mm / Clear 4mm,25.43,SolargrayÂ®  5mm,5288,SolarbanÂ® 60 S2,5mm Clear,2193,LoE 180 S4,Float Glass - 4mm,2002,,Air,0.3949,0.0695,14.38,0.2043,0.3547,0.0782,33.63,-0.3,-3.5,47.18,-1.59,-4.43,0.0445,Yes,No,,
EnthermalPlus,SB60 Solargray 5mm / Air 11.88mm / C270 5mm / Vacuum 0.25mm / Clear 4mm,25.43,SolargrayÂ®  5mm,5288,SolarbanÂ® 60 S2,5mm Clear,2028,LoEÂ² 270 S4,Float Glass - 4mm,2002,,Air,0.3023,0.0532,18.78,0.1604,0.3113,0.0717,32.19,-0.66,-2.5,44.77,-8.24,3.47,0.0243,Yes,No,,
EnthermalPlus,SB60 Solargray 5mm / Air 11.88mm / C272 5mm / Vacuum 0.25mm / Clear 4mm,25.43,SolargrayÂ®  5mm,5288,SolarbanÂ® 60 S2,5 mm Clear,2013,LoEÂ² 272 S4,Float Glass - 4mm,2002,,Air,0.323,0.0569,17.58,0.1732,0.3219,0.0689,31.54,-0.04,-2.57,42.65,-3.05,1.94,0.0297,Yes,No,,
EnthermalPlus,SB60 Solargray 5mm / Air 11.88mm / C366 5mm / Vacuum 0.25mm / Clear 4mm,25.43,SolargrayÂ®  5mm,5288,SolarbanÂ® 60 S2,5mm Clear,2156,LoEÂ³ 366 S4,Float Glass - 4mm,2002,,Air,0.2549,0.0449,22.28,0.1302,0.2897,0.0697,31.72,0.0,-2.95,42.92,-0.61,-0.17,0.0087,Yes,No,,
EnthermalPlus,SB60 Solargray 5mm / Air 11.82mm / SB60 5mm / Vacuum 0.25mm / Clear 4mm,25.47,SolargrayÂ®  5mm,5288,SolarbanÂ® 60 S2,Clear  5mm,5283,SolarbanÂ® 60 S4,Clear Float Glass,413,,Air,0.3014,0.0531,18.84,0.1694,0.3217,0.0694,31.64,-0.17,-2.63,43.04,-3.9,3.02,0.0332,Yes,No,,
EnthermalPlus,SB60 Solargray 5mm / Air 11.82mm / SB70 5mm / Vacuum 0.25mm / Clear 4mm,25.47,SolargrayÂ®  5mm,5288,SolarbanÂ® 60 S2,SolarbanÂ® 70 glass  5mm,5434,SolarbanÂ® 70 S4,Clear Float Glass,413,,Air,0.2484,0.0437,22.86,0.1284,0.2944,0.0747,32.85,-0.77,-3.21,45.71,-2.49,-4.36,0.012,Yes,No,,
EnthermalPlus,SB60 Solargray 5mm / Air 11.48mm / LUMI 5mm / Vacuum 0.25mm / Clear 4mm,25.43,SolargrayÂ®  5mm,5288,SolarbanÂ® 60 S2,SGG ECLAZ II 5mm,20755,ECLAZ II S4,SGG PLANICLEAR 4mm,21011,,Air,0.3355,0.0591,16.93,0.2105,0.3743,0.0702,31.89,-0.0,-2.95,43.27,-1.18,-1.77,0.0669,Yes,No,,
EnthermalPlus,SB60 Optiblue 5mm / Air 11.88mm / C180 5mm / Vacuum 0.25mm / Clear 4mm,25.43,OptiblueÂ® (SolarbanÂ® z50)  5mm,5423,SolarbanÂ® 60 S2,5mm Clear,2193,LoE 180 S4,Float Glass - 4mm,2002,,Air,0.3949,0.0695,14.38,0.2699,0.4798,0.1074,39.3,-1.12,-7.24,47.82,-1.81,-4.52,0.0689,Yes,No,,
EnthermalPlus,SB60 Optiblue 5mm / Air 11.88mm / C270 5mm / Vacuum 0.25mm / Clear 4mm,25.43,OptiblueÂ® (SolarbanÂ® z50)  5mm,5423,SolarbanÂ® 60 S2,5mm Clear,2028,LoEÂ² 270 S4,Float Glass - 4mm,2002,,Air,0.3023,0.0532,18.78,0.2113,0.4211,0.0955,37.12,-1.63,-5.49,45.3,-8.34,3.26,0.037,Yes,No,,
EnthermalPlus,SB60 Optiblue 5mm / Air 11.88mm / C272 5mm / Vacuum 0.25mm / Clear 4mm,25.43,OptiblueÂ® (SolarbanÂ® z50)  5mm,5423,SolarbanÂ® 60 S2,5 mm Clear,2013,LoEÂ² 272 S4,Float Glass - 4mm,2002,,Air,0.323,0.0569,17.58,0.2283,0.4352,0.0903,36.1,-0.58,-5.52,43.27,-3.22,1.72,0.0449,Yes,No,,
EnthermalPlus,SB60 Optiblue 5mm / Air 11.88mm / C366 5mm / Vacuum 0.25mm / Clear 4mm,25.43,OptiblueÂ® (SolarbanÂ® z50)  5mm,5423,SolarbanÂ® 60 S2,5mm Clear,2156,LoEÂ³ 366 S4,Float Glass - 4mm,2002,,Air,0.2549,0.0449,22.28,0.1717,0.3919,0.0917,36.38,-0.53,-6.08,43.42,-0.87,-0.28,0.0133,Yes,No,,
EnthermalPlus,SB60 Optiblue 5mm / Air 11.82mm / SB60 5mm / Vacuum 0.25mm / Clear 4mm,25.47,OptiblueÂ® (SolarbanÂ® z50)  5mm,5423,SolarbanÂ® 60 S2,Clear  5mm,5283,SolarbanÂ® 60 S4,Clear Float Glass,413,,Air,0.3014,0.0531,18.84,0.2237,0.4351,0.0911,36.26,-0.75,-5.64,43.65,-4.09,2.79,0.0509,Yes,No,,
EnthermalPlus,SB60 Optiblue 5mm / Air 11.82mm / SB70 5mm / Vacuum 0.25mm / Clear 4mm,25.47,OptiblueÂ® (SolarbanÂ® z50)  5mm,5423,SolarbanÂ® 60 S2,SolarbanÂ® 70 glass  5mm,5434,SolarbanÂ® 70 S4,Clear Float Glass,413,,Air,0.2484,0.0437,22.86,0.1695,0.3983,0.101,38.13,-1.83,-6.59,46.17,-2.71,-4.35,0.0183,Yes,No,,
EnthermalPlus,SB60 Optiblue 5mm / Air 11.48mm / LUMI 5mm / Vacuum 0.25mm / Clear 4mm,25.43,OptiblueÂ® (SolarbanÂ® z50)  5mm,5423,SolarbanÂ® 60 S2,SGG ECLAZ II 5mm,20755,ECLAZ II S4,SGG PLANICLEAR 4mm,21011,,Air,0.3355,0.0591,16.93,0.2801,0.5062,0.0928,36.65,-0.61,-6.2,44.08,-1.43,-1.97,0.1048,Yes,No,,
EnthermalPlus,SB60 Starphire 5mm / Air 11.88mm / C180 5mm / Vacuum 0.25mm / Clear 4mm,25.43,StarphireÂ®  5mm,5348,SolarbanÂ® 60 S2,5mm Clear,2193,LoE 180 S4,Float Glass - 4mm,2002,,Air,0.3949,0.0695,14.38,0.3432,0.6429,0.1575,46.7,-1.75,-4.23,48.87,-1.91,-3.8,0.0936,Yes,No,,
EnthermalPlus,SB60 Starphire 5mm / Air 11.88mm / C270 5mm / Vacuum 0.25mm / Clear 4mm,25.43,StarphireÂ®  5mm,5348,SolarbanÂ® 60 S2,5mm Clear,2028,LoEÂ² 270 S4,Float Glass - 4mm,2002,,Air,0.3023,0.0532,18.78,0.269,0.5638,0.1362,43.69,-2.46,-2.63,46.18,-8.3,3.74,0.049,Yes,No,,
EnthermalPlus,SB60 Starphire 5mm / Air 11.88mm / C272 5mm / Vacuum 0.25mm / Clear 4mm,25.43,StarphireÂ®  5mm,5348,SolarbanÂ® 60 S2,5 mm Clear,2013,LoEÂ² 272 S4,Float Glass - 4mm,2002,,Air,0.323,0.0569,17.58,0.2903,0.5828,0.127,42.27,-1.06,-2.86,44.27,-3.28,2.3,0.0589,Yes,No,,
EnthermalPlus,SB60 Starphire 5mm / Air 11.88mm / C366 5mm / Vacuum 0.25mm / Clear 4mm,25.43,StarphireÂ®  5mm,5348,SolarbanÂ® 60 S2,5mm Clear,2156,LoEÂ³ 366 S4,Float Glass - 4mm,2002,,Air,0.2549,0.0449,22.28,0.2193,0.5244,0.1293,42.64,-1.18,-3.47,44.23,-1.12,0.23,0.0177,Yes,No,,
EnthermalPlus,SB60 Starphire 5mm / Air 11.82mm / SB60 5mm / Vacuum 0.25mm / Clear 4mm,25.47,StarphireÂ®  5mm,5348,SolarbanÂ® 60 S2,Clear  5mm,5283,SolarbanÂ® 60 S4,Clear Float Glass,413,,Air,0.3014,0.0531,18.84,0.2849,0.5824,0.1283,42.48,-1.31,-3.02,44.64,-4.18,3.34,0.0682,Yes,No,,
EnthermalPlus,SB60 Starphire 5mm / Air 11.82mm / SB70 5mm / Vacuum 0.25mm / Clear 4mm,25.47,StarphireÂ®  5mm,5348,SolarbanÂ® 60 S2,SolarbanÂ® 70 glass  5mm,5434,SolarbanÂ® 70 S4,Clear Float Glass,413,,Air,0.2484,0.0437,22.86,0.217,0.5333,0.1457,45.05,-3.05,-3.72,46.94,-2.88,-3.77,0.0243,Yes,No,,
EnthermalPlus,SB60 Starphire 5mm / Air 11.48mm / LUMI 5mm / Vacuum 0.25mm / Clear 4mm,25.43,StarphireÂ®  5mm,5348,SolarbanÂ® 60 S2,SGG ECLAZ II 5mm,20755,ECLAZ II S4,SGG PLANICLEAR 4mm,21011,,Air,0.3355,0.0591,16.93,0.3581,0.6779,0.1315,43.05,-0.92,-3.65,45.4,-1.53,-1.14,0.1466,Yes,No,,
EnthermalPlus,SB70 5mm / Air 11.88mm / C180 5mm / Vacuum 0.25mm / Clear 4mm,25.43,SolarbanÂ® 70 glass  5mm,5434,SolarbanÂ® 70 S2,5mm Clear,2193,LoE 180 S4,Float Glass - 4mm,2002,,Air,0.3927,0.0692,14.46,0.226,0.5755,0.1717,48.57,-4.52,-4.87,50.71,-1.68,-7.26,0.0313,Yes,No,,
EnthermalPlus,SB70 5mm / Air 11.88mm / C270 5mm / Vacuum 0.25mm / Clear 4mm,25.43,SolarbanÂ® 70 glass  5mm,5434,SolarbanÂ® 70 S2,5mm Clear,2028,LoEÂ² 270 S4,Float Glass - 4mm,2002,,Air,0.301,0.053,18.87,0.1964,0.5047,0.1544,46.3,-4.98,-4.13,47.71,-8.11,0.25,0.0163,Yes,No,,
EnthermalPlus,SB70 5mm / Air 11.88mm / C272 5mm / Vacuum 0.25mm / Clear 4mm,25.43,SolarbanÂ® 70 glass  5mm,5434,SolarbanÂ® 70 S2,5 mm Clear,2013,LoEÂ² 272 S4,Float Glass - 4mm,2002,,Air,0.3215,0.0566,17.66,0.2056,0.5213,0.147,45.27,-3.83,-4.38,46.0,-3.05,-1.71,0.0205,Yes,No,,
EnthermalPlus,SB70 5mm / Air 11.88mm / C366 5mm / Vacuum 0.25mm / Clear 4mm,25.43,SolarbanÂ® 70 glass  5mm,5434,SolarbanÂ® 70 S2,5mm Clear,2156,LoEÂ³ 366 S4,Float Glass - 4mm,2002,,Air,0.2539,0.0447,22.36,0.1747,0.4698,0.1488,45.52,-4.16,-4.65,45.63,-1.76,-2.31,0.0063,Yes,No,,
EnthermalPlus,SB70 5mm / Air 11.82mm / SB60 5mm / Vacuum 0.25mm / Clear 4mm,25.47,SolarbanÂ® 70 glass  5mm,5434,SolarbanÂ® 70 S2,Clear  5mm,5283,SolarbanÂ® 60 S4,Clear Float Glass,413,,Air,0.3001,0.0528,18.92,0.2047,0.5212,0.1482,45.43,-3.94,-4.48,46.35,-4.1,-0.57,0.0224,Yes,No,,
EnthermalPlus,SB70 5mm / Air 11.82mm / SB70 5mm / Vacuum 0.25mm / Clear 4mm,25.47,SolarbanÂ® 70 glass  5mm,5434,SolarbanÂ® 70 S2,SolarbanÂ® 70 glass  5mm,5434,SolarbanÂ® 70 S4,Clear Float Glass,413,,Air,0.2475,0.0436,22.95,0.1759,0.4782,0.1619,47.29,-5.89,-4.59,48.25,-3.44,-5.82,0.0086,Yes,No,,
EnthermalPlus,SB70 5mm / Air 11.48mm / LUMI 5mm / Vacuum 0.25mm / Clear 4mm,25.43,SolarbanÂ® 70 glass  5mm,5434,SolarbanÂ® 70 S2,SGG ECLAZ II 5mm,20755,ECLAZ II S4,SGG PLANICLEAR 4mm,21011,,Air,0.334,0.0588,17.0,0.2351,0.6062,0.1506,45.83,-3.68,-4.94,47.66,-1.13,-5.79,0.0477,Yes,No,,
EnthermalPlus,SB70 Solargray 5mm / Air 11.88mm / C180 5mm / Vacuum 0.25mm / Clear 4mm,25.43,SolargrayÂ®  5mm,5372,SolarbanÂ® 70 S2,5mm Clear,2193,LoE 180 S4,Float Glass - 4mm,2002,,Air,0.3927,0.0692,14.46,0.1423,0.3247,0.0844,34.92,-0.84,-4.28,49.45,-1.21,-7.91,0.0165,Yes,No,,
EnthermalPlus,SB70 Solargray 5mm / Air 11.88mm / C270 5mm / Vacuum 0.25mm / Clear 4mm,25.43,SolargrayÂ®  5mm,5372,SolarbanÂ® 70 S2,5mm Clear,2028,LoEÂ² 270 S4,Float Glass - 4mm,2002,,Air,0.301,0.053,18.87,0.1218,0.2849,0.0789,33.77,-1.07,-3.76,46.65,-7.87,-0.15,0.0088,Yes,No,,
EnthermalPlus,SB70 Solargray 5mm / Air 11.88mm / C272 5mm / Vacuum 0.25mm / Clear 4mm,25.43,SolargrayÂ®  5mm,5372,SolarbanÂ® 70 S2,5 mm Clear,2013,LoEÂ² 272 S4,Float Glass - 4mm,2002,,Air,0.3215,0.0566,17.66,0.128,0.2944,0.0766,33.27,-0.53,-3.85,44.8,-2.65,-2.22,0.0112,Yes,No,,
EnthermalPlus,SB70 Solargray 5mm / Air 11.88mm / C366 5mm / Vacuum 0.25mm / Clear 4mm,25.43,SolargrayÂ®  5mm,5372,SolarbanÂ® 70 S2,5mm Clear,2156,LoEÂ³ 366 S4,Float Glass - 4mm,2002,,Air,0.2539,0.0447,22.36,0.107,0.2653,0.0772,33.4,-0.64,-4.04,44.64,-1.25,-2.75,0.0034,Yes,No,,
EnthermalPlus,SB70 Solargray 5mm / Air 11.82mm / SB60 5mm / Vacuum 0.25mm / Clear 4mm,25.47,SolargrayÂ®  5mm,5372,SolarbanÂ® 70 S2,Clear  5mm,5283,SolarbanÂ® 60 S4,Clear Float Glass,413,,Air,0.3001,0.0528,18.92,0.1266,0.2943,0.077,33.35,-0.59,-3.89,45.17,-3.67,-1.05,0.012,Yes,No,,
EnthermalPlus,SB70 Solargray 5mm / Air 11.82mm / SB70 5mm / Vacuum 0.25mm / Clear 4mm,25.47,SolargrayÂ®  5mm,5372,SolarbanÂ® 70 S2,SolarbanÂ® 70 glass  5mm,5434,SolarbanÂ® 70 S4,Clear Float Glass,413,,Air,0.2475,0.0436,22.95,0.1073,0.2699,0.0813,34.27,-1.43,-4.11,47.32,-3.03,-6.37,0.0047,Yes,No,,
EnthermalPlus,SB70 Solargray 5mm / Air 11.48mm / LUMI 5mm / Vacuum 0.25mm / Clear 4mm,25.43,SolargrayÂ®  5mm,5372,SolarbanÂ® 70 S2,SGG ECLAZ II 5mm,20755,ECLAZ II S4,SGG PLANICLEAR 4mm,21011,,Air,0.334,0.0588,17.0,0.1455,0.3422,0.0777,33.54,-0.47,-4.14,46.12,-0.56,-6.55,0.0245,Yes,No,,
EnthermalPlus,SB70 Optiblue 5mm / Air 11.88mm / C180 5mm / Vacuum 0.25mm / Clear 4mm,25.43,OptiblueÂ® (SolarbanÂ® z75)  5mm,5427,SolarbanÂ® 70 S2,5mm Clear,2193,LoE 180 S4,Float Glass - 4mm,2002,,Air,0.3927,0.0692,14.46,0.1833,0.4394,0.119,41.23,-2.13,-8.36,49.96,-1.43,-7.89,0.0254,Yes,No,,
EnthermalPlus,SB70 Optiblue 5mm / Air 11.88mm / C270 5mm / Vacuum 0.25mm / Clear 4mm,25.43,OptiblueÂ® (SolarbanÂ® z75)  5mm,5427,SolarbanÂ® 70 S2,5mm Clear,2028,LoEÂ² 270 S4,Float Glass - 4mm,2002,,Air,0.301,0.053,18.87,0.1582,0.3855,0.1088,39.53,-2.45,-7.41,47.08,-8.0,-0.21,0.0134,Yes,No,,
EnthermalPlus,SB70 Optiblue 5mm / Air 11.88mm / C272 5mm / Vacuum 0.25mm / Clear 4mm,25.43,OptiblueÂ® (SolarbanÂ® z75)  5mm,5427,SolarbanÂ® 70 S2,5 mm Clear,2013,LoEÂ² 272 S4,Float Glass - 4mm,2002,,Air,0.3215,0.0566,17.66,0.166,0.3982,0.1045,38.76,-1.58,-7.5,45.28,-2.84,-2.26,0.0169,Yes,No,,
EnthermalPlus,SB70 Optiblue 5mm / Air 11.88mm / C366 5mm / Vacuum 0.25mm / Clear 4mm,25.43,OptiblueÂ® (SolarbanÂ® z75)  5mm,5427,SolarbanÂ® 70 S2,5mm Clear,2156,LoEÂ³ 366 S4,Float Glass - 4mm,2002,,Air,0.2539,0.0447,22.36,0.1399,0.359,0.1056,38.96,-1.74,-7.77,45.04,-1.48,-2.77,0.0051,Yes,No,,
EnthermalPlus,SB70 Optiblue 5mm / Air 11.82mm / SB60 5mm / Vacuum 0.25mm / Clear 4mm,25.47,OptiblueÂ® (SolarbanÂ® z75)  5mm,5427,SolarbanÂ® 70 S2,Clear  5mm,5283,SolarbanÂ® 60 S4,Clear Float Glass,413,,Air,0.3001,0.0528,18.92,0.1648,0.3981,0.1052,38.89,-1.65,-7.59,45.64,-3.88,-1.1,0.0183,Yes,No,,
EnthermalPlus,SB70 Optiblue 5mm / Air 11.82mm / SB70 5mm / Vacuum 0.25mm / Clear 4mm,25.47,OptiblueÂ® (SolarbanÂ® z75)  5mm,5427,SolarbanÂ® 70 S2,SolarbanÂ® 70 glass  5mm,5434,SolarbanÂ® 70 S4,Clear Float Glass,413,,Air,0.2475,0.0436,22.95,0.1406,0.3652,0.1133,40.29,-2.98,-7.96,47.69,-3.22,-6.31,0.0071,Yes,No,,
EnthermalPlus,SB70 Optiblue 5mm / Air 11.48mm / LUMI 5mm / Vacuum 0.25mm / Clear 4mm,25.43,OptiblueÂ® (SolarbanÂ® z75)  5mm,5427,SolarbanÂ® 70 S2,SGG ECLAZ II 5mm,20755,ECLAZ II S4,SGG PLANICLEAR 4mm,21011,,Air,0.334,0.0588,17.0,0.1896,0.4629,0.1066,39.18,-1.54,-8.0,46.74,-0.84,-6.54,0.0382,Yes,No,,
EnthermalPlus,LUMI 5mm / Air 11.55mm / C180 5mm / Vacuum 0.25mm / Clear 4mm,25.4,SGG ECLAZ II 5mm,20755,ECLAZ II S2,5mm Clear,2193,LoE 180 S4,Float Glass - 4mm,2002,,Air,0.3978,0.0701,14.27,0.5035,0.7187,0.1724,48.78,-2.33,-5.6,48.57,-0.68,-6.57,0.1749,Yes,Yes,0.509984,0.417421
EnthermalPlus,LUMI 5mm / Air 11.55mm / C270 5mm / Vacuum 0.25mm / Clear 4mm,25.4,SGG ECLAZ II 5mm,20755,ECLAZ II S2,5mm Clear,2028,LoEÂ² 270 S4,Float Glass - 4mm,2002,,Air,0.3041,0.0535,18.67,0.3359,0.6302,0.1458,45.22,-3.19,-3.62,45.92,-7.26,1.2,0.0869,Yes,Yes,0.344139,0.315490
EnthermalPlus,LUMI 5mm / Air 11.55mm / C272 5mm / Vacuum 0.25mm / Clear 4mm,25.4,SGG ECLAZ II 5mm,20755,ECLAZ II S2,5 mm Clear,2013,LoEÂ² 272 S4,Float Glass - 4mm,2002,,Air,0.325,0.0572,17.47,0.3732,0.6515,0.1342,43.52,-1.55,-3.9,43.97,-2.07,-0.58,0.1032,Yes,Yes,0.381344,0.338400
EnthermalPlus,LUMI 5mm / Air 11.55mm / C366 5mm / Vacuum 0.25mm / Clear 4mm,25.4,SGG ECLAZ II 5mm,20755,ECLAZ II S2,5mm Clear,2156,LoEÂ³ 366 S4,Float Glass - 4mm,2002,,Air,0.2562,0.0451,22.17,0.2588,0.5861,0.1373,43.97,-1.59,-4.66,43.99,-0.16,-1.92,0.0322,Yes,Yes,0.266755,0.262951
EnthermalPlus,LUMI 5mm / Air 11.49mm / SB60 5mm / Vacuum 0.25mm / Clear 4mm,25.44,SGG ECLAZ II 5mm,20755,ECLAZ II S2,Clear  5mm,5283,SolarbanÂ® 60 S4,Clear Float Glass,413,,Air,0.3031,0.0534,18.73,0.361,0.6512,0.1359,43.77,-1.87,-4.08,44.34,-3.01,0.49,0.124,Yes,Yes,0.369036,0.314462
EnthermalPlus,LUMI 5mm / Air 11.49mm / SB70 5mm / Vacuum 0.25mm / Clear 4mm,25.44,SGG ECLAZ II 5mm,20755,ECLAZ II S2,SolarbanÂ® 70 glass  5mm,5434,SolarbanÂ® 70 S4,Clear Float Glass,413,,Air,0.2496,0.044,22.75,0.2551,0.596,0.1578,46.85,-3.72,-4.96,46.71,-1.99,-5.63,0.0438,Yes,Yes,0.262603,0.255702
EnthermalPlus,LUMI 5mm / Air 11.15mm / LUMI 5mm / Vacuum 0.25mm / Clear 4mm,25.4,SGG ECLAZ II 5mm,20755,ECLAZ II S2,SGG ECLAZ II 5mm,20755,ECLAZ II S4,SGG PLANICLEAR 4mm,21011,,Air,0.3376,0.0595,16.82,0.5137,0.758,0.1398,44.46,-1.43,-4.84,45.02,-0.0,-4.73,0.2804,Yes,Yes,0.519388,0.351925
EnthermalPlus,ZEN 5mm / Air 11.55mm / C180 5mm / Vacuum 0.25mm / Clear 4mm,25.4,SGG ECLAZ ONE II 5mm,20763,ECLAZ ONE II S2,5mm Clear,2193,LoE 180 S4,Float Glass - 4mm,2002,,Air,0.3951,0.0696,14.37,0.4248,0.6819,0.2279,55.15,-1.99,-7.73,52.24,-1.03,-8.16,0.1633,Yes,Yes,0.430384,0.414071
EnthermalPlus,ZEN 5mm / Air 11.55mm / C270 5mm / Vacuum 0.25mm / Clear 4mm,25.4,SGG ECLAZ ONE II 5mm,20763,ECLAZ ONE II S2,5mm Clear,2028,LoEÂ² 270 S4,Float Glass - 4mm,2002,,Air,0.3024,0.0533,18.77,0.3047,0.5971,0.204,52.55,-2.54,-6.71,49.01,-7.18,-0.9,0.0821,Yes,Yes,0.311501,0.313558
EnthermalPlus,ZEN 5mm / Air 11.55mm / C272 5mm / Vacuum 0.25mm / Clear 4mm,25.4,SGG ECLAZ ONE II 5mm,20763,ECLAZ ONE II S2,5 mm Clear,2013,LoEÂ² 272 S4,Float Glass - 4mm,2002,,Air,0.3232,0.0569,17.57,0.3343,0.6168,0.1936,51.36,-1.35,-7.05,47.44,-2.28,-2.73,0.0971,Yes,Yes,0.340998,0.336184
EnthermalPlus,ZEN 5mm / Air 11.55mm / C366 5mm / Vacuum 0.25mm / Clear 4mm,25.4,SGG ECLAZ ONE II 5mm,20763,ECLAZ ONE II S2,5mm Clear,2156,LoEÂ³ 366 S4,Float Glass - 4mm,2002,,Air,0.255,0.0449,22.27,0.24,0.5551,0.1963,51.67,-1.41,-7.53,46.84,-1.02,-3.45,0.03,Yes,Yes,0.246710,0.261596
EnthermalPlus,ZEN 5mm / Air 11.49mm / SB60 5mm / Vacuum 0.25mm / Clear 4mm,25.44,SGG ECLAZ ONE II 5mm,20763,ECLAZ ONE II S2,Clear  5mm,5283,SolarbanÂ® 60 S4,Clear Float Glass,413,,Air,0.3015,0.0531,18.83,0.3249,0.6165,0.1951,51.53,-1.57,-7.13,47.78,-3.35,-1.71,0.1167,Yes,Yes,0.331406,0.312561
EnthermalPlus,ZEN 5mm / Air 11.49mm / SB70 5mm / Vacuum 0.25mm / Clear 4mm,25.44,SGG ECLAZ ONE II 5mm,20763,ECLAZ ONE II S2,SolarbanÂ® 70 glass  5mm,5434,SolarbanÂ® 70 S4,Clear Float Glass,413,,Air,0.2485,0.0438,22.85,0.2373,0.5651,0.2147,53.72,-3.02,-7.49,49.41,-2.68,-6.45,0.0409,Yes,Yes,0.243550,0.254430
EnthermalPlus,ZEN 5mm / Air 11.15mm / LUMI 5mm / Vacuum 0.25mm / Clear 4mm,25.4,SGG ECLAZ ONE II 5mm,20763,ECLAZ ONE II S2,SGG ECLAZ II 5mm,20755,ECLAZ II S4,SGG PLANICLEAR 4mm,21011,,Air,0.3357,0.0591,16.91,0.4388,0.7178,0.1986,52.01,-1.25,-7.58,49.51,-0.39,-6.92,0.2606,Yes,Yes,0.443633,0.349682
EnthermalPlus,C180 5mm / Air 11.85mm / Clear 5mm / Vacuum 0.25mm / C180 4mm,25.4,5mm Clear,2193,LoE 180 S2,Float Glass - 5mm,2003,,4mm Clear,2192,LoE 180 S5,Air,0.399,0.0703,14.23,0.5181,0.6852,0.1994,51.96,-2.05,-6.98,52.1,-1.91,-7.05,0.1173,Yes,No,,
EnthermalPlus,C180 5mm / Air 11.85mm / Clear 5mm / Vacuum 0.25mm / C270 4mm,25.4,5mm Clear,2193,LoE 180 S2,Float Glass - 5mm,2003,,4mm Clear,2027,LoEÂ² 270 S5,Air,0.3048,0.0537,18.63,0.3932,0.6018,0.1894,50.75,-5.87,-2.89,46.88,-3.57,-3.71,0.0593,Yes,No,,
EnthermalPlus,C180 5mm / Air 11.85mm / Clear 5mm / Vacuum 0.25mm / C272 4mm,25.4,5mm Clear,2193,LoE 180 S2,Float Glass - 5mm,2003,,4 mm Clear,2012,LoEÂ² 272 S5,Air,0.3259,0.0574,17.43,0.4197,0.621,0.1778,49.34,-2.63,-4.03,45.2,-1.47,-4.25,0.072,Yes,No,,
EnthermalPlus,C180 5mm / Air 11.85mm / Clear 5mm / Vacuum 0.25mm / C366 4mm,25.4,5mm Clear,2193,LoE 180 S2,Float Glass - 5mm,2003,,4mm Clear,2155,LoEÂ³ 366 S5,Air,0.2567,0.0452,22.12,0.3426,0.5594,0.181,49.72,-1.24,-4.87,44.77,-2.12,-4.63,0.0217,Yes,No,,
EnthermalPlus,C180 5mm / Air 11.82mm / Clear 5mm / Vacuum 0.25mm / SB60 4mm,25.37,5mm Clear,2193,LoE 180 S2,Clear Float Glass,414,,Clear  4mm,5282,SolarbanÂ® 60 S5,Air,0.3037,0.0535,18.7,0.4041,0.6192,0.1798,49.56,-3.11,-3.45,45.46,-2.21,-4.21,0.0846,Yes,No,,
EnthermalPlus,C180 5mm / Air 11.82mm / Clear 5mm / Vacuum 0.25mm / SB70 4mm,25.37,5mm Clear,2193,LoE 180 S2,Clear Float Glass,414,,SolarbanÂ® 70 glass  4mm,5433,SolarbanÂ® 70 S5,Air,0.25,0.044,22.72,0.3179,0.567,0.1947,51.38,-2.8,-6.68,48.16,-4.1,-5.06,0.0312,Yes,No,,
EnthermalPlus,C180 5mm / Air 11.45mm / Clear 5mm / Vacuum 0.25mm / LUMI 4mm,25.4,5mm Clear,2193,LoE 180 S2,SGG PLANICLEAR 5mm,21012,,SGG ECLAZ II 4mm,20754,ECLAZ II S5,Air,0.3387,0.0596,16.77,0.5288,0.7219,0.1773,49.35,-1.42,-6.2,48.12,-1.32,-6.0,0.1851,Yes,No,,
EnthermalPlus,C270 5mm / Air 11.85mm / Clear 5mm / Vacuum 0.25mm / C180 4mm,25.4,5mm Clear,2028,LoEÂ² 270 S2,Float Glass - 5mm,2003,,4mm Clear,2192,LoE 180 S5,Air,0.3951,0.0696,14.37,0.3115,0.6011,0.157,46.68,-3.67,-3.67,50.87,-5.73,-2.96,0.0598,Yes,No,,
EnthermalPlus,C270 5mm / Air 11.85mm / Clear 5mm / Vacuum 0.25mm / C270 4mm,25.4,5mm Clear,2028,LoEÂ² 270 S2,Float Glass - 5mm,2003,,4mm Clear,2027,LoEÂ² 270 S5,Air,0.3024,0.0533,18.78,0.2909,0.5283,0.1493,45.58,-7.14,0.13,45.76,-7.05,0.11,0.0327,Yes,No,,
EnthermalPlus,C270 5mm / Air 11.85mm / Clear 5mm / Vacuum 0.25mm / C272 4mm,25.4,5mm Clear,2028,LoEÂ² 270 S2,Float Glass - 5mm,2003,,4 mm Clear,2012,LoEÂ² 272 S5,Air,0.3232,0.0569,17.57,0.3002,0.5451,0.1402,44.29,-4.2,-0.85,43.94,-5.42,0.2,0.0402,Yes,No,,
EnthermalPlus,C270 5mm / Air 11.85mm / Clear 5mm / Vacuum 0.25mm / C366 4mm,25.4,5mm Clear,2028,LoEÂ² 270 S2,Float Glass - 5mm,2003,,4mm Clear,2155,LoEÂ³ 366 S5,Air,0.255,0.0449,22.27,0.2705,0.4913,0.1427,44.62,-3.04,-1.63,43.74,-5.07,-1.44,0.0116,Yes,No,,
EnthermalPlus,C270 5mm / Air 11.82mm / Clear 5mm / Vacuum 0.25mm / SB60 4mm,25.37,5mm Clear,2028,LoEÂ² 270 S2,Clear Float Glass,414,,Clear  4mm,5282,SolarbanÂ® 60 S5,Air,0.3013,0.0531,18.84,0.2936,0.5436,0.1418,44.5,-4.6,-0.31,44.23,-6.01,0.03,0.0447,Yes,No,,
