Repository: Ranojoyd80/enthermal-configurator

File: Data_Pipeline/1_Source_CSVs/IG_Config_EnthermalPlus_Inboard_Dataset_12-04-26.csv (part 24 of 34)
Product Type,Comment,Total Thickness (mm),Outer Lite (Name_Thickness mm),Outer Lite NFRC ID,Outer Lite Low-E,Middle Lite (Name_Thickness mm),Middle Lite NFRC ID,Middle Lite Low-E,Inner Lite (Name_Thickness mm),Inner Lite NFRC ID,Inner Lite Low-E,Gas Fill,U-value NFRC (W/mÂ²K),U-value NFRC (BTU/hrftF),R-value NFRC,SHGC,Tvis (Visible Transmittance),Exterior Visible Reflectance,Exterior Reflected Color L*,Exterior Reflected Color a*,Exterior Reflected Color b*,Interior Reflected Color L*,Interior Reflected Color a*,Interior Reflected Color b*,T-UV,NFRC,CEN,g-factor,U-value CEN (W/m²K)
EnthermalPlus,C270 5mm / Air 11.82mm / Clear 5mm / Vacuum 0.25mm / SB70 4mm,25.37,5mm Clear,2028,LoEÂ² 270 S2,Clear Float Glass,414,,SolarbanÂ® 70 glass  4mm,5433,SolarbanÂ® 70 S5,Air,0.2483,0.0437,22.86,0.253,0.498,0.1532,46.13,-4.57,-3.33,47.21,-6.9,-2.36,0.0163,Yes,No,,
EnthermalPlus,C270 5mm / Air 11.45mm / Clear 5mm / Vacuum 0.25mm / LUMI 4mm,25.4,5mm Clear,2028,LoEÂ² 270 S2,SGG PLANICLEAR 5mm,21012,,SGG ECLAZ II 4mm,20754,ECLAZ II S5,Air,0.336,0.0592,16.9,0.3233,0.6335,0.1399,44.3,-3.07,-2.87,46.57,-6.25,-0.51,0.0912,Yes,No,,
EnthermalPlus,C272 5mm / Air 11.85mm / Clear 5mm / Vacuum 0.25mm / C180 4mm,25.4,5 mm Clear,2013,LoEÂ² 272 S2,Float Glass - 5mm,2003,,4mm Clear,2192,LoE 180 S5,Air,0.396,0.0697,14.34,0.351,0.621,0.1456,45.08,-1.58,-4.19,49.47,-2.49,-4.09,0.072,Yes,No,,
EnthermalPlus,C272 5mm / Air 11.85mm / Clear 5mm / Vacuum 0.25mm / C270 4mm,25.4,5 mm Clear,2013,LoEÂ² 272 S2,Float Glass - 5mm,2003,,4mm Clear,2027,LoEÂ² 270 S5,Air,0.3029,0.0534,18.74,0.317,0.5457,0.1373,43.83,-5.52,0.25,44.49,-4.11,-0.86,0.0398,Yes,No,,
EnthermalPlus,C272 5mm / Air 11.85mm / Clear 5mm / Vacuum 0.25mm / C272 4mm,25.4,5 mm Clear,2013,LoEÂ² 272 S2,Float Glass - 5mm,2003,,4 mm Clear,2012,LoEÂ² 272 S5,Air,0.3238,0.057,17.54,0.3295,0.5634,0.1278,42.39,-2.2,-0.9,42.51,-2.1,-0.93,0.0498,Yes,No,,
EnthermalPlus,C272 5mm / Air 11.85mm / Clear 5mm / Vacuum 0.25mm / C366 4mm,25.4,5 mm Clear,2013,LoEÂ² 272 S2,Float Glass - 5mm,2003,,4mm Clear,2155,LoEÂ³ 366 S5,Air,0.2554,0.045,22.24,0.2897,0.5077,0.1304,42.78,-0.83,-1.85,42.55,-2.28,-2.32,0.0142,Yes,No,,
EnthermalPlus,C272 5mm / Air 11.82mm / Clear 5mm / Vacuum 0.25mm / SB60 4mm,25.37,5 mm Clear,2013,LoEÂ² 272 S2,Clear Float Glass,414,,Clear  4mm,5282,SolarbanÂ® 60 S5,Air,0.3019,0.0532,18.81,0.3212,0.5618,0.1295,42.63,-2.68,-0.27,42.81,-2.69,-1.09,0.054,Yes,No,,
EnthermalPlus,C272 5mm / Air 11.82mm / Clear 5mm / Vacuum 0.25mm / SB70 4mm,25.37,5 mm Clear,2013,LoEÂ² 272 S2,Clear Float Glass,414,,SolarbanÂ® 70 glass  4mm,5433,SolarbanÂ® 70 S5,Air,0.2487,0.0438,22.83,0.2698,0.5143,0.1417,44.47,-2.45,-3.91,46.13,-4.38,-3.26,0.0204,Yes,No,,
EnthermalPlus,C272 5mm / Air 11.45mm / Clear 5mm / Vacuum 0.25mm / LUMI 4mm,25.4,5 mm Clear,2013,LoEÂ² 272 S2,SGG PLANICLEAR 5mm,21012,,SGG ECLAZ II 4mm,20754,ECLAZ II S5,Air,0.3366,0.0593,16.87,0.3644,0.6549,0.1274,42.4,-0.91,-3.23,44.79,-2.12,-1.89,0.1088,Yes,No,,
EnthermalPlus,C340 5mm / Air 11.85mm / Clear 5mm / Vacuum 0.25mm / C180 4mm,25.4,5mm Clear,2166,LoEÂ³ 340 S2,Float Glass - 5mm,2003,,4mm Clear,2192,LoE 180 S5,Air,0.3943,0.0694,14.4,0.1465,0.3363,0.1432,44.93,-6.31,-13.6,52.87,-2.93,-2.77,0.0093,Yes,No,,
EnthermalPlus,C340 5mm / Air 11.85mm / Clear 5mm / Vacuum 0.25mm / C270 4mm,25.4,5mm Clear,2166,LoEÂ³ 340 S2,Float Glass - 5mm,2003,,4mm Clear,2027,LoEÂ² 270 S5,Air,0.3019,0.0532,18.81,0.1429,0.2958,0.1408,44.55,-7.5,-12.2,47.56,-4.74,0.38,0.0049,Yes,No,,
EnthermalPlus,C340 5mm / Air 11.85mm / Clear 5mm / Vacuum 0.25mm / C272 4mm,25.4,5mm Clear,2166,LoEÂ³ 340 S2,Float Glass - 5mm,2003,,4 mm Clear,2012,LoEÂ² 272 S5,Air,0.3226,0.0568,17.6,0.1461,0.3048,0.1377,44.09,-6.47,-12.45,45.97,-2.6,0.1,0.0061,Yes,No,,
EnthermalPlus,C340 5mm / Air 11.85mm / Clear 5mm / Vacuum 0.25mm / C366 4mm,25.4,5mm Clear,2166,LoEÂ³ 340 S2,Float Glass - 5mm,2003,,4mm Clear,2155,LoEÂ³ 366 S5,Air,0.2546,0.0448,22.3,0.1388,0.2755,0.1384,44.18,-6.12,-12.7,45.38,-3.67,-0.52,0.0018,Yes,No,,
EnthermalPlus,C340 5mm / Air 11.82mm / Clear 5mm / Vacuum 0.25mm / SB60 4mm,25.37,5mm Clear,2166,LoEÂ³ 340 S2,Clear Float Glass,414,,Clear  4mm,5282,SolarbanÂ® 60 S5,Air,0.3008,0.053,18.88,0.1434,0.3042,0.1382,44.16,-6.56,-12.3,46.23,-3.43,0.15,0.0068,Yes,No,,
EnthermalPlus,C340 5mm / Air 11.82mm / Clear 5mm / Vacuum 0.25mm / SB70 4mm,25.37,5mm Clear,2166,LoEÂ³ 340 S2,Clear Float Glass,414,,SolarbanÂ® 70 glass  4mm,5433,SolarbanÂ® 70 S5,Air,0.248,0.0437,22.9,0.1322,0.2792,0.142,44.73,-6.72,-13.22,48.73,-5.36,-1.7,0.0027,Yes,No,,
EnthermalPlus,C340 5mm / Air 11.45mm / Clear 5mm / Vacuum 0.25mm / LUMI 4mm,25.4,5mm Clear,2166,LoEÂ³ 340 S2,SGG PLANICLEAR 5mm,21012,,SGG ECLAZ II 4mm,20754,ECLAZ II S5,Air,0.3354,0.0591,16.93,0.1501,0.354,0.1376,44.11,-6.02,-13.17,49.08,-2.51,-0.59,0.0144,Yes,No,,
EnthermalPlus,C366 5mm / Air 11.85mm / Clear 5mm / Vacuum 0.25mm / C180 4mm,25.4,5mm Clear,2156,LoEÂ³ 366 S2,Float Glass - 5mm,2003,,4mm Clear,2192,LoE 180 S5,Air,0.3932,0.0692,14.44,0.2347,0.5588,0.142,44.57,-2.23,-4.59,49.84,-1.07,-4.94,0.0218,Yes,No,,
EnthermalPlus,C366 5mm / Air 11.85mm / Clear 5mm / Vacuum 0.25mm / C270 4mm,25.4,5mm Clear,2156,LoEÂ³ 366 S2,Float Glass - 5mm,2003,,4mm Clear,2027,LoEÂ² 270 S5,Air,0.3013,0.0531,18.85,0.2319,0.4913,0.1354,43.56,-5.17,-1.41,44.82,-2.92,-1.67,0.0116,Yes,No,,
EnthermalPlus,C366 5mm / Air 11.85mm / Clear 5mm / Vacuum 0.25mm / C272 4mm,25.4,5mm Clear,2156,LoEÂ³ 366 S2,Float Glass - 5mm,2003,,4 mm Clear,2012,LoEÂ² 272 S5,Air,0.3219,0.0567,17.64,0.2365,0.5071,0.1274,42.35,-2.38,-2.31,42.89,-0.71,-1.91,0.0143,Yes,No,,
EnthermalPlus,C366 5mm / Air 11.85mm / Clear 5mm / Vacuum 0.25mm / C366 4mm,25.4,5mm Clear,2156,LoEÂ³ 366 S2,Float Glass - 5mm,2003,,4mm Clear,2155,LoEÂ³ 366 S5,Air,0.2541,0.0448,22.34,0.2257,0.4575,0.1294,42.64,-1.51,-2.91,42.83,-1.39,-2.95,0.0042,Yes,No,,
EnthermalPlus,C366 5mm / Air 11.82mm / Clear 5mm / Vacuum 0.25mm / SB60 4mm,25.37,5mm Clear,2156,LoEÂ³ 366 S2,Clear Float Glass,414,,Clear  4mm,5282,SolarbanÂ® 60 S5,Air,0.3002,0.0529,18.92,0.2325,0.5057,0.1289,42.55,-2.7,-1.84,43.17,-1.35,-2.01,0.016,Yes,No,,
EnthermalPlus,C366 5mm / Air 11.82mm / Clear 5mm / Vacuum 0.25mm / SB70 4mm,25.37,5mm Clear,2156,LoEÂ³ 366 S2,Clear Float Glass,414,,SolarbanÂ® 70 glass  4mm,5433,SolarbanÂ® 70 S5,Air,0.2475,0.0436,22.94,0.2141,0.4635,0.1387,44.05,-3.27,-4.15,46.39,-3.56,-3.8,0.0061,Yes,No,,
EnthermalPlus,C366 5mm / Air 11.45mm / Clear 5mm / Vacuum 0.25mm / LUMI 4mm,25.4,5mm Clear,2156,LoEÂ³ 366 S2,SGG PLANICLEAR 5mm,21012,,SGG ECLAZ II 4mm,20754,ECLAZ II S5,Air,0.3347,0.0589,16.97,0.2427,0.5891,0.1272,42.36,-1.33,-4.09,45.27,-0.25,-3.1,0.0337,Yes,No,,
EnthermalPlus,Q452 5mm / Air 11.85mm / Clear 5mm / Vacuum 0.25mm / C180 4mm,25.4,5mm Clear,2106,Quad LoE 452 S2,Float Glass - 5mm,2003,,4mm Clear,2192,LoE 180 S5,Air,0.3929,0.0692,14.45,0.1856,0.4523,0.1155,40.67,-3.99,-3.13,52.54,-4.77,-1.94,0.0063,Yes,No,,
EnthermalPlus,Q452 5mm / Air 11.85mm / Clear 5mm / Vacuum 0.25mm / C270 4mm,25.4,5mm Clear,2106,Quad LoE 452 S2,Float Glass - 5mm,2003,,4mm Clear,2027,LoEÂ² 270 S5,Air,0.3011,0.053,18.86,0.1832,0.3976,0.1113,39.93,-6.01,-0.87,47.29,-6.12,1.01,0.0035,Yes,No,,
EnthermalPlus,Q452 5mm / Air 11.85mm / Clear 5mm / Vacuum 0.25mm / C272 4mm,25.4,5mm Clear,2106,Quad LoE 452 S2,Float Glass - 5mm,2003,,4 mm Clear,2012,LoEÂ² 272 S5,Air,0.3217,0.0567,17.65,0.1868,0.41,0.1059,39.01,-3.88,-1.5,45.65,-4.39,1.15,0.0044,Yes,No,,
EnthermalPlus,Q452 5mm / Air 11.85mm / Clear 5mm / Vacuum 0.25mm / C366 4mm,25.4,5mm Clear,2106,Quad LoE 452 S2,Float Glass - 5mm,2003,,4mm Clear,2155,LoEÂ³ 366 S5,Air,0.254,0.0447,22.35,0.179,0.37,0.1072,39.22,-3.27,-1.9,45.16,-4.38,-0.46,0.0013,Yes,No,,
EnthermalPlus,Q452 5mm / Air 11.82mm / Clear 5mm / Vacuum 0.25mm / SB60 4mm,25.37,5mm Clear,2106,Quad LoE 452 S2,Clear Float Glass,414,,Clear  4mm,5282,SolarbanÂ® 60 S5,Air,0.3,0.0528,18.93,0.1837,0.409,0.1069,39.16,-4.1,-1.18,45.92,-5.05,1.01,0.0047,Yes,No,,
EnthermalPlus,Q452 5mm / Air 11.82mm / Clear 5mm / Vacuum 0.25mm / SB70 4mm,25.37,5mm Clear,2106,Quad LoE 452 S2,Clear Float Glass,414,,SolarbanÂ® 70 glass  4mm,5433,SolarbanÂ® 70 S5,Air,0.2474,0.0436,22.95,0.1705,0.3751,0.1134,40.29,-4.76,-2.67,48.53,-6.14,-1.38,0.0018,Yes,No,,
EnthermalPlus,Q452 5mm / Air 11.45mm / Clear 5mm / Vacuum 0.25mm / LUMI 4mm,25.4,5mm Clear,2106,Quad LoE 452 S2,SGG PLANICLEAR 5mm,21012,,SGG ECLAZ II 4mm,20754,ECLAZ II S5,Air,0.3345,0.0589,16.98,0.1909,0.4763,0.1057,39.02,-3.15,-2.79,48.67,-4.95,0.61,0.0095,Yes,No,,
EnthermalPlus,SB60 5mm / Air 11.88mm / Clear 5mm / Vacuum 0.25mm / C180 4mm,25.43,Clear  5mm,5283,SolarbanÂ® 60 S2,Float Glass - 5mm,2003,,4mm Clear,2192,LoE 180 S5,Air,0.3949,0.0696,14.38,0.3385,0.6284,0.1476,45.37,-2.09,-4.35,49.67,-2.74,-3.53,0.086,Yes,No,,
EnthermalPlus,SB60 5mm / Air 11.88mm / Clear 5mm / Vacuum 0.25mm / C270 4mm,25.43,Clear  5mm,5283,SolarbanÂ® 60 S2,Float Glass - 5mm,2003,,4mm Clear,2027,LoEÂ² 270 S5,Air,0.3023,0.0532,18.78,0.3126,0.5523,0.1393,44.12,-6.02,0.04,44.67,-4.29,-0.34,0.045,Yes,No,,
EnthermalPlus,SB60 5mm / Air 11.88mm / Clear 5mm / Vacuum 0.25mm / C272 4mm,25.43,Clear  5mm,5283,SolarbanÂ® 60 S2,Float Glass - 5mm,2003,,4 mm Clear,2012,LoEÂ² 272 S5,Air,0.3231,0.0569,17.58,0.3235,0.5701,0.1294,42.64,-2.61,-1.12,42.71,-2.34,-0.33,0.0548,Yes,No,,
EnthermalPlus,SB60 5mm / Air 11.88mm / Clear 5mm / Vacuum 0.25mm / C366 4mm,25.43,Clear  5mm,5283,SolarbanÂ® 60 S2,Float Glass - 5mm,2003,,4mm Clear,2155,LoEÂ³ 366 S5,Air,0.2549,0.0449,22.28,0.2884,0.5138,0.1321,43.03,-1.25,-2.04,42.72,-2.41,-1.88,0.0162,Yes,No,,
EnthermalPlus,SB60 5mm / Air 11.85mm / Clear 5mm / Vacuum 0.25mm / SB60 4mm,25.4,Clear  5mm,5283,SolarbanÂ® 60 S2,Clear Float Glass,414,,Clear  4mm,5282,SolarbanÂ® 60 S5,Air,0.3012,0.0531,18.85,0.3161,0.5685,0.1311,42.88,-3.09,-0.49,43.01,-2.92,-0.51,0.0631,Yes,No,,
EnthermalPlus,SB60 5mm / Air 11.85mm / Clear 5mm / Vacuum 0.25mm / SB70 4mm,25.4,Clear  5mm,5283,SolarbanÂ® 60 S2,Clear Float Glass,414,,SolarbanÂ® 70 glass  4mm,5433,SolarbanÂ® 70 S5,Air,0.2483,0.0437,22.87,0.269,0.5205,0.1436,44.76,-3.0,-4.02,46.29,-4.49,-2.85,0.0229,Yes,No,,
EnthermalPlus,SB60 5mm / Air 11.48mm / Clear 5mm / Vacuum 0.25mm / LUMI 4mm,25.43,Clear  5mm,5283,SolarbanÂ® 60 S2,SGG PLANICLEAR 5mm,21012,,SGG ECLAZ II 4mm,20754,ECLAZ II S5,Air,0.3359,0.0591,16.91,0.3514,0.6626,0.129,42.65,-1.31,-3.45,45.03,-2.45,-1.15,0.1336,Yes,No,,
EnthermalPlus,SB60 Solarbronze 5mm / Air 11.88mm / Clear 5mm / Vacuum 0.25mm / C180 4mm,25.43,SolarbronzeÂ®  5mm,5273,SolarbanÂ® 60 S2,Float Glass - 5mm,2003,,4mm Clear,2192,LoE 180 S5,Air,0.3949,0.0696,14.38,0.2375,0.4114,0.088,35.5,0.54,-0.53,48.36,-2.23,-3.74,0.046,Yes,No,,
EnthermalPlus,SB60 Solarbronze 5mm / Air 11.88mm / Clear 5mm / Vacuum 0.25mm / C270 4mm,25.43,SolarbronzeÂ®  5mm,5273,SolarbanÂ® 60 S2,Float Glass - 5mm,2003,,4mm Clear,2027,LoEÂ² 270 S5,Air,0.3023,0.0532,18.78,0.2158,0.3615,0.0842,34.72,-1.67,1.75,43.49,-3.82,-0.46,0.0249,Yes,No,,
EnthermalPlus,SB60 Solarbronze 5mm / Air 11.88mm / Clear 5mm / Vacuum 0.25mm / C272 4mm,25.43,SolarbronzeÂ®  5mm,5273,SolarbanÂ® 60 S2,Float Glass - 5mm,2003,,4 mm Clear,2012,LoEÂ² 272 S5,Air,0.3231,0.0569,17.58,0.2241,0.3735,0.0802,33.91,0.15,1.01,41.36,-1.8,-0.45,0.0306,Yes,No,,
EnthermalPlus,SB60 Solarbronze 5mm / Air 11.88mm / Clear 5mm / Vacuum 0.25mm / C366 4mm,25.43,SolarbronzeÂ®  5mm,5273,SolarbanÂ® 60 S2,Float Glass - 5mm,2003,,4mm Clear,2155,LoEÂ³ 366 S5,Air,0.2549,0.0449,22.28,0.1965,0.3362,0.0816,34.17,0.89,0.59,41.62,-1.8,-2.06,0.0089,Yes,No,,
EnthermalPlus,SB60 Solarbronze 5mm / Air 11.85mm / Clear 5mm / Vacuum 0.25mm / SB60 4mm,25.4,SolarbronzeÂ®  5mm,5273,SolarbanÂ® 60 S2,Clear Float Glass,414,,Clear  4mm,5282,SolarbanÂ® 60 S5,Air,0.3012,0.0531,18.85,0.2185,0.3722,0.081,34.05,-0.16,1.39,41.68,-2.33,-0.66,0.0343,Yes,No,,
EnthermalPlus,SB60 Solarbronze 5mm / Air 11.85mm / Clear 5mm / Vacuum 0.25mm / SB70 4mm,25.4,SolarbronzeÂ®  5mm,5273,SolarbanÂ® 60 S2,Clear Float Glass,414,,SolarbanÂ® 70 glass  4mm,5433,SolarbanÂ® 70 S5,Air,0.2483,0.0437,22.87,0.183,0.3406,0.0863,35.14,-0.01,-0.48,45.29,-4.01,-3.12,0.0126,Yes,No,,
EnthermalPlus,SB60 Solarbronze 5mm / Air 11.48mm / Clear 5mm / Vacuum 0.25mm / LUMI 4mm,25.43,SolarbronzeÂ®  5mm,5273,SolarbanÂ® 60 S2,SGG PLANICLEAR 5mm,21012,,SGG ECLAZ II 4mm,20754,ECLAZ II S5,Air,0.3359,0.0591,16.91,0.2447,0.4341,0.0801,33.9,0.83,-0.25,43.34,-1.82,-1.28,0.0698,Yes,No,,
EnthermalPlus,SB60 Solargray 5mm / Air 11.88mm / Clear 5mm / Vacuum 0.25mm / C180 4mm,25.43,SolargrayÂ®  5mm,5288,SolarbanÂ® 60 S2,Float Glass - 5mm,2003,,4mm Clear,2192,LoE 180 S5,Air,0.3949,0.0696,14.38,0.2123,0.3548,0.0767,33.3,-0.02,-3.63,48.11,-2.34,-4.1,0.0446,Yes,No,,
EnthermalPlus,SB60 Solargray 5mm / Air 11.88mm / Clear 5mm / Vacuum 0.25mm / C270 4mm,25.43,SolargrayÂ®  5mm,5288,SolarbanÂ® 60 S2,Float Glass - 5mm,2003,,4mm Clear,2027,LoEÂ² 270 S5,Air,0.3023,0.0532,18.78,0.1928,0.3119,0.074,32.67,-1.99,-1.18,43.27,-3.92,-0.78,0.0242,Yes,No,,
EnthermalPlus,SB60 Solargray 5mm / Air 11.88mm / Clear 5mm / Vacuum 0.25mm / C272 4mm,25.43,SolargrayÂ®  5mm,5288,SolarbanÂ® 60 S2,Float Glass - 5mm,2003,,4 mm Clear,2012,LoEÂ² 272 S5,Air,0.3231,0.0569,17.58,0.2002,0.3221,0.0708,31.97,-0.42,-1.76,41.11,-1.91,-0.82,0.0298,Yes,No,,
EnthermalPlus,SB60 Solargray 5mm / Air 11.88mm / Clear 5mm / Vacuum 0.25mm / C366 4mm,25.43,SolargrayÂ®  5mm,5288,SolarbanÂ® 60 S2,Float Glass - 5mm,2003,,4mm Clear,2155,LoEÂ³ 366 S5,Air,0.2549,0.0449,22.28,0.1751,0.2902,0.0718,32.18,0.26,-2.26,41.42,-1.85,-2.36,0.0086,Yes,No,,
EnthermalPlus,SB60 Solargray 5mm / Air 11.85mm / Clear 5mm / Vacuum 0.25mm / SB60 4mm,25.4,SolargrayÂ®  5mm,5288,SolarbanÂ® 60 S2,Clear Float Glass,414,,Clear  4mm,5282,SolarbanÂ® 60 S5,Air,0.3012,0.0531,18.85,0.1952,0.3211,0.0714,32.09,-0.68,-1.43,41.43,-2.42,-1.02,0.0333,Yes,No,,
EnthermalPlus,SB60 Solargray 5mm / Air 11.85mm / Clear 5mm / Vacuum 0.25mm / SB70 4mm,25.4,SolargrayÂ®  5mm,5288,SolarbanÂ® 60 S2,Clear Float Glass,414,,SolarbanÂ® 70 glass  4mm,5433,SolarbanÂ® 70 S5,Air,0.2483,0.0437,22.87,0.1629,0.2939,0.0755,33.02,-0.34,-3.47,45.11,-4.07,-3.4,0.0123,Yes,No,,
EnthermalPlus,SB60 Solargray 5mm / Air 11.48mm / Clear 5mm / Vacuum 0.25mm / LUMI 4mm,25.43,SolargrayÂ®  5mm,5288,SolarbanÂ® 60 S2,SGG PLANICLEAR 5mm,21012,,SGG ECLAZ II 4mm,20754,ECLAZ II S5,Air,0.3359,0.0591,16.91,0.2181,0.3743,0.0707,31.97,0.23,-2.98,43.02,-1.98,-1.76,0.0675,Yes,No,,
EnthermalPlus,SB60 Optiblue 5mm / Air 11.88mm / Clear 5mm / Vacuum 0.25mm / C180 4mm,25.43,OptiblueÂ® (SolarbanÂ® z50)  5mm,5423,SolarbanÂ® 60 S2,Float Glass - 5mm,2003,,4mm Clear,2192,LoE 180 S5,Air,0.3949,0.0696,14.38,0.281,0.4799,0.1045,38.79,-0.66,-7.41,48.74,-2.53,-4.2,0.0691,Yes,No,,
EnthermalPlus,SB60 Optiblue 5mm / Air 11.88mm / Clear 5mm / Vacuum 0.25mm / C270 4mm,25.43,OptiblueÂ® (SolarbanÂ® z50)  5mm,5423,SolarbanÂ® 60 S2,Float Glass - 5mm,2003,,4mm Clear,2027,LoEÂ² 270 S5,Air,0.3023,0.0532,18.78,0.2559,0.4219,0.0997,37.86,-3.8,-3.47,43.84,-4.1,-0.91,0.0368,Yes,No,,
EnthermalPlus,SB60 Optiblue 5mm / Air 11.88mm / Clear 5mm / Vacuum 0.25mm / C272 4mm,25.43,OptiblueÂ® (SolarbanÂ® z50)  5mm,5423,SolarbanÂ® 60 S2,Float Glass - 5mm,2003,,4 mm Clear,2012,LoEÂ² 272 S5,Air,0.3231,0.0569,17.58,0.2657,0.4355,0.0938,36.76,-1.29,-4.3,41.76,-2.12,-0.98,0.0451,Yes,No,,
EnthermalPlus,SB60 Optiblue 5mm / Air 11.88mm / Clear 5mm / Vacuum 0.25mm / C366 4mm,25.43,OptiblueÂ® (SolarbanÂ® z50)  5mm,5423,SolarbanÂ® 60 S2,Float Glass - 5mm,2003,,4mm Clear,2155,LoEÂ³ 366 S5,Air,0.2549,0.0449,22.28,0.2332,0.3926,0.0954,37.06,-0.19,-5.14,41.94,-2.1,-2.43,0.0132,Yes,No,,
EnthermalPlus,SB60 Optiblue 5mm / Air 11.85mm / Clear 5mm / Vacuum 0.25mm / SB60 4mm,25.4,OptiblueÂ® (SolarbanÂ® z50)  5mm,5423,SolarbanÂ® 60 S2,Clear Float Glass,414,,Clear  4mm,5282,SolarbanÂ® 60 S5,Air,0.3012,0.0531,18.85,0.2592,0.4343,0.0948,36.93,-1.67,-3.81,42.07,-2.66,-1.16,0.0512,Yes,No,,
EnthermalPlus,SB60 Optiblue 5mm / Air 11.85mm / Clear 5mm / Vacuum 0.25mm / SB70 4mm,25.4,OptiblueÂ® (SolarbanÂ® z50)  5mm,5423,SolarbanÂ® 60 S2,Clear Float Glass,414,,SolarbanÂ® 70 glass  4mm,5433,SolarbanÂ® 70 S5,Air,0.2483,0.0437,22.87,0.2167,0.3975,0.1024,38.36,-1.13,-7.06,45.58,-4.27,-3.4,0.0187,Yes,No,,
EnthermalPlus,SB60 Optiblue 5mm / Air 11.48mm / Clear 5mm / Vacuum 0.25mm / LUMI 4mm,25.43,OptiblueÂ® (SolarbanÂ® z50)  5mm,5423,SolarbanÂ® 60 S2,SGG PLANICLEAR 5mm,21012,,SGG ECLAZ II 4mm,20754,ECLAZ II S5,Air,0.3359,0.0591,16.91,0.2909,0.5062,0.0936,36.77,-0.23,-6.24,43.84,-2.21,-1.96,0.1057,Yes,No,,
EnthermalPlus,SB60 Starphire 5mm / Air 11.88mm / Clear 5mm / Vacuum 0.25mm / C180 4mm,25.43,StarphireÂ®  5mm,5348,SolarbanÂ® 60 S2,Float Glass - 5mm,2003,,4mm Clear,2192,LoE 180 S5,Air,0.3949,0.0696,14.38,0.3578,0.6429,0.1523,46.01,-1.18,-4.54,49.76,-2.61,-3.5,0.0939,Yes,No,,
EnthermalPlus,SB60 Starphire 5mm / Air 11.88mm / Clear 5mm / Vacuum 0.25mm / C270 4mm,25.43,StarphireÂ®  5mm,5348,SolarbanÂ® 60 S2,Float Glass - 5mm,2003,,4mm Clear,2027,LoEÂ² 270 S5,Air,0.3023,0.0532,18.78,0.3272,0.5649,0.1435,44.71,-5.23,-0.03,44.76,-4.18,-0.32,0.0488,Yes,No,,
EnthermalPlus,SB60 Starphire 5mm / Air 11.88mm / Clear 5mm / Vacuum 0.25mm / C272 4mm,25.43,StarphireÂ®  5mm,5348,SolarbanÂ® 60 S2,Float Glass - 5mm,2003,,4 mm Clear,2012,LoEÂ² 272 S5,Air,0.3231,0.0569,17.58,0.3393,0.5832,0.1333,43.22,-1.78,-1.2,42.81,-2.21,-0.31,0.0592,Yes,No,,
EnthermalPlus,SB60 Starphire 5mm / Air 11.88mm / Clear 5mm / Vacuum 0.25mm / C366 4mm,25.43,StarphireÂ®  5mm,5348,SolarbanÂ® 60 S2,Float Glass - 5mm,2003,,4mm Clear,2155,LoEÂ³ 366 S5,Air,0.2549,0.0449,22.28,0.2997,0.5254,0.1362,43.62,-0.36,-2.15,42.8,-2.33,-1.86,0.0176,Yes,No,,
EnthermalPlus,SB60 Starphire 5mm / Air 11.85mm / Clear 5mm / Vacuum 0.25mm / SB60 4mm,25.4,StarphireÂ®  5mm,5348,SolarbanÂ® 60 S2,Clear Float Glass,414,,Clear  4mm,5282,SolarbanÂ® 60 S5,Air,0.3012,0.0531,18.85,0.3313,0.5815,0.1351,43.46,-2.29,-0.56,43.11,-2.8,-0.49,0.0686,Yes,No,,
EnthermalPlus,SB60 Starphire 5mm / Air 11.85mm / Clear 5mm / Vacuum 0.25mm / SB70 4mm,25.4,StarphireÂ®  5mm,5348,SolarbanÂ® 60 S2,Clear Float Glass,414,,SolarbanÂ® 70 glass  4mm,5433,SolarbanÂ® 70 S5,Air,0.2483,0.0437,22.87,0.2789,0.5323,0.1482,45.38,-2.07,-4.22,46.36,-4.41,-2.82,0.0249,Yes,No,,
EnthermalPlus,SB60 Starphire 5mm / Air 11.48mm / Clear 5mm / Vacuum 0.25mm / LUMI 4mm,25.43,StarphireÂ®  5mm,5348,SolarbanÂ® 60 S2,SGG PLANICLEAR 5mm,21012,,SGG ECLAZ II 4mm,20754,ECLAZ II S5,Air,0.3359,0.0591,16.91,0.3722,0.6779,0.1329,43.23,-0.46,-3.61,45.16,-2.28,-1.12,0.1479,Yes,No,,
EnthermalPlus,SB70 5mm / Air 11.88mm / Clear 5mm / Vacuum 0.25mm / C180 4mm,25.43,SolarbanÂ® 70 glass  5mm,5434,SolarbanÂ® 70 S2,Float Glass - 5mm,2003,,4mm Clear,2192,LoE 180 S5,Air,0.3928,0.0692,14.46,0.2341,0.5754,0.1675,48.04,-4.07,-5.13,51.55,-2.35,-6.92,0.0317,Yes,No,,
EnthermalPlus,SB70 5mm / Air 11.88mm / Clear 5mm / Vacuum 0.25mm / C270 4mm,25.43,SolarbanÂ® 70 glass  5mm,5434,SolarbanÂ® 70 S2,Float Glass - 5mm,2003,,4mm Clear,2027,LoEÂ² 270 S5,Air,0.301,0.053,18.86,0.233,0.5059,0.1604,47.08,-6.98,-2.33,46.36,-4.21,-3.52,0.0163,Yes,No,,
EnthermalPlus,SB70 5mm / Air 11.88mm / Clear 5mm / Vacuum 0.25mm / C272 4mm,25.43,SolarbanÂ® 70 glass  5mm,5434,SolarbanÂ® 70 S2,Float Glass - 5mm,2003,,4 mm Clear,2012,LoEÂ² 272 S5,Air,0.3216,0.0566,17.66,0.237,0.5219,0.1521,45.95,-4.39,-3.26,44.63,-2.04,-4.14,0.0207,Yes,No,,
EnthermalPlus,SB70 5mm / Air 11.88mm / Clear 5mm / Vacuum 0.25mm / C366 4mm,25.43,SolarbanÂ® 70 glass  5mm,5434,SolarbanÂ® 70 S2,Float Glass - 5mm,2003,,4mm Clear,2155,LoEÂ³ 366 S5,Air,0.254,0.0447,22.36,0.2284,0.4708,0.1542,46.23,-3.56,-3.8,44.27,-2.95,-4.32,0.0061,Yes,No,,
EnthermalPlus,SB70 5mm / Air 11.85mm / Clear 5mm / Vacuum 0.25mm / SB60 4mm,25.4,SolarbanÂ® 70 glass  5mm,5434,SolarbanÂ® 70 S2,Clear Float Glass,414,,Clear  4mm,5282,SolarbanÂ® 60 S5,Air,0.2999,0.0528,18.93,0.2332,0.5205,0.1536,46.14,-4.68,-2.81,44.9,-2.8,-4.06,0.0229,Yes,No,,
EnthermalPlus,SB70 5mm / Air 11.85mm / Clear 5mm / Vacuum 0.25mm / SB70 4mm,25.4,SolarbanÂ® 70 glass  5mm,5434,SolarbanÂ® 70 S2,Clear Float Glass,414,,SolarbanÂ® 70 glass  4mm,5433,SolarbanÂ® 70 S5,Air,0.2474,0.0436,22.95,0.2174,0.4773,0.1639,47.54,-5.13,-4.9,47.69,-4.92,-4.96,0.0094,Yes,No,,
EnthermalPlus,SB70 5mm / Air 11.48mm / Clear 5mm / Vacuum 0.25mm / LUMI 4mm,25.43,SolarbanÂ® 70 glass  5mm,5434,SolarbanÂ® 70 S2,SGG PLANICLEAR 5mm,21012,,SGG ECLAZ II 4mm,20754,ECLAZ II S5,Air,0.3344,0.0589,16.98,0.242,0.6062,0.1518,45.97,-3.4,-4.83,47.44,-1.8,-5.83,0.0489,Yes,No,,
EnthermalPlus,SB70 Solargray 5mm / Air 11.88mm / Clear 5mm / Vacuum 0.25mm / C180 4mm,25.43,SolargrayÂ®  5mm,5372,SolarbanÂ® 70 S2,Float Glass - 5mm,2003,,4mm Clear,2192,LoE 180 S5,Air,0.3928,0.0692,14.46,0.1469,0.3247,0.0831,34.65,-0.62,-4.41,50.33,-1.91,-7.54,0.0167,Yes,No,,
EnthermalPlus,SB70 Solargray 5mm / Air 11.88mm / Clear 5mm / Vacuum 0.25mm / C270 4mm,25.43,SolargrayÂ®  5mm,5372,SolarbanÂ® 70 S2,Float Glass - 5mm,2003,,4mm Clear,2027,LoEÂ² 270 S5,Air,0.301,0.053,18.86,0.143,0.2855,0.0808,34.16,-2.09,-2.79,45.25,-3.82,-4.04,0.0088,Yes,No,,
EnthermalPlus,SB70 Solargray 5mm / Air 11.88mm / Clear 5mm / Vacuum 0.25mm / C272 4mm,25.43,SolargrayÂ®  5mm,5372,SolarbanÂ® 70 S2,Float Glass - 5mm,2003,,4 mm Clear,2012,LoEÂ² 272 S5,Air,0.3216,0.0566,17.66,0.1461,0.2947,0.0782,33.6,-0.84,-3.26,43.38,-1.59,-4.75,0.0113,Yes,No,,
EnthermalPlus,SB70 Solargray 5mm / Air 11.88mm / Clear 5mm / Vacuum 0.25mm / C366 4mm,25.43,SolargrayÂ®  5mm,5372,SolarbanÂ® 70 S2,Float Glass - 5mm,2003,,4mm Clear,2155,LoEÂ³ 366 S5,Air,0.254,0.0447,22.36,0.1382,0.2658,0.0789,33.75,-0.44,-3.56,43.24,-2.46,-4.84,0.0033,Yes,No,,
EnthermalPlus,SB70 Solargray 5mm / Air 11.85mm / Clear 5mm / Vacuum 0.25mm / SB60 4mm,25.4,SolargrayÂ®  5mm,5372,SolarbanÂ® 70 S2,Clear Float Glass,414,,Clear  4mm,5282,SolarbanÂ® 60 S5,Air,0.2999,0.0528,18.93,0.1431,0.2938,0.0787,33.7,-1.0,-3.01,43.67,-2.3,-4.68,0.0122,Yes,No,,
EnthermalPlus,SB70 Solargray 5mm / Air 11.85mm / Clear 5mm / Vacuum 0.25mm / SB70 4mm,25.4,SolargrayÂ®  5mm,5372,SolarbanÂ® 70 S2,Clear Float Glass,414,,SolarbanÂ® 70 glass  4mm,5433,SolarbanÂ® 70 S5,Air,0.2474,0.0436,22.95,0.1314,0.2694,0.082,34.41,-1.08,-4.28,46.75,-4.54,-5.5,0.0051,Yes,No,,
EnthermalPlus,SB70 Solargray 5mm / Air 11.48mm / Clear 5mm / Vacuum 0.25mm / LUMI 4mm,25.43,SolargrayÂ®  5mm,5372,SolarbanÂ® 70 S2,SGG PLANICLEAR 5mm,21012,,SGG ECLAZ II 4mm,20754,ECLAZ II S5,Air,0.3344,0.0589,16.98,0.1495,0.3422,0.0781,33.6,-0.32,-4.11,45.89,-1.26,-6.59,0.0252,Yes,No,,
EnthermalPlus,SB70 Optiblue 5mm / Air 11.88mm / Clear 5mm / Vacuum 0.25mm / C180 4mm,25.43,OptiblueÂ® (SolarbanÂ® z75)  5mm,5427,SolarbanÂ® 70 S2,Float Glass - 5mm,2003,,4mm Clear,2192,LoE 180 S5,Air,0.3928,0.0692,14.46,0.1897,0.4393,0.1165,40.83,-1.76,-8.52,50.82,-2.12,-7.52,0.0257,Yes,No,,
EnthermalPlus,SB70 Optiblue 5mm / Air 11.88mm / Clear 5mm / Vacuum 0.25mm / C270 4mm,25.43,OptiblueÂ® (SolarbanÂ® z75)  5mm,5427,SolarbanÂ® 70 S2,Float Glass - 5mm,2003,,4mm Clear,2027,LoEÂ² 270 S5,Air,0.301,0.053,18.86,0.1873,0.3864,0.1124,40.11,-4.06,-5.97,45.7,-4.01,-4.05,0.0134,Yes,No,,
EnthermalPlus,SB70 Optiblue 5mm / Air 11.88mm / Clear 5mm / Vacuum 0.25mm / C272 4mm,25.43,OptiblueÂ® (SolarbanÂ® z75)  5mm,5427,SolarbanÂ® 70 S2,Float Glass - 5mm,2003,,4 mm Clear,2012,LoEÂ² 272 S5,Air,0.3216,0.0566,17.66,0.1908,0.3986,0.1074,39.26,-2.12,-6.64,43.88,-1.81,-4.75,0.0171,Yes,No,,
EnthermalPlus,SB70 Optiblue 5mm / Air 11.88mm / Clear 5mm / Vacuum 0.25mm / C366 4mm,25.43,OptiblueÂ® (SolarbanÂ® z75)  5mm,5427,SolarbanÂ® 70 S2,Float Glass - 5mm,2003,,4mm Clear,2155,LoEÂ³ 366 S5,Air,0.254,0.0447,22.36,0.1825,0.3597,0.1087,39.47,-1.46,-7.14,43.66,-2.69,-4.82,0.005,Yes,No,,
EnthermalPlus,SB70 Optiblue 5mm / Air 11.85mm / Clear 5mm / Vacuum 0.25mm / SB60 4mm,25.4,OptiblueÂ® (SolarbanÂ® z75)  5mm,5427,SolarbanÂ® 70 S2,Clear Float Glass,414,,Clear  4mm,5282,SolarbanÂ® 60 S5,Air,0.2999,0.0528,18.93,0.1875,0.3975,0.1083,39.4,-2.36,-6.29,44.16,-2.54,-4.66,0.0187,Yes,No,,
EnthermalPlus,SB70 Optiblue 5mm / Air 11.85mm / Clear 5mm / Vacuum 0.25mm / SB70 4mm,25.4,OptiblueÂ® (SolarbanÂ® z75)  5mm,5427,SolarbanÂ® 70 S2,Clear Float Glass,414,,SolarbanÂ® 70 glass  4mm,5433,SolarbanÂ® 70 S5,Air,0.2474,0.0436,22.95,0.1734,0.3645,0.1145,40.47,-2.42,-8.26,47.12,-4.72,-5.45,0.0077,Yes,No,,
EnthermalPlus,SB70 Optiblue 5mm / Air 11.48mm / Clear 5mm / Vacuum 0.25mm / LUMI 4mm,25.43,OptiblueÂ® (SolarbanÂ® z75)  5mm,5427,SolarbanÂ® 70 S2,SGG PLANICLEAR 5mm,21012,,SGG ECLAZ II 4mm,20754,ECLAZ II S5,Air,0.3344,0.0589,16.98,0.1951,0.463,0.1072,39.28,-1.3,-7.96,46.52,-1.52,-6.58,0.0392,Yes,No,,
EnthermalPlus,LUMI 5mm / Air 11.55mm / Clear 5mm / Vacuum 0.25mm / C180 4mm,25.4,SGG ECLAZ II 5mm,20755,ECLAZ II S2,Float Glass - 5mm,2003,,4mm Clear,2192,LoE 180 S5,Air,0.3979,0.0701,14.27,0.5287,0.7187,0.1659,47.96,-1.65,-5.95,49.47,-1.42,-6.21,0.1759,Yes,Yes,0.533552,0.417421
EnthermalPlus,LUMI 5mm / Air 11.55mm / Clear 5mm / Vacuum 0.25mm / C270 4mm,25.4,SGG ECLAZ II 5mm,20755,ECLAZ II S2,Float Glass - 5mm,2003,,4mm Clear,2027,LoEÂ² 270 S5,Air,0.3041,0.0536,18.67,0.4135,0.6315,0.155,46.44,-6.52,-0.52,44.49,-3.09,-2.83,0.0869,Yes,Yes,0.417633,0.315490
EnthermalPlus,LUMI 5mm / Air 11.55mm / Clear 5mm / Vacuum 0.25mm / C272 4mm,25.4,SGG ECLAZ II 5mm,20755,ECLAZ II S2,Float Glass - 5mm,2003,,4 mm Clear,2012,LoEÂ² 272 S5,Air,0.3251,0.0573,17.47,0.4397,0.652,0.1422,44.65,-2.41,-1.91,42.5,-0.95,-3.21,0.1043,Yes,Yes,0.444039,0.338400
EnthermalPlus,LUMI 5mm / Air 11.55mm / Clear 5mm / Vacuum 0.25mm / C366 4mm,25.4,SGG ECLAZ II 5mm,20755,ECLAZ II S2,Float Glass - 5mm,2003,,4mm Clear,2155,LoEÂ³ 366 S5,Air,0.2562,0.0451,22.16,0.3613,0.5872,0.1458,45.14,-0.61,-3.08,42.55,-1.32,-4.06,0.0319,Yes,Yes,0.364784,0.262951
EnthermalPlus,LUMI 5mm / Air 11.52mm / Clear 5mm / Vacuum 0.25mm / SB60 4mm,25.37,SGG ECLAZ II 5mm,20755,ECLAZ II S2,Clear Float Glass,414,,Clear  4mm,5282,SolarbanÂ® 60 S5,Air,0.303,0.0534,18.74,0.4243,0.6501,0.1444,44.93,-3.04,-1.15,42.8,-1.57,-3.29,0.1254,Yes,Yes,0.428854,0.314369
EnthermalPlus,LUMI 5mm / Air 11.52mm / Clear 5mm / Vacuum 0.25mm / SB70 4mm,25.37,SGG ECLAZ II 5mm,20755,ECLAZ II S2,Clear Float Glass,414,,SolarbanÂ® 70 glass  4mm,5433,SolarbanÂ® 70 S5,Air,0.2495,0.0439,22.76,0.3342,0.5948,0.1608,47.24,-2.55,-5.57,46.13,-3.51,-4.73,0.0457,Yes,Yes,0.338430,0.255639
EnthermalPlus,LUMI 5mm / Air 11.15mm / Clear 5mm / Vacuum 0.25mm / LUMI 4mm,25.4,SGG ECLAZ II 5mm,20755,ECLAZ II S2,SGG PLANICLEAR 5mm,21012,,SGG ECLAZ II 4mm,20754,ECLAZ II S5,Air,0.338,0.0595,16.8,0.5432,0.758,0.1417,44.67,-0.85,-4.8,44.78,-0.73,-4.74,0.2836,Yes,Yes,0.547279,0.352373
EnthermalPlus,ZEN 5mm / Air 11.55mm / Clear 5mm / Vacuum 0.25mm / C180 4mm,25.4,SGG ECLAZ ONE II 5mm,20763,ECLAZ ONE II S2,Float Glass - 5mm,2003,,4mm Clear,2192,LoE 180 S5,Air,0.3952,0.0696,14.37,0.4452,0.6816,0.2221,54.54,-1.49,-8.04,53.05,-1.68,-7.81,0.1638,Yes,Yes,0.449528,0.414071
EnthermalPlus,ZEN 5mm / Air 11.55mm / Clear 5mm / Vacuum 0.25mm / C270 4mm,25.4,SGG ECLAZ ONE II 5mm,20763,ECLAZ ONE II S2,Float Glass - 5mm,2003,,4mm Clear,2027,LoEÂ² 270 S5,Air,0.3025,0.0533,18.77,0.374,0.5986,0.2122,53.43,-4.91,-4.54,47.73,-3.43,-4.5,0.0818,Yes,Yes,0.377261,0.313558
EnthermalPlus,ZEN 5mm / Air 11.55mm / Clear 5mm / Vacuum 0.25mm / C272 4mm,25.4,SGG ECLAZ ONE II 5mm,20763,ECLAZ ONE II S2,Float Glass - 5mm,2003,,4 mm Clear,2012,LoEÂ² 272 S5,Air,0.3232,0.0569,17.57,0.3933,0.6176,0.2007,52.15,-1.95,-5.65,46.14,-1.29,-5.06,0.0977,Yes,Yes,0.396757,0.336184
EnthermalPlus,ZEN 5mm / Air 11.55mm / Clear 5mm / Vacuum 0.25mm / C366 4mm,25.4,SGG ECLAZ ONE II 5mm,20763,ECLAZ ONE II S2,Float Glass - 5mm,2003,,4mm Clear,2155,LoEÂ³ 366 S5,Air,0.255,0.0449,22.27,0.3327,0.5564,0.204,52.5,-0.73,-6.36,45.55,-2.12,-5.4,0.0297,Yes,Yes,0.335502,0.261596
EnthermalPlus,ZEN 5mm / Air 11.52mm / Clear 5mm / Vacuum 0.25mm / SB60 4mm,25.37,SGG ECLAZ ONE II 5mm,20763,ECLAZ ONE II S2,Clear Float Glass,414,,Clear  4mm,5282,SolarbanÂ® 60 S5,Air,0.3014,0.0531,18.84,0.3808,0.6158,0.2028,52.36,-2.39,-5.12,46.4,-2.09,-5.01,0.1175,Yes,Yes,0.384480,0.312460
EnthermalPlus,ZEN 5mm / Air 11.52mm / Clear 5mm / Vacuum 0.25mm / SB70 4mm,25.37,SGG ECLAZ ONE II 5mm,20763,ECLAZ ONE II S2,Clear Float Glass,414,,SolarbanÂ® 70 glass  4mm,5433,SolarbanÂ® 70 S5,Air,0.2484,0.0437,22.86,0.3085,0.5641,0.2174,54.01,-2.2,-7.86,48.86,-4.08,-5.64,0.042,Yes,Yes,0.311929,0.254362
EnthermalPlus,ZEN 5mm / Air 11.15mm / Clear 5mm / Vacuum 0.25mm / LUMI 4mm,25.4,SGG ECLAZ ONE II 5mm,20763,ECLAZ ONE II S2,SGG PLANICLEAR 5mm,21012,,SGG ECLAZ II 4mm,20754,ECLAZ II S5,Air,0.3361,0.0592,16.89,0.461,0.7179,0.2003,52.16,-0.86,-7.53,49.31,-1.02,-6.96,0.2629,Yes,Yes,0.464673,0.350125
EnthermalPlus,C180 5mm / Air 11.05mm / C180 5mm / Vacuum 0.25mm / Clear 5mm,25.4,5mm Clear,2193,LoE 180 S2,5mm Clear,2193,LoE 180 S4,Float Glass - 5mm,2003,,Air,0.4026,0.0709,14.11,0.4927,0.6828,0.2047,52.56,-2.59,-6.71,51.06,-1.38,-7.35,0.1131,Yes,No,,
EnthermalPlus,C180 5mm / Air 11.05mm / C270 5mm / Vacuum 0.25mm / Clear 5mm,25.4,5mm Clear,2193,LoE 180 S2,5mm Clear,2028,LoEÂ² 270 S4,Float Glass - 5mm,2003,,Air,0.307,0.0541,18.5,0.319,0.5981,0.1807,49.73,-3.25,-5.31,48.0,-7.54,0.03,0.0577,Yes,No,,
EnthermalPlus,C180 5mm / Air 11.05mm / C272 5mm / Vacuum 0.25mm / Clear 5mm,25.4,5mm Clear,2193,LoE 180 S2,5 mm Clear,2013,LoEÂ² 272 S4,Float Glass - 5mm,2003,,Air,0.3283,0.0578,17.3,0.3553,0.618,0.1701,48.4,-1.97,-5.59,46.34,-2.59,-1.82,0.0693,Yes,No,,
EnthermalPlus,C180 5mm / Air 11.05mm / C366 5mm / Vacuum 0.25mm / Clear 5mm,25.4,5mm Clear,2193,LoE 180 S2,5mm Clear,2156,LoEÂ³ 366 S4,Float Glass - 5mm,2003,,Air,0.2583,0.0455,21.98,0.2451,0.5561,0.173,48.76,-2.01,-6.12,45.9,-1.11,-2.62,0.0213,Yes,No,,
EnthermalPlus,C180 5mm / Air 11.06mm / SB60 5mm / Vacuum 0.25mm / Clear 5mm,25.41,5mm Clear,2193,LoE 180 S2,Clear  5mm,5283,SolarbanÂ® 60 S4,Clear Float Glass,414,,Air,0.3058,0.0539,18.57,0.343,0.6158,0.1717,48.6,-2.24,-5.7,46.7,-3.66,-0.73,0.0822,Yes,No,,
EnthermalPlus,C180 5mm / Air 11.06mm / SB70 5mm / Vacuum 0.25mm / Clear 5mm,25.41,5mm Clear,2193,LoE 180 S2,SolarbanÂ® 70 glass  5mm,5434,SolarbanÂ® 70 S4,Clear Float Glass,414,,Air,0.2515,0.0443,22.58,0.2421,0.5642,0.1917,51.04,-3.73,-6.23,48.51,-2.84,-5.8,0.0294,Yes,No,,
EnthermalPlus,C180 5mm / Air 10.45mm / LUMI 5mm / Vacuum 0.25mm / Clear 5mm,25.4,5mm Clear,2193,LoE 180 S2,SGG ECLAZ II 5mm,20755,ECLAZ II S4,SGG PLANICLEAR 5mm,21012,,Air,0.3417,0.0602,16.62,0.4976,0.7195,0.1755,49.17,-1.91,-6.26,48.26,-0.75,-5.91,0.1808,Yes,No,,
EnthermalPlus,C270 5mm / Air 11.05mm / C180 5mm / Vacuum 0.25mm / Clear 5mm,25.4,5mm Clear,2028,LoEÂ² 270 S2,5mm Clear,2193,LoE 180 S4,Float Glass - 5mm,2003,,Air,0.399,0.0703,14.23,0.2993,0.599,0.1611,47.22,-4.16,-3.44,49.8,-5.26,-3.2,0.0579,Yes,No,,
EnthermalPlus,C270 5mm / Air 11.05mm / C270 5mm / Vacuum 0.25mm / Clear 5mm,25.4,5mm Clear,2028,LoEÂ² 270 S2,5mm Clear,2028,LoEÂ² 270 S4,Float Glass - 5mm,2003,,Air,0.3048,0.0537,18.63,0.2403,0.5252,0.1424,44.65,-4.8,-2.06,46.94,-11.09,4.06,0.032,Yes,No,,
EnthermalPlus,C270 5mm / Air 11.05mm / C272 5mm / Vacuum 0.25mm / Clear 5mm,25.4,5mm Clear,2028,LoEÂ² 270 S2,5 mm Clear,2013,LoEÂ² 272 S4,Float Glass - 5mm,2003,,Air,0.3259,0.0574,17.42,0.2575,0.5426,0.1344,43.45,-3.59,-2.22,45.14,-6.43,2.72,0.039,Yes,No,,
EnthermalPlus,C270 5mm / Air 11.05mm / C366 5mm / Vacuum 0.25mm / Clear 5mm,25.4,5mm Clear,2028,LoEÂ² 270 S2,5mm Clear,2156,LoEÂ³ 366 S4,Float Glass - 5mm,2003,,Air,0.2568,0.0452,22.12,0.1999,0.4886,0.1365,43.76,-3.75,-2.68,44.92,-3.84,0.6,0.0113,Yes,No,,
EnthermalPlus,C270 5mm / Air 11.06mm / SB60 5mm / Vacuum 0.25mm / Clear 5mm,25.41,5mm Clear,2028,LoEÂ² 270 S2,Clear  5mm,5283,SolarbanÂ® 60 S4,Clear Float Glass,414,,Air,0.3037,0.0535,18.7,0.2534,0.5407,0.1356,43.64,-3.78,-2.34,45.53,-7.35,3.74,0.0439,Yes,No,,
EnthermalPlus,C270 5mm / Air 11.06mm / SB70 5mm / Vacuum 0.25mm / Clear 5mm,25.41,5mm Clear,2028,LoEÂ² 270 S2,SolarbanÂ® 70 glass  5mm,5434,SolarbanÂ® 70 S4,Clear Float Glass,414,,Air,0.25,0.044,22.71,0.1986,0.4956,0.1509,45.82,-5.45,-2.9,47.59,-5.51,-3.22,0.0158,Yes,No,,
EnthermalPlus,C270 5mm / Air 10.45mm / LUMI 5mm / Vacuum 0.25mm / Clear 5mm,25.4,5mm Clear,2028,LoEÂ² 270 S2,SGG ECLAZ II 5mm,20755,ECLAZ II S4,SGG PLANICLEAR 5mm,21012,,Air,0.3394,0.0598,16.73,0.3116,0.6315,0.1385,44.14,-3.5,-2.94,46.72,-5.56,-0.49,0.0899,Yes,No,,
EnthermalPlus,C272 5mm / Air 11.05mm / C180 5mm / Vacuum 0.25mm / Clear 5mm,25.4,5 mm Clear,2013,LoEÂ² 272 S2,5mm Clear,2193,LoE 180 S4,Float Glass - 5mm,2003,,Air,0.3998,0.0704,14.2,0.3364,0.6187,0.1499,45.68,-2.14,-3.92,48.37,-1.91,-4.37,0.0697,Yes,No,,
EnthermalPlus,C272 5mm / Air 11.05mm / C270 5mm / Vacuum 0.25mm / Clear 5mm,25.4,5 mm Clear,2013,LoEÂ² 272 S2,5mm Clear,2028,LoEÂ² 270 S4,Float Glass - 5mm,2003,,Air,0.3053,0.0538,18.6,0.2605,0.5427,0.1301,42.79,-2.84,-2.31,45.73,-8.37,3.24,0.0389,Yes,No,,
EnthermalPlus,C272 5mm / Air 11.05mm / C272 5mm / Vacuum 0.25mm / Clear 5mm,25.4,5 mm Clear,2013,LoEÂ² 272 S2,5 mm Clear,2013,LoEÂ² 272 S4,Float Glass - 5mm,2003,,Air,0.3264,0.0575,17.39,0.2817,0.561,0.1215,41.43,-1.48,-2.53,43.78,-3.28,1.71,0.0482,Yes,No,,
EnthermalPlus,C272 5mm / Air 11.05mm / C366 5mm / Vacuum 0.25mm / Clear 5mm,25.4,5 mm Clear,2013,LoEÂ² 272 S2,5mm Clear,2156,LoEÂ³ 366 S4,Float Glass - 5mm,2003,,Air,0.2571,0.0453,22.09,0.2119,0.5049,0.1238,41.79,-1.57,-3.16,43.79,-1.16,-0.2,0.014,Yes,No,,
EnthermalPlus,C272 5mm / Air 11.06mm / SB60 5mm / Vacuum 0.25mm / Clear 5mm,25.41,5 mm Clear,2013,LoEÂ² 272 S2,Clear  5mm,5283,SolarbanÂ® 60 S4,Clear Float Glass,414,,Air,0.3041,0.0536,18.67,0.2759,0.5589,0.1229,41.64,-1.74,-2.64,44.18,-4.22,2.77,0.0528,Yes,No,,
EnthermalPlus,C272 5mm / Air 11.06mm / SB70 5mm / Vacuum 0.25mm / Clear 5mm,25.41,5 mm Clear,2013,LoEÂ² 272 S2,SolarbanÂ® 70 glass  5mm,5434,SolarbanÂ® 70 S4,Clear Float Glass,414,,Air,0.2503,0.0441,22.68,0.21,0.5118,0.1391,44.12,-3.41,-3.43,46.53,-3.01,-4.12,0.0196,Yes,No,,
EnthermalPlus,C272 5mm / Air 10.45mm / LUMI 5mm / Vacuum 0.25mm / Clear 5mm,25.4,5 mm Clear,2013,LoEÂ² 272 S2,SGG ECLAZ II 5mm,20755,ECLAZ II S4,SGG PLANICLEAR 5mm,21012,,Air,0.3399,0.0599,16.71,0.3499,0.6528,0.1259,42.21,-1.41,-3.26,44.97,-1.45,-1.85,0.1068,Yes,No,,
EnthermalPlus,C340 5mm / Air 11.05mm / C180 5mm / Vacuum 0.25mm / Clear 5mm,25.4,5mm Clear,2166,LoEÂ³ 340 S2,5mm Clear,2193,LoE 180 S4,Float Glass - 5mm,2003,,Air,0.3982,0.0701,14.26,0.1419,0.3352,0.1445,45.13,-6.51,-13.59,51.85,-2.46,-2.97,0.009,Yes,No,,
EnthermalPlus,C340 5mm / Air 11.05mm / C270 5mm / Vacuum 0.25mm / Clear 5mm,25.4,5mm Clear,2166,LoEÂ³ 340 S2,5mm Clear,2028,LoEÂ² 270 S4,Float Glass - 5mm,2003,,Air,0.3044,0.0536,18.66,0.1214,0.2939,0.1385,44.23,-6.63,-12.87,48.65,-8.61,4.11,0.0047,Yes,No,,
EnthermalPlus,C340 5mm / Air 11.05mm / C272 5mm / Vacuum 0.25mm / Clear 5mm,25.4,5mm Clear,2166,LoEÂ³ 340 S2,5 mm Clear,2013,LoEÂ² 272 S4,Float Glass - 5mm,2003,,Air,0.3254,0.0573,17.45,0.1273,0.3033,0.1359,43.82,-6.14,-12.78,47.08,-3.67,2.45,0.0059,Yes,No,,
EnthermalPlus,C340 5mm / Air 11.05mm / C366 5mm / Vacuum 0.25mm / Clear 5mm,25.4,5mm Clear,2166,LoEÂ³ 340 S2,5mm Clear,2156,LoEÂ³ 366 S4,Float Glass - 5mm,2003,,Air,0.2564,0.0452,22.14,0.1077,0.2739,0.1365,43.92,-6.31,-12.79,46.48,-2.6,1.39,0.0018,Yes,No,,
EnthermalPlus,C340 5mm / Air 11.06mm / SB60 5mm / Vacuum 0.25mm / Clear 5mm,25.41,5mm Clear,2166,LoEÂ³ 340 S2,Clear  5mm,5283,SolarbanÂ® 60 S4,Clear Float Glass,414,,Air,0.3032,0.0534,18.73,0.1264,0.3025,0.1363,43.89,-6.13,-12.9,47.43,-4.81,3.61,0.0066,Yes,No,,
EnthermalPlus,C340 5mm / Air 11.06mm / SB70 5mm / Vacuum 0.25mm / Clear 5mm,25.41,5mm Clear,2166,LoEÂ³ 340 S2,SolarbanÂ® 70 glass  5mm,5434,SolarbanÂ® 70 S4,Clear Float Glass,414,,Air,0.2497,0.044,22.74,0.108,0.2778,0.1413,44.63,-7.07,-12.97,49.07,-4.1,-2.54,0.0025,Yes,No,,
EnthermalPlus,C340 5mm / Air 10.45mm / LUMI 5mm / Vacuum 0.25mm / Clear 5mm,25.4,5mm Clear,2166,LoEÂ³ 340 S2,SGG ECLAZ II 5mm,20755,ECLAZ II S4,SGG PLANICLEAR 5mm,21012,,Air,0.3389,0.0597,16.76,0.146,0.3529,0.1373,44.07,-6.14,-13.26,49.21,-1.97,-0.53,0.014,Yes,No,,
EnthermalPlus,C366 5mm / Air 11.05mm / C180 5mm / Vacuum 0.25mm / Clear 5mm,25.4,5mm Clear,2156,LoEÂ³ 366 S2,5mm Clear,2193,LoE 180 S4,Float Glass - 5mm,2003,,Air,0.3973,0.07,14.29,0.2266,0.5567,0.1456,45.08,-2.73,-4.38,48.75,-0.48,-5.24,0.0211,Yes,No,,
EnthermalPlus,C366 5mm / Air 11.05mm / C270 5mm / Vacuum 0.25mm / Clear 5mm,25.4,5mm Clear,2156,LoEÂ³ 366 S2,5mm Clear,2028,LoEÂ² 270 S4,Float Glass - 5mm,2003,,Air,0.3038,0.0535,18.69,0.1951,0.4886,0.1294,42.69,-3.0,-3.34,46.04,-7.17,2.36,0.0113,Yes,No,,
EnthermalPlus,C366 5mm / Air 11.05mm / C272 5mm / Vacuum 0.25mm / Clear 5mm,25.4,5mm Clear,2156,LoEÂ³ 366 S2,5 mm Clear,2013,LoEÂ² 272 S4,Float Glass - 5mm,2003,,Air,0.3247,0.0572,17.49,0.2049,0.5048,0.1224,41.57,-1.71,-3.49,44.14,-1.94,0.7,0.0138,Yes,No,,
EnthermalPlus,C366 5mm / Air 11.05mm / C366 5mm / Vacuum 0.25mm / Clear 5mm,25.4,5mm Clear,2156,LoEÂ³ 366 S2,5mm Clear,2156,LoEÂ³ 366 S4,Float Glass - 5mm,2003,,Air,0.256,0.0451,22.18,0.172,0.455,0.1241,41.85,-2.09,-3.7,44.05,-0.35,-0.83,0.0041,Yes,No,,
EnthermalPlus,C366 5mm / Air 11.06mm / SB60 5mm / Vacuum 0.25mm / Clear 5mm,25.41,5mm Clear,2156,LoEÂ³ 366 S2,Clear  5mm,5283,SolarbanÂ® 60 S4,Clear Float Glass,414,,Air,0.3027,0.0533,18.76,0.2038,0.5031,0.1235,41.76,-1.83,-3.64,44.53,-2.93,1.78,0.0156,Yes,No,,
EnthermalPlus,C366 5mm / Air 11.06mm / SB70 5mm / Vacuum 0.25mm / Clear 5mm,25.41,5mm Clear,2156,LoEÂ³ 366 S2,SolarbanÂ® 70 glass  5mm,5434,SolarbanÂ® 70 S4,Clear Float Glass,414,,Air,0.2493,0.0439,22.78,0.1724,0.4613,0.1366,43.76,-4.06,-3.75,46.78,-2.23,-4.63,0.0058,Yes,No,,
EnthermalPlus,C366 5mm / Air 10.45mm / LUMI 5mm / Vacuum 0.25mm / Clear 5mm,25.4,5mm Clear,2156,LoEÂ³ 366 S2,SGG ECLAZ II 5mm,20755,ECLAZ II S4,SGG PLANICLEAR 5mm,21012,,Air,0.3382,0.0596,16.79,0.2358,0.5872,0.126,42.21,-1.64,-4.24,45.44,0.37,-3.04,0.0329,Yes,No,,
EnthermalPlus,Q452 5mm / Air 11.05mm / C180 5mm / Vacuum 0.25mm / Clear 5mm,25.4,5mm Clear,2106,Quad LoE 452 S2,5mm Clear,2193,LoE 180 S4,Float Glass - 5mm,2003,,Air,0.397,0.0699,14.3,0.1797,0.4508,0.1179,41.06,-4.39,-2.99,51.52,-4.31,-2.14,0.0061,Yes,No,,
EnthermalPlus,Q452 5mm / Air 11.05mm / C270 5mm / Vacuum 0.25mm / Clear 5mm,25.4,5mm Clear,2106,Quad LoE 452 S2,5mm Clear,2028,LoEÂ² 270 S4,Float Glass - 5mm,2003,,Air,0.3037,0.0535,18.7,0.1555,0.3951,0.1073,39.27,-4.39,-2.22,48.39,-9.99,4.81,0.0034,Yes,No,,
EnthermalPlus,Q452 5mm / Air 11.05mm / C272 5mm / Vacuum 0.25mm / Clear 5mm,25.4,5mm Clear,2106,Quad LoE 452 S2,5 mm Clear,2013,LoEÂ² 272 S4,Float Glass - 5mm,2003,,Air,0.3246,0.0572,17.49,0.1628,0.408,0.1026,38.43,-3.36,-2.29,46.78,-5.39,3.54,0.0042,Yes,No,,
EnthermalPlus,Q452 5mm / Air 11.05mm / C366 5mm / Vacuum 0.25mm / Clear 5mm,25.4,5mm Clear,2106,Quad LoE 452 S2,5mm Clear,2156,LoEÂ³ 366 S4,Float Glass - 5mm,2003,,Air,0.2559,0.0451,22.19,0.1384,0.3679,0.1038,38.64,-3.72,-2.34,46.27,-3.26,1.48,0.0012,Yes,No,,
EnthermalPlus,Q452 5mm / Air 11.06mm / SB60 5mm / Vacuum 0.25mm / Clear 5mm,25.41,5mm Clear,2106,Quad LoE 452 S2,Clear  5mm,5283,SolarbanÂ® 60 S4,Clear Float Glass,414,,Air,0.3025,0.0533,18.77,0.1621,0.4067,0.1034,38.57,-3.44,-2.43,47.13,-6.37,4.54,0.0047,Yes,No,,
EnthermalPlus,Q452 5mm / Air 11.06mm / SB70 5mm / Vacuum 0.25mm / Clear 5mm,25.41,5mm Clear,2106,Quad LoE 452 S2,SolarbanÂ® 70 glass  5mm,5434,SolarbanÂ® 70 S4,Clear Float Glass,414,,Air,0.2492,0.0439,22.79,0.1389,0.3733,0.1121,40.08,-5.35,-2.34,48.87,-4.84,-2.24,0.0017,Yes,No,,
EnthermalPlus,Q452 5mm / Air 10.45mm / LUMI 5mm / Vacuum 0.25mm / Clear 5mm,25.4,5mm Clear,2106,Quad LoE 452 S2,SGG ECLAZ II 5mm,20755,ECLAZ II S4,SGG PLANICLEAR 5mm,21012,,Air,0.3381,0.0595,16.8,0.1859,0.4747,0.105,38.92,-3.35,-2.97,48.8,-4.33,0.63,0.0094,Yes,No,,
EnthermalPlus,SB60 5mm / Air 11.08mm / C180 5mm / Vacuum 0.25mm / Clear 5mm,25.43,Clear  5mm,5283,SolarbanÂ® 60 S2,5mm Clear,2193,LoE 180 S4,Float Glass - 5mm,2003,,Air,0.3988,0.0702,14.24,0.3249,0.6261,0.1521,45.99,-2.66,-4.08,48.57,-2.16,-3.8,0.0831,Yes,No,,
EnthermalPlus,SB60 5mm / Air 11.08mm / C270 5mm / Vacuum 0.25mm / Clear 5mm,25.43,Clear  5mm,5283,SolarbanÂ® 60 S2,5mm Clear,2028,LoEÂ² 270 S4,Float Glass - 5mm,2003,,Air,0.3047,0.0537,18.63,0.2576,0.5492,0.1318,43.05,-3.29,-2.51,45.9,-8.52,3.74,0.0439,Yes,No,,
EnthermalPlus,SB60 5mm / Air 11.08mm / C272 5mm / Vacuum 0.25mm / Clear 5mm,25.43,Clear  5mm,5283,SolarbanÂ® 60 S2,5 mm Clear,2013,LoEÂ² 272 S4,Float Glass - 5mm,2003,,Air,0.3258,0.0574,17.43,0.2771,0.5676,0.123,41.66,-1.86,-2.74,43.97,-3.5,2.3,0.0529,Yes,No,,
EnthermalPlus,SB60 5mm / Air 11.08mm / C366 5mm / Vacuum 0.25mm / Clear 5mm,25.43,Clear  5mm,5283,SolarbanÂ® 60 S2,5mm Clear,2156,LoEÂ³ 366 S4,Float Glass - 5mm,2003,,Air,0.2567,0.0452,22.12,0.2121,0.5109,0.1253,42.03,-2.0,-3.32,43.95,-1.3,0.23,0.0158,Yes,No,,
