Repository: Ranojoyd80/enthermal-configurator

File: Data_Pipeline/1_Source_CSVs/IG_Config_EnthermalPlus_Inboard_Dataset_12-04-26.csv (part 25 of 34)
Product Type,Comment,Total Thickness (mm),Outer Lite (Name_Thickness mm),Outer Lite NFRC ID,Outer Lite Low-E,Middle Lite (Name_Thickness mm),Middle Lite NFRC ID,Middle Lite Low-E,Inner Lite (Name_Thickness mm),Inner Lite NFRC ID,Inner Lite Low-E,Gas Fill,U-value NFRC (W/mÂ²K),U-value NFRC (BTU/hrftF),R-value NFRC,SHGC,Tvis (Visible Transmittance),Exterior Visible Reflectance,Exterior Reflected Color L*,Exterior Reflected Color a*,Exterior Reflected Color b*,Interior Reflected Color L*,Interior Reflected Color a*,Interior Reflected Color b*,T-UV,NFRC,CEN,g-factor,U-value CEN (W/m²K)
EnthermalPlus,SB60 5mm / Air 11.09mm / SB60 5mm / Vacuum 0.25mm / Clear 5mm,25.44,Clear  5mm,5283,SolarbanÂ® 60 S2,Clear  5mm,5283,SolarbanÂ® 60 S4,Clear Float Glass,414,,Air,0.3036,0.0535,18.7,0.2724,0.5656,0.1244,41.88,-2.11,-2.87,44.37,-4.43,3.34,0.0616,Yes,No,,
EnthermalPlus,SB60 5mm / Air 11.09mm / SB70 5mm / Vacuum 0.25mm / Clear 5mm,25.44,Clear  5mm,5283,SolarbanÂ® 60 S2,SolarbanÂ® 70 glass  5mm,5434,SolarbanÂ® 70 S4,Clear Float Glass,414,,Air,0.2499,0.044,22.72,0.2103,0.518,0.1411,44.4,-3.97,-3.53,46.68,-3.13,-3.71,0.022,Yes,No,,
EnthermalPlus,SB60 5mm / Air 10.48mm / LUMI 5mm / Vacuum 0.25mm / Clear 5mm,25.43,Clear  5mm,5283,SolarbanÂ® 60 S2,SGG ECLAZ II 5mm,20755,ECLAZ II S4,SGG PLANICLEAR 5mm,21012,,Air,0.3392,0.0597,16.74,0.3384,0.6605,0.1275,42.46,-1.81,-3.51,45.21,-1.78,-1.13,0.1312,Yes,No,,
EnthermalPlus,SB60 Solarbronze 5mm / Air 11.08mm / C180 5mm / Vacuum 0.25mm / Clear 5mm,25.43,SolarbronzeÂ®  5mm,5273,SolarbanÂ® 60 S2,5mm Clear,2193,LoE 180 S4,Float Glass - 5mm,2003,,Air,0.3988,0.0702,14.24,0.2285,0.4098,0.0899,35.86,0.26,-0.32,47.22,-1.61,-4.03,0.0446,Yes,No,,
EnthermalPlus,SB60 Solarbronze 5mm / Air 11.08mm / C270 5mm / Vacuum 0.25mm / Clear 5mm,25.43,SolarbronzeÂ®  5mm,5273,SolarbanÂ® 60 S2,5mm Clear,2028,LoEÂ² 270 S4,Float Glass - 5mm,2003,,Air,0.3047,0.0537,18.63,0.1789,0.3596,0.0812,34.12,-0.23,0.26,44.78,-8.22,3.78,0.0243,Yes,No,,
EnthermalPlus,SB60 Solarbronze 5mm / Air 11.08mm / C272 5mm / Vacuum 0.25mm / Clear 5mm,25.43,SolarbronzeÂ®  5mm,5273,SolarbanÂ® 60 S2,5 mm Clear,2013,LoEÂ² 272 S4,Float Glass - 5mm,2003,,Air,0.3258,0.0574,17.43,0.1933,0.3719,0.0775,33.34,0.41,0.02,42.69,-3.03,2.3,0.0296,Yes,No,,
EnthermalPlus,SB60 Solarbronze 5mm / Air 11.08mm / C366 5mm / Vacuum 0.25mm / Clear 5mm,25.43,SolarbronzeÂ®  5mm,5273,SolarbanÂ® 60 S2,5mm Clear,2156,LoEÂ³ 366 S4,Float Glass - 5mm,2003,,Air,0.2567,0.0452,22.12,0.1453,0.3344,0.0785,33.55,0.37,-0.32,42.91,-0.67,0.13,0.0087,Yes,No,,
EnthermalPlus,SB60 Solarbronze 5mm / Air 11.09mm / SB60 5mm / Vacuum 0.25mm / Clear 5mm,25.44,SolarbronzeÂ®  5mm,5273,SolarbanÂ® 60 S2,Clear  5mm,5283,SolarbanÂ® 60 S4,Clear Float Glass,414,,Air,0.3036,0.0535,18.7,0.1892,0.3704,0.0781,33.47,0.23,-0.0,43.12,-3.91,3.36,0.0336,Yes,No,,
EnthermalPlus,SB60 Solarbronze 5mm / Air 11.09mm / SB70 5mm / Vacuum 0.25mm / Clear 5mm,25.44,SolarbronzeÂ®  5mm,5273,SolarbanÂ® 60 S2,SolarbanÂ® 70 glass  5mm,5434,SolarbanÂ® 70 S4,Clear Float Glass,414,,Air,0.2499,0.044,22.72,0.1435,0.339,0.0851,34.9,-0.52,-0.3,45.71,-2.6,-4.01,0.0121,Yes,No,,
EnthermalPlus,SB60 Solarbronze 5mm / Air 10.48mm / LUMI 5mm / Vacuum 0.25mm / Clear 5mm,25.43,SolarbronzeÂ®  5mm,5273,SolarbanÂ® 60 S2,SGG ECLAZ II 5mm,20755,ECLAZ II S4,SGG PLANICLEAR 5mm,21012,,Air,0.3392,0.0597,16.74,0.236,0.4327,0.0794,33.78,0.56,-0.27,43.53,-1.11,-1.26,0.0687,Yes,No,,
EnthermalPlus,SB60 Solargray 5mm / Air 11.08mm / C180 5mm / Vacuum 0.25mm / Clear 5mm,25.43,SolargrayÂ®  5mm,5288,SolarbanÂ® 60 S2,5mm Clear,2193,LoE 180 S4,Float Glass - 5mm,2003,,Air,0.3988,0.0702,14.24,0.2044,0.3534,0.0781,33.6,-0.3,-3.51,46.97,-1.71,-4.4,0.0432,Yes,No,,
EnthermalPlus,SB60 Solargray 5mm / Air 11.08mm / C270 5mm / Vacuum 0.25mm / Clear 5mm,25.43,SolargrayÂ®  5mm,5288,SolarbanÂ® 60 S2,5mm Clear,2028,LoEÂ² 270 S4,Float Glass - 5mm,2003,,Air,0.3047,0.0537,18.63,0.1601,0.3102,0.0716,32.17,-0.65,-2.5,44.57,-8.34,3.48,0.0236,Yes,No,,
EnthermalPlus,SB60 Solargray 5mm / Air 11.08mm / C272 5mm / Vacuum 0.25mm / Clear 5mm,25.43,SolargrayÂ®  5mm,5288,SolarbanÂ® 60 S2,5 mm Clear,2013,LoEÂ² 272 S4,Float Glass - 5mm,2003,,Air,0.3258,0.0574,17.43,0.1729,0.3207,0.0688,31.51,-0.04,-2.58,42.45,-3.14,1.95,0.0288,Yes,No,,
EnthermalPlus,SB60 Solargray 5mm / Air 11.08mm / C366 5mm / Vacuum 0.25mm / Clear 5mm,25.43,SolargrayÂ®  5mm,5288,SolarbanÂ® 60 S2,5mm Clear,2156,LoEÂ³ 366 S4,Float Glass - 5mm,2003,,Air,0.2567,0.0452,22.12,0.1299,0.2886,0.0696,31.7,0.01,-2.96,42.72,-0.71,-0.15,0.0084,Yes,No,,
EnthermalPlus,SB60 Solargray 5mm / Air 11.09mm / SB60 5mm / Vacuum 0.25mm / Clear 5mm,25.44,SolargrayÂ®  5mm,5288,SolarbanÂ® 60 S2,Clear  5mm,5283,SolarbanÂ® 60 S4,Clear Float Glass,414,,Air,0.3036,0.0535,18.7,0.1691,0.3195,0.0693,31.62,-0.18,-2.62,42.88,-4.01,3.02,0.0326,Yes,No,,
EnthermalPlus,SB60 Solargray 5mm / Air 11.09mm / SB70 5mm / Vacuum 0.25mm / Clear 5mm,25.44,SolargrayÂ®  5mm,5288,SolarbanÂ® 60 S2,SolarbanÂ® 70 glass  5mm,5434,SolarbanÂ® 70 S4,Clear Float Glass,414,,Air,0.2499,0.044,22.72,0.1281,0.2925,0.0746,32.84,-0.78,-3.21,45.53,-2.65,-4.27,0.0118,Yes,No,,
EnthermalPlus,SB60 Solargray 5mm / Air 10.48mm / LUMI 5mm / Vacuum 0.25mm / Clear 5mm,25.43,SolargrayÂ®  5mm,5288,SolarbanÂ® 60 S2,SGG ECLAZ II 5mm,20755,ECLAZ II S4,SGG PLANICLEAR 5mm,21012,,Air,0.3392,0.0597,16.74,0.2105,0.3731,0.0702,31.88,-0.03,-2.95,43.22,-1.25,-1.72,0.0664,Yes,No,,
EnthermalPlus,SB60 Optiblue 5mm / Air 11.08mm / C180 5mm / Vacuum 0.25mm / Clear 5mm,25.43,OptiblueÂ® (SolarbanÂ® z50)  5mm,5423,SolarbanÂ® 60 S2,5mm Clear,2193,LoE 180 S4,Float Glass - 5mm,2003,,Air,0.3988,0.0702,14.24,0.2698,0.4781,0.1072,39.25,-1.11,-7.25,47.62,-1.93,-4.49,0.0669,Yes,No,,
EnthermalPlus,SB60 Optiblue 5mm / Air 11.08mm / C270 5mm / Vacuum 0.25mm / Clear 5mm,25.43,OptiblueÂ® (SolarbanÂ® z50)  5mm,5423,SolarbanÂ® 60 S2,5mm Clear,2028,LoEÂ² 270 S4,Float Glass - 5mm,2003,,Air,0.3047,0.0537,18.63,0.2108,0.4195,0.0953,37.08,-1.63,-5.49,45.11,-8.44,3.27,0.0359,Yes,No,,
EnthermalPlus,SB60 Optiblue 5mm / Air 11.08mm / C272 5mm / Vacuum 0.25mm / Clear 5mm,25.43,OptiblueÂ® (SolarbanÂ® z50)  5mm,5423,SolarbanÂ® 60 S2,5 mm Clear,2013,LoEÂ² 272 S4,Float Glass - 5mm,2003,,Air,0.3258,0.0574,17.43,0.2278,0.4337,0.0901,36.06,-0.58,-5.52,43.07,-3.32,1.73,0.0436,Yes,No,,
EnthermalPlus,SB60 Optiblue 5mm / Air 11.08mm / C366 5mm / Vacuum 0.25mm / Clear 5mm,25.43,OptiblueÂ® (SolarbanÂ® z50)  5mm,5423,SolarbanÂ® 60 S2,5mm Clear,2156,LoEÂ³ 366 S4,Float Glass - 5mm,2003,,Air,0.2567,0.0452,22.12,0.1712,0.3905,0.0915,36.34,-0.52,-6.09,43.21,-0.97,-0.26,0.0129,Yes,No,,
EnthermalPlus,SB60 Optiblue 5mm / Air 11.09mm / SB60 5mm / Vacuum 0.25mm / Clear 5mm,25.44,OptiblueÂ® (SolarbanÂ® z50)  5mm,5423,SolarbanÂ® 60 S2,Clear  5mm,5283,SolarbanÂ® 60 S4,Clear Float Glass,414,,Air,0.3036,0.0535,18.7,0.2232,0.4322,0.0909,36.22,-0.76,-5.64,43.48,-4.21,2.8,0.05,Yes,No,,
EnthermalPlus,SB60 Optiblue 5mm / Air 11.09mm / SB70 5mm / Vacuum 0.25mm / Clear 5mm,25.44,OptiblueÂ® (SolarbanÂ® z50)  5mm,5423,SolarbanÂ® 60 S2,SolarbanÂ® 70 glass  5mm,5434,SolarbanÂ® 70 S4,Clear Float Glass,414,,Air,0.2499,0.044,22.72,0.1691,0.3956,0.1009,38.1,-1.84,-6.59,45.99,-2.87,-4.27,0.018,Yes,No,,
EnthermalPlus,SB60 Optiblue 5mm / Air 10.48mm / LUMI 5mm / Vacuum 0.25mm / Clear 5mm,25.43,OptiblueÂ® (SolarbanÂ® z50)  5mm,5423,SolarbanÂ® 60 S2,SGG ECLAZ II 5mm,20755,ECLAZ II S4,SGG PLANICLEAR 5mm,21012,,Air,0.3392,0.0597,16.74,0.28,0.5046,0.0927,36.64,-0.65,-6.19,44.02,-1.5,-1.92,0.1039,Yes,No,,
EnthermalPlus,SB60 Starphire 5mm / Air 11.08mm / C180 5mm / Vacuum 0.25mm / Clear 5mm,25.43,StarphireÂ®  5mm,5348,SolarbanÂ® 60 S2,5mm Clear,2193,LoE 180 S4,Float Glass - 5mm,2003,,Air,0.3988,0.0702,14.24,0.3429,0.6405,0.157,46.64,-1.75,-4.26,48.67,-2.03,-3.77,0.0907,Yes,No,,
EnthermalPlus,SB60 Starphire 5mm / Air 11.08mm / C270 5mm / Vacuum 0.25mm / Clear 5mm,25.43,StarphireÂ®  5mm,5348,SolarbanÂ® 60 S2,5mm Clear,2028,LoEÂ² 270 S4,Float Glass - 5mm,2003,,Air,0.3047,0.0537,18.63,0.2683,0.5617,0.1358,43.63,-2.45,-2.65,45.98,-8.4,3.75,0.0476,Yes,No,,
EnthermalPlus,SB60 Starphire 5mm / Air 11.08mm / C272 5mm / Vacuum 0.25mm / Clear 5mm,25.43,StarphireÂ®  5mm,5348,SolarbanÂ® 60 S2,5 mm Clear,2013,LoEÂ² 272 S4,Float Glass - 5mm,2003,,Air,0.3258,0.0574,17.43,0.2897,0.5806,0.1266,42.21,-1.06,-2.89,44.07,-3.38,2.31,0.0572,Yes,No,,
EnthermalPlus,SB60 Starphire 5mm / Air 11.08mm / C366 5mm / Vacuum 0.25mm / Clear 5mm,25.43,StarphireÂ®  5mm,5348,SolarbanÂ® 60 S2,5mm Clear,2156,LoEÂ³ 366 S4,Float Glass - 5mm,2003,,Air,0.2567,0.0452,22.12,0.2187,0.5225,0.129,42.59,-1.17,-3.5,44.03,-1.23,0.25,0.0172,Yes,No,,
EnthermalPlus,SB60 Starphire 5mm / Air 11.09mm / SB60 5mm / Vacuum 0.25mm / Clear 5mm,25.44,StarphireÂ®  5mm,5348,SolarbanÂ® 60 S2,Clear  5mm,5283,SolarbanÂ® 60 S4,Clear Float Glass,414,,Air,0.3036,0.0535,18.7,0.2843,0.5785,0.128,42.43,-1.33,-3.02,44.47,-4.31,3.35,0.0669,Yes,No,,
EnthermalPlus,SB60 Starphire 5mm / Air 11.09mm / SB70 5mm / Vacuum 0.25mm / Clear 5mm,25.44,StarphireÂ®  5mm,5348,SolarbanÂ® 60 S2,SolarbanÂ® 70 glass  5mm,5434,SolarbanÂ® 70 S4,Clear Float Glass,414,,Air,0.2499,0.044,22.72,0.2165,0.5297,0.1454,45.01,-3.06,-3.73,46.75,-3.05,-3.68,0.0239,Yes,No,,
EnthermalPlus,SB60 Starphire 5mm / Air 10.48mm / LUMI 5mm / Vacuum 0.25mm / Clear 5mm,25.43,StarphireÂ®  5mm,5348,SolarbanÂ® 60 S2,SGG ECLAZ II 5mm,20755,ECLAZ II S4,SGG PLANICLEAR 5mm,21012,,Air,0.3392,0.0597,16.74,0.3578,0.6758,0.1313,43.03,-0.98,-3.65,45.33,-1.61,-1.1,0.1449,Yes,No,,
EnthermalPlus,SB70 5mm / Air 11.08mm / C180 5mm / Vacuum 0.25mm / Clear 5mm,25.43,SolarbanÂ® 70 glass  5mm,5434,SolarbanÂ® 70 S2,5mm Clear,2193,LoE 180 S4,Float Glass - 5mm,2003,,Air,0.3969,0.0699,14.31,0.2261,0.5734,0.1713,48.52,-4.52,-4.89,50.5,-1.83,-7.21,0.0304,Yes,No,,
EnthermalPlus,SB70 5mm / Air 11.08mm / C270 5mm / Vacuum 0.25mm / Clear 5mm,25.43,SolarbanÂ® 70 glass  5mm,5434,SolarbanÂ® 70 S2,5mm Clear,2028,LoEÂ² 270 S4,Float Glass - 5mm,2003,,Air,0.3036,0.0535,18.71,0.1961,0.5029,0.1541,46.26,-4.98,-4.15,47.51,-8.23,0.27,0.0158,Yes,No,,
EnthermalPlus,SB70 5mm / Air 11.08mm / C272 5mm / Vacuum 0.25mm / Clear 5mm,25.43,SolarbanÂ® 70 glass  5mm,5434,SolarbanÂ® 70 S2,5 mm Clear,2013,LoEÂ² 272 S4,Float Glass - 5mm,2003,,Air,0.3245,0.0571,17.5,0.2053,0.5195,0.1467,45.23,-3.82,-4.4,45.79,-3.17,-1.68,0.0199,Yes,No,,
EnthermalPlus,SB70 5mm / Air 11.08mm / C366 5mm / Vacuum 0.25mm / Clear 5mm,25.43,SolarbanÂ® 70 glass  5mm,5434,SolarbanÂ® 70 S2,5mm Clear,2156,LoEÂ³ 366 S4,Float Glass - 5mm,2003,,Air,0.2558,0.0451,22.2,0.1743,0.4681,0.1486,45.48,-4.15,-4.67,45.42,-1.87,-2.28,0.0061,Yes,No,,
EnthermalPlus,SB70 5mm / Air 11.09mm / SB60 5mm / Vacuum 0.25mm / Clear 5mm,25.44,SolarbanÂ® 70 glass  5mm,5434,SolarbanÂ® 70 S2,Clear  5mm,5283,SolarbanÂ® 60 S4,Clear Float Glass,414,,Air,0.3024,0.0533,18.78,0.2045,0.5177,0.148,45.4,-3.95,-4.49,46.17,-4.25,-0.52,0.022,Yes,No,,
EnthermalPlus,SB70 5mm / Air 11.09mm / SB70 5mm / Vacuum 0.25mm / Clear 5mm,25.44,SolarbanÂ® 70 glass  5mm,5434,SolarbanÂ® 70 S2,SolarbanÂ® 70 glass  5mm,5434,SolarbanÂ® 70 S4,Clear Float Glass,414,,Air,0.2491,0.0439,22.79,0.1756,0.475,0.1616,47.26,-5.9,-4.6,48.05,-3.62,-5.71,0.0085,Yes,No,,
EnthermalPlus,SB70 5mm / Air 10.48mm / LUMI 5mm / Vacuum 0.25mm / Clear 5mm,25.43,SolarbanÂ® 70 glass  5mm,5434,SolarbanÂ® 70 S2,SGG ECLAZ II 5mm,20755,ECLAZ II S4,SGG PLANICLEAR 5mm,21012,,Air,0.3379,0.0595,16.8,0.235,0.6043,0.1505,45.82,-3.72,-4.95,47.59,-1.23,-5.73,0.0473,Yes,No,,
EnthermalPlus,SB70 Solargray 5mm / Air 11.08mm / C180 5mm / Vacuum 0.25mm / Clear 5mm,25.43,SolargrayÂ®  5mm,5372,SolarbanÂ® 70 S2,5mm Clear,2193,LoE 180 S4,Float Glass - 5mm,2003,,Air,0.3969,0.0699,14.31,0.1424,0.3235,0.0843,34.89,-0.84,-4.29,49.25,-1.35,-7.86,0.016,Yes,No,,
EnthermalPlus,SB70 Solargray 5mm / Air 11.08mm / C270 5mm / Vacuum 0.25mm / Clear 5mm,25.43,SolargrayÂ®  5mm,5372,SolarbanÂ® 70 S2,5mm Clear,2028,LoEÂ² 270 S4,Float Glass - 5mm,2003,,Air,0.3036,0.0535,18.71,0.1217,0.2839,0.0788,33.75,-1.07,-3.76,46.45,-7.98,-0.13,0.0086,Yes,No,,
EnthermalPlus,SB70 Solargray 5mm / Air 11.08mm / C272 5mm / Vacuum 0.25mm / Clear 5mm,25.43,SolargrayÂ®  5mm,5372,SolarbanÂ® 70 S2,5 mm Clear,2013,LoEÂ² 272 S4,Float Glass - 5mm,2003,,Air,0.3245,0.0571,17.5,0.1279,0.2934,0.0765,33.25,-0.53,-3.86,44.6,-2.77,-2.19,0.0109,Yes,No,,
EnthermalPlus,SB70 Solargray 5mm / Air 11.08mm / C366 5mm / Vacuum 0.25mm / Clear 5mm,25.43,SolargrayÂ®  5mm,5372,SolarbanÂ® 70 S2,5mm Clear,2156,LoEÂ³ 366 S4,Float Glass - 5mm,2003,,Air,0.2558,0.0451,22.2,0.1069,0.2643,0.0771,33.38,-0.63,-4.05,44.44,-1.36,-2.73,0.0033,Yes,No,,
EnthermalPlus,SB70 Solargray 5mm / Air 11.09mm / SB60 5mm / Vacuum 0.25mm / Clear 5mm,25.44,SolargrayÂ®  5mm,5372,SolarbanÂ® 70 S2,Clear  5mm,5283,SolarbanÂ® 60 S4,Clear Float Glass,414,,Air,0.3024,0.0533,18.78,0.1265,0.2923,0.0769,33.33,-0.6,-3.89,45.0,-3.82,-0.99,0.0118,Yes,No,,
EnthermalPlus,SB70 Solargray 5mm / Air 11.09mm / SB70 5mm / Vacuum 0.25mm / Clear 5mm,25.44,SolargrayÂ®  5mm,5372,SolarbanÂ® 70 S2,SolarbanÂ® 70 glass  5mm,5434,SolarbanÂ® 70 S4,Clear Float Glass,414,,Air,0.2491,0.0439,22.79,0.1072,0.2681,0.0812,34.26,-1.43,-4.12,47.13,-3.2,-6.26,0.0046,Yes,No,,
EnthermalPlus,SB70 Solargray 5mm / Air 10.48mm / LUMI 5mm / Vacuum 0.25mm / Clear 5mm,25.43,SolargrayÂ®  5mm,5372,SolarbanÂ® 70 S2,SGG ECLAZ II 5mm,20755,ECLAZ II S4,SGG PLANICLEAR 5mm,21012,,Air,0.3379,0.0595,16.8,0.1456,0.3411,0.0776,33.53,-0.48,-4.14,46.05,-0.65,-6.48,0.0244,Yes,No,,
EnthermalPlus,SB70 Optiblue 5mm / Air 11.08mm / C180 5mm / Vacuum 0.25mm / Clear 5mm,25.43,OptiblueÂ® (SolarbanÂ® z75)  5mm,5427,SolarbanÂ® 70 S2,5mm Clear,2193,LoE 180 S4,Float Glass - 5mm,2003,,Air,0.3969,0.0699,14.31,0.1834,0.4378,0.1187,41.2,-2.12,-8.38,49.75,-1.58,-7.83,0.0247,Yes,No,,
EnthermalPlus,SB70 Optiblue 5mm / Air 11.08mm / C270 5mm / Vacuum 0.25mm / Clear 5mm,25.43,OptiblueÂ® (SolarbanÂ® z75)  5mm,5427,SolarbanÂ® 70 S2,5mm Clear,2028,LoEÂ² 270 S4,Float Glass - 5mm,2003,,Air,0.3036,0.0535,18.71,0.158,0.3841,0.1087,39.5,-2.45,-7.42,46.88,-8.11,-0.19,0.013,Yes,No,,
EnthermalPlus,SB70 Optiblue 5mm / Air 11.08mm / C272 5mm / Vacuum 0.25mm / Clear 5mm,25.43,OptiblueÂ® (SolarbanÂ® z75)  5mm,5427,SolarbanÂ® 70 S2,5 mm Clear,2013,LoEÂ² 272 S4,Float Glass - 5mm,2003,,Air,0.3245,0.0571,17.5,0.1658,0.3968,0.1043,38.73,-1.57,-7.51,45.08,-2.96,-2.23,0.0164,Yes,No,,
EnthermalPlus,SB70 Optiblue 5mm / Air 11.08mm / C366 5mm / Vacuum 0.25mm / Clear 5mm,25.43,OptiblueÂ® (SolarbanÂ® z75)  5mm,5427,SolarbanÂ® 70 S2,5mm Clear,2156,LoEÂ³ 366 S4,Float Glass - 5mm,2003,,Air,0.2558,0.0451,22.2,0.1396,0.3577,0.1054,38.93,-1.73,-7.78,44.84,-1.6,-2.74,0.005,Yes,No,,
EnthermalPlus,SB70 Optiblue 5mm / Air 11.09mm / SB60 5mm / Vacuum 0.25mm / Clear 5mm,25.44,OptiblueÂ® (SolarbanÂ® z75)  5mm,5427,SolarbanÂ® 70 S2,Clear  5mm,5283,SolarbanÂ® 60 S4,Clear Float Glass,414,,Air,0.3024,0.0533,18.78,0.1647,0.3955,0.105,38.86,-1.66,-7.59,45.47,-4.03,-1.04,0.018,Yes,No,,
EnthermalPlus,SB70 Optiblue 5mm / Air 11.09mm / SB70 5mm / Vacuum 0.25mm / Clear 5mm,25.44,OptiblueÂ® (SolarbanÂ® z75)  5mm,5427,SolarbanÂ® 70 S2,SolarbanÂ® 70 glass  5mm,5434,SolarbanÂ® 70 S4,Clear Float Glass,414,,Air,0.2491,0.0439,22.79,0.1403,0.3628,0.1132,40.27,-2.98,-7.96,47.5,-3.4,-6.2,0.007,Yes,No,,
EnthermalPlus,SB70 Optiblue 5mm / Air 10.48mm / LUMI 5mm / Vacuum 0.25mm / Clear 5mm,25.43,OptiblueÂ® (SolarbanÂ® z75)  5mm,5427,SolarbanÂ® 70 S2,SGG ECLAZ II 5mm,20755,ECLAZ II S4,SGG PLANICLEAR 5mm,21012,,Air,0.3379,0.0595,16.8,0.1896,0.4615,0.1065,39.18,-1.57,-8.0,46.67,-0.93,-6.47,0.0379,Yes,No,,
EnthermalPlus,LUMI 5mm / Air 10.75mm / C180 5mm / Vacuum 0.25mm / Clear 5mm,25.4,SGG ECLAZ II 5mm,20755,ECLAZ II S2,5mm Clear,2193,LoE 180 S4,Float Glass - 5mm,2003,,Air,0.4017,0.0707,14.13,0.5027,0.716,0.1718,48.7,-2.33,-5.62,48.36,-0.81,-6.53,0.1694,Yes,Yes,0.509119,0.421837
EnthermalPlus,LUMI 5mm / Air 10.75mm / C270 5mm / Vacuum 0.25mm / Clear 5mm,25.4,SGG ECLAZ II 5mm,20755,ECLAZ II S2,5mm Clear,2028,LoEÂ² 270 S4,Float Glass - 5mm,2003,,Air,0.3065,0.054,18.53,0.3347,0.6279,0.1453,45.16,-3.19,-3.64,45.73,-7.37,1.22,0.0843,Yes,Yes,0.342932,0.318043
EnthermalPlus,LUMI 5mm / Air 10.75mm / C272 5mm / Vacuum 0.25mm / Clear 5mm,25.4,SGG ECLAZ II 5mm,20755,ECLAZ II S2,5 mm Clear,2013,LoEÂ² 272 S4,Float Glass - 5mm,2003,,Air,0.3278,0.0577,17.32,0.372,0.6491,0.1337,43.44,-1.54,-3.93,43.77,-2.17,-0.57,0.1002,Yes,Yes,0.380119,0.341327
EnthermalPlus,LUMI 5mm / Air 10.75mm / C366 5mm / Vacuum 0.25mm / Clear 5mm,25.4,SGG ECLAZ II 5mm,20755,ECLAZ II S2,5mm Clear,2156,LoEÂ³ 366 S4,Float Glass - 5mm,2003,,Air,0.2579,0.0454,22.01,0.2578,0.584,0.1368,43.91,-1.57,-4.69,43.79,-0.27,-1.91,0.0312,Yes,Yes,0.265671,0.264745
EnthermalPlus,LUMI 5mm / Air 10.76mm / SB60 5mm / Vacuum 0.25mm / Clear 5mm,25.41,SGG ECLAZ II 5mm,20755,ECLAZ II S2,Clear  5mm,5283,SolarbanÂ® 60 S4,Clear Float Glass,414,,Air,0.3053,0.0538,18.6,0.3599,0.6468,0.1355,43.71,-1.9,-4.08,44.17,-3.14,0.53,0.1215,Yes,Yes,0.367853,0.316775
EnthermalPlus,LUMI 5mm / Air 10.76mm / SB70 5mm / Vacuum 0.25mm / Clear 5mm,25.41,SGG ECLAZ II 5mm,20755,ECLAZ II S2,SolarbanÂ® 70 glass  5mm,5434,SolarbanÂ® 70 S4,Clear Float Glass,414,,Air,0.2511,0.0442,22.61,0.2543,0.592,0.1575,46.81,-3.73,-4.97,46.52,-2.17,-5.54,0.043,Yes,Yes,0.261650,0.257253
EnthermalPlus,LUMI 5mm / Air 10.15mm / LUMI 5mm / Vacuum 0.25mm / Clear 5mm,25.4,SGG ECLAZ II 5mm,20755,ECLAZ II S2,SGG ECLAZ II 5mm,20755,ECLAZ II S4,SGG PLANICLEAR 5mm,21012,,Air,0.3413,0.0601,16.64,0.513,0.7556,0.1397,44.44,-1.5,-4.84,44.95,-0.08,-4.67,0.2767,Yes,Yes,0.518706,0.355923
EnthermalPlus,ZEN 5mm / Air 10.75mm / C180 5mm / Vacuum 0.25mm / Clear 5mm,25.4,SGG ECLAZ ONE II 5mm,20763,ECLAZ ONE II S2,5mm Clear,2193,LoE 180 S4,Float Glass - 5mm,2003,,Air,0.3993,0.0703,14.22,0.4242,0.6793,0.2273,55.09,-1.99,-7.76,52.03,-1.18,-8.11,0.1581,Yes,Yes,0.429703,0.418841
EnthermalPlus,ZEN 5mm / Air 10.75mm / C270 5mm / Vacuum 0.25mm / Clear 5mm,25.4,SGG ECLAZ ONE II 5mm,20763,ECLAZ ONE II S2,5mm Clear,2028,LoEÂ² 270 S4,Float Glass - 5mm,2003,,Air,0.305,0.0537,18.62,0.3036,0.5949,0.2035,52.5,-2.54,-6.73,48.81,-7.3,-0.87,0.0796,Yes,Yes,0.310385,0.316326
EnthermalPlus,ZEN 5mm / Air 10.75mm / C272 5mm / Vacuum 0.25mm / Clear 5mm,25.4,SGG ECLAZ ONE II 5mm,20763,ECLAZ ONE II S2,5 mm Clear,2013,LoEÂ² 272 S4,Float Glass - 5mm,2003,,Air,0.3261,0.0574,17.41,0.3332,0.6145,0.1932,51.31,-1.34,-7.08,47.24,-2.4,-2.7,0.0943,Yes,Yes,0.339889,0.339353
EnthermalPlus,ZEN 5mm / Air 10.75mm / C366 5mm / Vacuum 0.25mm / Clear 5mm,25.4,SGG ECLAZ ONE II 5mm,20763,ECLAZ ONE II S2,5mm Clear,2156,LoEÂ³ 366 S4,Float Glass - 5mm,2003,,Air,0.2569,0.0452,22.1,0.239,0.5531,0.1959,51.63,-1.4,-7.55,46.64,-1.14,-3.43,0.0291,Yes,Yes,0.245651,0.263543
EnthermalPlus,ZEN 5mm / Air 10.76mm / SB60 5mm / Vacuum 0.25mm / Clear 5mm,25.41,SGG ECLAZ ONE II 5mm,20763,ECLAZ ONE II S2,Clear  5mm,5283,SolarbanÂ® 60 S4,Clear Float Glass,414,,Air,0.3039,0.0535,18.69,0.3238,0.6124,0.1948,51.49,-1.59,-7.14,47.59,-3.51,-1.64,0.1144,Yes,Yes,0.330341,0.315067
EnthermalPlus,ZEN 5mm / Air 10.76mm / SB70 5mm / Vacuum 0.25mm / Clear 5mm,25.41,SGG ECLAZ ONE II 5mm,20763,ECLAZ ONE II S2,SolarbanÂ® 70 glass  5mm,5434,SolarbanÂ® 70 S4,Clear Float Glass,414,,Air,0.2501,0.0441,22.7,0.2364,0.5613,0.2144,53.69,-3.03,-7.5,49.2,-2.87,-6.34,0.0401,Yes,Yes,0.242634,0.256113
EnthermalPlus,ZEN 5mm / Air 10.15mm / LUMI 5mm / Vacuum 0.25mm / Clear 5mm,25.4,SGG ECLAZ ONE II 5mm,20763,ECLAZ ONE II S2,SGG ECLAZ II 5mm,20755,ECLAZ II S4,SGG PLANICLEAR 5mm,21012,,Air,0.3397,0.0598,16.71,0.4382,0.7155,0.1985,51.99,-1.3,-7.58,49.43,-0.49,-6.86,0.2571,Yes,Yes,0.443047,0.353997
EnthermalPlus,C180 5mm / Air 11.05mm / Clear 5mm / Vacuum 0.25mm / C180 5mm,25.4,5mm Clear,2193,LoE 180 S2,Float Glass - 5mm,2003,,5mm Clear,2193,LoE 180 S5,Air,0.4026,0.0709,14.1,0.5176,0.6824,0.199,51.92,-2.06,-6.99,51.92,-2.06,-6.99,0.1138,Yes,No,,
EnthermalPlus,C180 5mm / Air 11.05mm / Clear 5mm / Vacuum 0.25mm / C270 5mm,25.4,5mm Clear,2193,LoE 180 S2,Float Glass - 5mm,2003,,5mm Clear,2028,LoEÂ² 270 S5,Air,0.307,0.0541,18.5,0.3926,0.5987,0.1889,50.69,-5.87,-2.92,46.64,-3.68,-3.68,0.058,Yes,No,,
EnthermalPlus,C180 5mm / Air 11.05mm / Clear 5mm / Vacuum 0.25mm / C272 5mm,25.4,5mm Clear,2193,LoE 180 S2,Float Glass - 5mm,2003,,5 mm Clear,2013,LoEÂ² 272 S5,Air,0.3284,0.0578,17.29,0.419,0.6185,0.1775,49.3,-2.64,-4.04,45.03,-1.59,-4.2,0.0699,Yes,No,,
EnthermalPlus,C180 5mm / Air 11.05mm / Clear 5mm / Vacuum 0.25mm / C366 5mm,25.4,5mm Clear,2193,LoE 180 S2,Float Glass - 5mm,2003,,5mm Clear,2156,LoEÂ³ 366 S5,Air,0.2583,0.0455,21.98,0.3421,0.5565,0.1806,49.67,-1.23,-4.9,44.54,-2.23,-4.6,0.0212,Yes,No,,
EnthermalPlus,C180 5mm / Air 11.06mm / Clear 5mm / Vacuum 0.25mm / SB60 5mm,25.41,5mm Clear,2193,LoE 180 S2,Clear Float Glass,414,,Clear  5mm,5283,SolarbanÂ® 60 S5,Air,0.3058,0.0538,18.57,0.4034,0.6163,0.1796,49.54,-3.13,-3.45,45.33,-2.37,-4.18,0.0833,Yes,No,,
EnthermalPlus,C180 5mm / Air 11.06mm / Clear 5mm / Vacuum 0.25mm / SB70 5mm,25.41,5mm Clear,2193,LoE 180 S2,Clear Float Glass,414,,SolarbanÂ® 70 glass  5mm,5434,SolarbanÂ® 70 S5,Air,0.2514,0.0443,22.58,0.3173,0.5644,0.1946,51.37,-2.81,-6.69,48.01,-4.28,-5.01,0.0307,Yes,No,,
EnthermalPlus,C180 5mm / Air 10.45mm / Clear 5mm / Vacuum 0.25mm / LUMI 5mm,25.4,5mm Clear,2193,LoE 180 S2,SGG PLANICLEAR 5mm,21012,,SGG ECLAZ II 5mm,20755,ECLAZ II S5,Air,0.3417,0.0602,16.62,0.5284,0.7197,0.1774,49.35,-1.45,-6.14,48.01,-1.47,-5.93,0.1826,Yes,No,,
EnthermalPlus,C270 5mm / Air 11.05mm / Clear 5mm / Vacuum 0.25mm / C180 5mm,25.4,5mm Clear,2028,LoEÂ² 270 S2,Float Glass - 5mm,2003,,5mm Clear,2193,LoE 180 S5,Air,0.3991,0.0703,14.23,0.3114,0.5987,0.1567,46.64,-3.68,-3.68,50.69,-5.87,-2.92,0.058,Yes,No,,
EnthermalPlus,C270 5mm / Air 11.05mm / Clear 5mm / Vacuum 0.25mm / C270 5mm,25.4,5mm Clear,2028,LoEÂ² 270 S2,Float Glass - 5mm,2003,,5mm Clear,2028,LoEÂ² 270 S5,Air,0.3049,0.0537,18.62,0.2908,0.5256,0.1489,45.53,-7.14,0.11,45.53,-7.14,0.11,0.0321,Yes,No,,
EnthermalPlus,C270 5mm / Air 11.05mm / Clear 5mm / Vacuum 0.25mm / C272 5mm,25.4,5mm Clear,2028,LoEÂ² 270 S2,Float Glass - 5mm,2003,,5 mm Clear,2013,LoEÂ² 272 S5,Air,0.326,0.0574,17.42,0.3001,0.543,0.14,44.26,-4.21,-0.86,43.78,-5.53,0.22,0.039,Yes,No,,
EnthermalPlus,C270 5mm / Air 11.05mm / Clear 5mm / Vacuum 0.25mm / C366 5mm,25.4,5mm Clear,2028,LoEÂ² 270 S2,Float Glass - 5mm,2003,,5mm Clear,2156,LoEÂ³ 366 S5,Air,0.2568,0.0452,22.11,0.2703,0.4888,0.1423,44.58,-3.03,-1.66,43.51,-5.17,-1.43,0.0113,Yes,No,,
EnthermalPlus,C270 5mm / Air 11.06mm / Clear 5mm / Vacuum 0.25mm / SB60 5mm,25.41,5mm Clear,2028,LoEÂ² 270 S2,Clear Float Glass,414,,Clear  5mm,5283,SolarbanÂ® 60 S5,Air,0.3037,0.0535,18.7,0.2933,0.5411,0.1417,44.48,-4.62,-0.31,44.11,-6.15,0.04,0.0441,Yes,No,,
EnthermalPlus,C270 5mm / Air 11.06mm / Clear 5mm / Vacuum 0.25mm / SB70 5mm,25.41,5mm Clear,2028,LoEÂ² 270 S2,Clear Float Glass,414,,SolarbanÂ® 70 glass  5mm,5434,SolarbanÂ® 70 S5,Air,0.25,0.044,22.71,0.2527,0.4957,0.1531,46.12,-4.58,-3.34,47.07,-7.07,-2.33,0.016,Yes,No,,
EnthermalPlus,C270 5mm / Air 10.45mm / Clear 5mm / Vacuum 0.25mm / LUMI 5mm,25.4,5mm Clear,2028,LoEÂ² 270 S2,SGG PLANICLEAR 5mm,21012,,SGG ECLAZ II 5mm,20755,ECLAZ II S5,Air,0.3394,0.0598,16.73,0.3232,0.6316,0.14,44.31,-3.1,-2.81,46.46,-6.39,-0.47,0.0902,Yes,No,,
EnthermalPlus,C272 5mm / Air 11.05mm / Clear 5mm / Vacuum 0.25mm / C180 5mm,25.4,5 mm Clear,2013,LoEÂ² 272 S2,Float Glass - 5mm,2003,,5mm Clear,2193,LoE 180 S5,Air,0.3999,0.0704,14.2,0.3508,0.6185,0.1453,45.03,-1.59,-4.2,49.3,-2.64,-4.04,0.0699,Yes,No,,
EnthermalPlus,C272 5mm / Air 11.05mm / Clear 5mm / Vacuum 0.25mm / C270 5mm,25.4,5 mm Clear,2013,LoEÂ² 272 S2,Float Glass - 5mm,2003,,5mm Clear,2028,LoEÂ² 270 S5,Air,0.3053,0.0538,18.6,0.3168,0.543,0.137,43.78,-5.53,0.22,44.26,-4.21,-0.86,0.039,Yes,No,,
EnthermalPlus,C272 5mm / Air 11.05mm / Clear 5mm / Vacuum 0.25mm / C272 5mm,25.4,5 mm Clear,2013,LoEÂ² 272 S2,Float Glass - 5mm,2003,,5 mm Clear,2013,LoEÂ² 272 S5,Air,0.3265,0.0575,17.39,0.3292,0.5612,0.1275,42.35,-2.21,-0.91,42.35,-2.21,-0.91,0.0484,Yes,No,,
EnthermalPlus,C272 5mm / Air 11.05mm / Clear 5mm / Vacuum 0.25mm / C366 5mm,25.4,5 mm Clear,2013,LoEÂ² 272 S2,Float Glass - 5mm,2003,,5mm Clear,2156,LoEÂ³ 366 S5,Air,0.2571,0.0453,22.08,0.2895,0.5051,0.1301,42.73,-0.82,-1.88,42.32,-2.38,-2.32,0.0139,Yes,No,,
EnthermalPlus,C272 5mm / Air 11.06mm / Clear 5mm / Vacuum 0.25mm / SB60 5mm,25.41,5 mm Clear,2013,LoEÂ² 272 S2,Clear Float Glass,414,,Clear  5mm,5283,SolarbanÂ® 60 S5,Air,0.3041,0.0536,18.67,0.3208,0.5592,0.1294,42.61,-2.7,-0.27,42.69,-2.84,-1.08,0.0533,Yes,No,,
EnthermalPlus,C272 5mm / Air 11.06mm / Clear 5mm / Vacuum 0.25mm / SB70 5mm,25.41,5 mm Clear,2013,LoEÂ² 272 S2,Clear Float Glass,414,,SolarbanÂ® 70 glass  5mm,5434,SolarbanÂ® 70 S5,Air,0.2503,0.0441,22.69,0.2695,0.5119,0.1416,44.46,-2.47,-3.92,46.0,-4.55,-3.22,0.0202,Yes,No,,
EnthermalPlus,C272 5mm / Air 10.45mm / Clear 5mm / Vacuum 0.25mm / LUMI 5mm,25.4,5 mm Clear,2013,LoEÂ² 272 S2,SGG PLANICLEAR 5mm,21012,,SGG ECLAZ II 5mm,20755,ECLAZ II S5,Air,0.3399,0.0599,16.71,0.3643,0.6529,0.1275,42.4,-0.95,-3.16,44.69,-2.27,-1.85,0.1077,Yes,No,,
EnthermalPlus,C340 5mm / Air 11.05mm / Clear 5mm / Vacuum 0.25mm / C180 5mm,25.4,5mm Clear,2166,LoEÂ³ 340 S2,Float Glass - 5mm,2003,,5mm Clear,2193,LoE 180 S5,Air,0.3983,0.0701,14.26,0.1466,0.335,0.1431,44.92,-6.31,-13.6,52.68,-3.1,-2.71,0.0091,Yes,No,,
EnthermalPlus,C340 5mm / Air 11.05mm / Clear 5mm / Vacuum 0.25mm / C270 5mm,25.4,5mm Clear,2166,LoEÂ³ 340 S2,Float Glass - 5mm,2003,,5mm Clear,2028,LoEÂ² 270 S5,Air,0.3044,0.0536,18.65,0.1429,0.2943,0.1407,44.54,-7.5,-12.21,47.32,-4.86,0.4,0.0048,Yes,No,,
EnthermalPlus,C340 5mm / Air 11.05mm / Clear 5mm / Vacuum 0.25mm / C272 5mm,25.4,5mm Clear,2166,LoEÂ³ 340 S2,Float Glass - 5mm,2003,,5 mm Clear,2013,LoEÂ² 272 S5,Air,0.3254,0.0573,17.45,0.1462,0.3036,0.1376,44.08,-6.46,-12.45,45.81,-2.74,0.14,0.0059,Yes,No,,
EnthermalPlus,C340 5mm / Air 11.05mm / Clear 5mm / Vacuum 0.25mm / C366 5mm,25.4,5mm Clear,2166,LoEÂ³ 340 S2,Float Glass - 5mm,2003,,5mm Clear,2156,LoEÂ³ 366 S5,Air,0.2564,0.0452,22.14,0.1388,0.2741,0.1383,44.17,-6.11,-12.71,45.14,-3.79,-0.5,0.0018,Yes,No,,
EnthermalPlus,C340 5mm / Air 11.06mm / Clear 5mm / Vacuum 0.25mm / SB60 5mm,25.41,5mm Clear,2166,LoEÂ³ 340 S2,Clear Float Glass,414,,Clear  5mm,5283,SolarbanÂ® 60 S5,Air,0.3032,0.0534,18.73,0.1433,0.3028,0.1382,44.15,-6.56,-12.3,46.1,-3.6,0.17,0.0067,Yes,No,,
EnthermalPlus,C340 5mm / Air 11.06mm / Clear 5mm / Vacuum 0.25mm / SB70 5mm,25.41,5mm Clear,2166,LoEÂ³ 340 S2,Clear Float Glass,414,,SolarbanÂ® 70 glass  5mm,5434,SolarbanÂ® 70 S5,Air,0.2497,0.044,22.74,0.1322,0.2779,0.1419,44.73,-6.72,-13.22,48.59,-5.55,-1.67,0.0026,Yes,No,,
EnthermalPlus,C340 5mm / Air 10.45mm / Clear 5mm / Vacuum 0.25mm / LUMI 5mm,25.4,5mm Clear,2166,LoEÂ³ 340 S2,SGG PLANICLEAR 5mm,21012,,SGG ECLAZ II 5mm,20755,ECLAZ II S5,Air,0.3389,0.0597,16.76,0.1502,0.353,0.1377,44.11,-6.03,-13.14,48.97,-2.67,-0.54,0.0143,Yes,No,,
EnthermalPlus,C366 5mm / Air 11.05mm / Clear 5mm / Vacuum 0.25mm / C180 5mm,25.4,5mm Clear,2156,LoEÂ³ 366 S2,Float Glass - 5mm,2003,,5mm Clear,2193,LoE 180 S5,Air,0.3973,0.07,14.29,0.2347,0.5565,0.1418,44.54,-2.23,-4.6,49.67,-1.23,-4.9,0.0212,Yes,No,,
EnthermalPlus,C366 5mm / Air 11.05mm / Clear 5mm / Vacuum 0.25mm / C270 5mm,25.4,5mm Clear,2156,LoEÂ³ 366 S2,Float Glass - 5mm,2003,,5mm Clear,2028,LoEÂ² 270 S5,Air,0.3038,0.0535,18.69,0.232,0.4888,0.135,43.51,-5.17,-1.43,44.58,-3.03,-1.66,0.0113,Yes,No,,
EnthermalPlus,C366 5mm / Air 11.05mm / Clear 5mm / Vacuum 0.25mm / C272 5mm,25.4,5mm Clear,2156,LoEÂ³ 366 S2,Float Glass - 5mm,2003,,5 mm Clear,2013,LoEÂ² 272 S5,Air,0.3248,0.0572,17.48,0.2365,0.5051,0.1272,42.32,-2.38,-2.32,42.73,-0.82,-1.88,0.0139,Yes,No,,
EnthermalPlus,C366 5mm / Air 11.05mm / Clear 5mm / Vacuum 0.25mm / C366 5mm,25.4,5mm Clear,2156,LoEÂ³ 366 S2,Float Glass - 5mm,2003,,5mm Clear,2156,LoEÂ³ 366 S5,Air,0.256,0.0451,22.18,0.2257,0.4552,0.1291,42.6,-1.5,-2.94,42.6,-1.5,-2.94,0.0041,Yes,No,,
EnthermalPlus,C366 5mm / Air 11.06mm / Clear 5mm / Vacuum 0.25mm / SB60 5mm,25.41,5mm Clear,2156,LoEÂ³ 366 S2,Clear Float Glass,414,,Clear  5mm,5283,SolarbanÂ® 60 S5,Air,0.3026,0.0533,18.76,0.2324,0.5034,0.1288,42.53,-2.71,-1.84,43.05,-1.51,-1.99,0.0158,Yes,No,,
EnthermalPlus,C366 5mm / Air 11.06mm / Clear 5mm / Vacuum 0.25mm / SB70 5mm,25.41,5mm Clear,2156,LoEÂ³ 366 S2,Clear Float Glass,414,,SolarbanÂ® 70 glass  5mm,5434,SolarbanÂ® 70 S5,Air,0.2493,0.0439,22.78,0.214,0.4614,0.1386,44.04,-3.27,-4.16,46.25,-3.74,-3.76,0.006,Yes,No,,
EnthermalPlus,C366 5mm / Air 10.45mm / Clear 5mm / Vacuum 0.25mm / LUMI 5mm,25.4,5mm Clear,2156,LoEÂ³ 366 S2,SGG PLANICLEAR 5mm,21012,,SGG ECLAZ II 5mm,20755,ECLAZ II S5,Air,0.3382,0.0596,16.79,0.2427,0.5873,0.1272,42.36,-1.36,-4.03,45.17,-0.4,-3.05,0.0332,Yes,No,,
EnthermalPlus,Q452 5mm / Air 11.05mm / Clear 5mm / Vacuum 0.25mm / C180 5mm,25.4,5mm Clear,2106,Quad LoE 452 S2,Float Glass - 5mm,2003,,5mm Clear,2193,LoE 180 S5,Air,0.3971,0.0699,14.3,0.1857,0.4505,0.1154,40.65,-3.99,-3.14,52.36,-4.92,-1.9,0.0061,Yes,No,,
EnthermalPlus,Q452 5mm / Air 11.05mm / Clear 5mm / Vacuum 0.25mm / C270 5mm,25.4,5mm Clear,2106,Quad LoE 452 S2,Float Glass - 5mm,2003,,5mm Clear,2028,LoEÂ² 270 S5,Air,0.3037,0.0535,18.7,0.1833,0.3955,0.111,39.9,-6.0,-0.89,47.05,-6.21,1.02,0.0034,Yes,No,,
EnthermalPlus,Q452 5mm / Air 11.05mm / Clear 5mm / Vacuum 0.25mm / C272 5mm,25.4,5mm Clear,2106,Quad LoE 452 S2,Float Glass - 5mm,2003,,5 mm Clear,2013,LoEÂ² 272 S5,Air,0.3246,0.0572,17.49,0.1868,0.4083,0.1058,38.99,-3.88,-1.51,45.49,-4.5,1.17,0.0043,Yes,No,,
EnthermalPlus,Q452 5mm / Air 11.05mm / Clear 5mm / Vacuum 0.25mm / C366 5mm,25.4,5mm Clear,2106,Quad LoE 452 S2,Float Glass - 5mm,2003,,5mm Clear,2156,LoEÂ³ 366 S5,Air,0.2559,0.0451,22.19,0.179,0.3682,0.107,39.19,-3.25,-1.92,44.93,-4.48,-0.45,0.0012,Yes,No,,
EnthermalPlus,Q452 5mm / Air 11.06mm / Clear 5mm / Vacuum 0.25mm / SB60 5mm,25.41,5mm Clear,2106,Quad LoE 452 S2,Clear Float Glass,414,,Clear  5mm,5283,SolarbanÂ® 60 S5,Air,0.3025,0.0533,18.77,0.1836,0.4071,0.1068,39.15,-4.11,-1.18,45.79,-5.19,1.02,0.0047,Yes,No,,
EnthermalPlus,Q452 5mm / Air 11.06mm / Clear 5mm / Vacuum 0.25mm / SB70 5mm,25.41,5mm Clear,2106,Quad LoE 452 S2,Clear Float Glass,414,,SolarbanÂ® 70 glass  5mm,5434,SolarbanÂ® 70 S5,Air,0.2492,0.0439,22.79,0.1705,0.3734,0.1133,40.28,-4.77,-2.67,48.38,-6.31,-1.35,0.0018,Yes,No,,
EnthermalPlus,Q452 5mm / Air 10.45mm / Clear 5mm / Vacuum 0.25mm / LUMI 5mm,25.4,5mm Clear,2106,Quad LoE 452 S2,SGG PLANICLEAR 5mm,21012,,SGG ECLAZ II 5mm,20755,ECLAZ II S5,Air,0.3381,0.0595,16.8,0.1909,0.4748,0.1058,39.02,-3.16,-2.74,48.56,-5.09,0.66,0.0094,Yes,No,,
EnthermalPlus,SB60 5mm / Air 11.08mm / Clear 5mm / Vacuum 0.25mm / C180 5mm,25.43,Clear  5mm,5283,SolarbanÂ® 60 S2,Float Glass - 5mm,2003,,5mm Clear,2193,LoE 180 S5,Air,0.3989,0.0703,14.23,0.3384,0.6259,0.1473,45.33,-2.1,-4.36,49.49,-2.88,-3.49,0.0834,Yes,No,,
EnthermalPlus,SB60 5mm / Air 11.08mm / Clear 5mm / Vacuum 0.25mm / C270 5mm,25.43,Clear  5mm,5283,SolarbanÂ® 60 S2,Float Glass - 5mm,2003,,5mm Clear,2028,LoEÂ² 270 S5,Air,0.3048,0.0537,18.63,0.3125,0.5495,0.1389,44.06,-6.02,0.01,44.44,-4.39,-0.34,0.0441,Yes,No,,
EnthermalPlus,SB60 5mm / Air 11.08mm / Clear 5mm / Vacuum 0.25mm / C272 5mm,25.43,Clear  5mm,5283,SolarbanÂ® 60 S2,Float Glass - 5mm,2003,,5 mm Clear,2013,LoEÂ² 272 S5,Air,0.3258,0.0574,17.43,0.3233,0.5679,0.1291,42.6,-2.61,-1.13,42.56,-2.45,-0.31,0.0532,Yes,No,,
EnthermalPlus,SB60 5mm / Air 11.08mm / Clear 5mm / Vacuum 0.25mm / C366 5mm,25.43,Clear  5mm,5283,SolarbanÂ® 60 S2,Float Glass - 5mm,2003,,5mm Clear,2156,LoEÂ³ 366 S5,Air,0.2567,0.0452,22.12,0.2882,0.5112,0.1317,42.98,-1.23,-2.08,42.49,-2.51,-1.88,0.0158,Yes,No,,
EnthermalPlus,SB60 5mm / Air 11.09mm / Clear 5mm / Vacuum 0.25mm / SB60 5mm,25.44,Clear  5mm,5283,SolarbanÂ® 60 S2,Clear Float Glass,414,,Clear  5mm,5283,SolarbanÂ® 60 S5,Air,0.3036,0.0535,18.71,0.3159,0.5659,0.131,42.86,-3.11,-0.49,42.89,-3.06,-0.5,0.0621,Yes,No,,
EnthermalPlus,SB60 5mm / Air 11.09mm / Clear 5mm / Vacuum 0.25mm / SB70 5mm,25.44,Clear  5mm,5283,SolarbanÂ® 60 S2,Clear Float Glass,414,,SolarbanÂ® 70 glass  5mm,5434,SolarbanÂ® 70 S5,Air,0.2499,0.044,22.72,0.2687,0.5181,0.1435,44.74,-3.01,-4.03,46.15,-4.66,-2.81,0.0226,Yes,No,,
EnthermalPlus,SB60 5mm / Air 10.48mm / Clear 5mm / Vacuum 0.25mm / LUMI 5mm,25.43,Clear  5mm,5283,SolarbanÂ® 60 S2,SGG PLANICLEAR 5mm,21012,,SGG ECLAZ II 5mm,20755,ECLAZ II S5,Air,0.3392,0.0597,16.74,0.3513,0.6606,0.1291,42.65,-1.35,-3.38,44.93,-2.6,-1.11,0.132,Yes,No,,
EnthermalPlus,SB60 Solarbronze 5mm / Air 11.08mm / Clear 5mm / Vacuum 0.25mm / C180 5mm,25.43,SolarbronzeÂ®  5mm,5273,SolarbanÂ® 60 S2,Float Glass - 5mm,2003,,5mm Clear,2193,LoE 180 S5,Air,0.3989,0.0703,14.23,0.2375,0.4097,0.0878,35.47,0.53,-0.54,48.19,-2.36,-3.7,0.0447,Yes,No,,
EnthermalPlus,SB60 Solarbronze 5mm / Air 11.08mm / Clear 5mm / Vacuum 0.25mm / C270 5mm,25.43,SolarbronzeÂ®  5mm,5273,SolarbanÂ® 60 S2,Float Glass - 5mm,2003,,5mm Clear,2028,LoEÂ² 270 S5,Air,0.3048,0.0537,18.63,0.2158,0.3597,0.0841,34.69,-1.67,1.73,43.26,-3.92,-0.46,0.0244,Yes,No,,
EnthermalPlus,SB60 Solarbronze 5mm / Air 11.08mm / Clear 5mm / Vacuum 0.25mm / C272 5mm,25.43,SolarbronzeÂ®  5mm,5273,SolarbanÂ® 60 S2,Float Glass - 5mm,2003,,5 mm Clear,2013,LoEÂ² 272 S5,Air,0.3258,0.0574,17.43,0.224,0.372,0.0801,33.88,0.14,1.0,41.21,-1.9,-0.42,0.0298,Yes,No,,
EnthermalPlus,SB60 Solarbronze 5mm / Air 11.08mm / Clear 5mm / Vacuum 0.25mm / C366 5mm,25.43,SolarbronzeÂ®  5mm,5273,SolarbanÂ® 60 S2,Float Glass - 5mm,2003,,5mm Clear,2156,LoEÂ³ 366 S5,Air,0.2567,0.0452,22.12,0.1964,0.3344,0.0814,34.14,0.89,0.57,41.39,-1.9,-2.06,0.0087,Yes,No,,
EnthermalPlus,SB60 Solarbronze 5mm / Air 11.09mm / Clear 5mm / Vacuum 0.25mm / SB60 5mm,25.44,SolarbronzeÂ®  5mm,5273,SolarbanÂ® 60 S2,Clear Float Glass,414,,Clear  5mm,5283,SolarbanÂ® 60 S5,Air,0.3036,0.0535,18.71,0.2184,0.3705,0.081,34.04,-0.17,1.39,41.57,-2.46,-0.65,0.0339,Yes,No,,
EnthermalPlus,SB60 Solarbronze 5mm / Air 11.09mm / Clear 5mm / Vacuum 0.25mm / SB70 5mm,25.44,SolarbronzeÂ®  5mm,5273,SolarbanÂ® 60 S2,Clear Float Glass,414,,SolarbanÂ® 70 glass  5mm,5434,SolarbanÂ® 70 S5,Air,0.2499,0.044,22.72,0.1828,0.339,0.0862,35.13,-0.02,-0.48,45.16,-4.18,-3.09,0.0125,Yes,No,,
EnthermalPlus,SB60 Solarbronze 5mm / Air 10.48mm / Clear 5mm / Vacuum 0.25mm / LUMI 5mm,25.43,SolarbronzeÂ®  5mm,5273,SolarbanÂ® 60 S2,SGG PLANICLEAR 5mm,21012,,SGG ECLAZ II 5mm,20755,ECLAZ II S5,Air,0.3392,0.0597,16.74,0.2447,0.4327,0.0801,33.91,0.8,-0.21,43.24,-1.96,-1.24,0.0691,Yes,No,,
EnthermalPlus,SB60 Solargray 5mm / Air 11.08mm / Clear 5mm / Vacuum 0.25mm / C180 5mm,25.43,SolargrayÂ®  5mm,5288,SolarbanÂ® 60 S2,Float Glass - 5mm,2003,,5mm Clear,2193,LoE 180 S5,Air,0.3989,0.0703,14.23,0.2123,0.3533,0.0766,33.27,-0.03,-3.64,47.95,-2.47,-4.06,0.0434,Yes,No,,
EnthermalPlus,SB60 Solargray 5mm / Air 11.08mm / Clear 5mm / Vacuum 0.25mm / C270 5mm,25.43,SolargrayÂ®  5mm,5288,SolarbanÂ® 60 S2,Float Glass - 5mm,2003,,5mm Clear,2028,LoEÂ² 270 S5,Air,0.3048,0.0537,18.63,0.1927,0.3103,0.0738,32.65,-1.99,-1.19,43.04,-4.01,-0.79,0.0237,Yes,No,,
EnthermalPlus,SB60 Solargray 5mm / Air 11.08mm / Clear 5mm / Vacuum 0.25mm / C272 5mm,25.43,SolargrayÂ®  5mm,5288,SolarbanÂ® 60 S2,Float Glass - 5mm,2003,,5 mm Clear,2013,LoEÂ² 272 S5,Air,0.3258,0.0574,17.43,0.2002,0.3208,0.0708,31.95,-0.42,-1.76,40.96,-2.01,-0.79,0.029,Yes,No,,
EnthermalPlus,SB60 Solargray 5mm / Air 11.08mm / Clear 5mm / Vacuum 0.25mm / C366 5mm,25.43,SolargrayÂ®  5mm,5288,SolarbanÂ® 60 S2,Float Glass - 5mm,2003,,5mm Clear,2156,LoEÂ³ 366 S5,Air,0.2567,0.0452,22.12,0.1751,0.2887,0.0717,32.16,0.27,-2.27,41.19,-1.95,-2.36,0.0084,Yes,No,,
EnthermalPlus,SB60 Solargray 5mm / Air 11.09mm / Clear 5mm / Vacuum 0.25mm / SB60 5mm,25.44,SolargrayÂ®  5mm,5288,SolarbanÂ® 60 S2,Clear Float Glass,414,,Clear  5mm,5283,SolarbanÂ® 60 S5,Air,0.3036,0.0535,18.71,0.1951,0.3196,0.0714,32.08,-0.69,-1.43,41.32,-2.56,-1.01,0.0329,Yes,No,,
EnthermalPlus,SB60 Solargray 5mm / Air 11.09mm / Clear 5mm / Vacuum 0.25mm / SB70 5mm,25.44,SolargrayÂ®  5mm,5288,SolarbanÂ® 60 S2,Clear Float Glass,414,,SolarbanÂ® 70 glass  5mm,5434,SolarbanÂ® 70 S5,Air,0.2499,0.044,22.72,0.1628,0.2925,0.0755,33.01,-0.35,-3.47,44.98,-4.24,-3.36,0.0121,Yes,No,,
EnthermalPlus,SB60 Solargray 5mm / Air 10.48mm / Clear 5mm / Vacuum 0.25mm / LUMI 5mm,25.43,SolargrayÂ®  5mm,5288,SolarbanÂ® 60 S2,SGG PLANICLEAR 5mm,21012,,SGG ECLAZ II 5mm,20755,ECLAZ II S5,Air,0.3392,0.0597,16.74,0.2181,0.3731,0.0707,31.97,0.21,-2.94,42.92,-2.12,-1.71,0.0669,Yes,No,,
EnthermalPlus,SB60 Optiblue 5mm / Air 11.08mm / Clear 5mm / Vacuum 0.25mm / C180 5mm,25.43,OptiblueÂ® (SolarbanÂ® z50)  5mm,5423,SolarbanÂ® 60 S2,Float Glass - 5mm,2003,,5mm Clear,2193,LoE 180 S5,Air,0.3989,0.0703,14.23,0.2809,0.478,0.1043,38.75,-0.67,-7.41,48.57,-2.67,-4.15,0.0671,Yes,No,,
EnthermalPlus,SB60 Optiblue 5mm / Air 11.08mm / Clear 5mm / Vacuum 0.25mm / C270 5mm,25.43,OptiblueÂ® (SolarbanÂ® z50)  5mm,5423,SolarbanÂ® 60 S2,Float Glass - 5mm,2003,,5mm Clear,2028,LoEÂ² 270 S5,Air,0.3048,0.0537,18.63,0.2558,0.4197,0.0994,37.82,-3.8,-3.48,43.6,-4.2,-0.91,0.0361,Yes,No,,
EnthermalPlus,SB60 Optiblue 5mm / Air 11.08mm / Clear 5mm / Vacuum 0.25mm / C272 5mm,25.43,OptiblueÂ® (SolarbanÂ® z50)  5mm,5423,SolarbanÂ® 60 S2,Float Glass - 5mm,2003,,5 mm Clear,2013,LoEÂ² 272 S5,Air,0.3258,0.0574,17.43,0.2656,0.4338,0.0936,36.73,-1.29,-4.3,41.6,-2.22,-0.95,0.0439,Yes,No,,
EnthermalPlus,SB60 Optiblue 5mm / Air 11.08mm / Clear 5mm / Vacuum 0.25mm / C366 5mm,25.43,OptiblueÂ® (SolarbanÂ® z50)  5mm,5423,SolarbanÂ® 60 S2,Float Glass - 5mm,2003,,5mm Clear,2156,LoEÂ³ 366 S5,Air,0.2567,0.0452,22.12,0.233,0.3906,0.0952,37.02,-0.17,-5.16,41.72,-2.2,-2.43,0.0129,Yes,No,,
EnthermalPlus,SB60 Optiblue 5mm / Air 11.09mm / Clear 5mm / Vacuum 0.25mm / SB60 5mm,25.44,OptiblueÂ® (SolarbanÂ® z50)  5mm,5423,SolarbanÂ® 60 S2,Clear Float Glass,414,,Clear  5mm,5283,SolarbanÂ® 60 S5,Air,0.3036,0.0535,18.71,0.259,0.4323,0.0948,36.92,-1.69,-3.81,41.96,-2.79,-1.14,0.0505,Yes,No,,
EnthermalPlus,SB60 Optiblue 5mm / Air 11.09mm / Clear 5mm / Vacuum 0.25mm / SB70 5mm,25.44,OptiblueÂ® (SolarbanÂ® z50)  5mm,5423,SolarbanÂ® 60 S2,Clear Float Glass,414,,SolarbanÂ® 70 glass  5mm,5434,SolarbanÂ® 70 S5,Air,0.2499,0.044,22.72,0.2164,0.3957,0.1023,38.35,-1.14,-7.06,45.45,-4.44,-3.36,0.0185,Yes,No,,
EnthermalPlus,SB60 Optiblue 5mm / Air 10.48mm / Clear 5mm / Vacuum 0.25mm / LUMI 5mm,25.43,OptiblueÂ® (SolarbanÂ® z50)  5mm,5423,SolarbanÂ® 60 S2,SGG PLANICLEAR 5mm,21012,,SGG ECLAZ II 5mm,20755,ECLAZ II S5,Air,0.3392,0.0597,16.74,0.2908,0.5046,0.0936,36.77,-0.25,-6.19,43.74,-2.35,-1.91,0.1046,Yes,No,,
EnthermalPlus,SB60 Starphire 5mm / Air 11.08mm / Clear 5mm / Vacuum 0.25mm / C180 5mm,25.43,StarphireÂ®  5mm,5348,SolarbanÂ® 60 S2,Float Glass - 5mm,2003,,5mm Clear,2193,LoE 180 S5,Air,0.3989,0.0703,14.23,0.3576,0.6403,0.152,45.96,-1.19,-4.55,49.59,-2.75,-3.46,0.0911,Yes,No,,
EnthermalPlus,SB60 Starphire 5mm / Air 11.08mm / Clear 5mm / Vacuum 0.25mm / C270 5mm,25.43,StarphireÂ®  5mm,5348,SolarbanÂ® 60 S2,Float Glass - 5mm,2003,,5mm Clear,2028,LoEÂ² 270 S5,Air,0.3048,0.0537,18.63,0.327,0.562,0.1431,44.65,-5.24,-0.06,44.53,-4.28,-0.32,0.0478,Yes,No,,
EnthermalPlus,SB60 Starphire 5mm / Air 11.08mm / Clear 5mm / Vacuum 0.25mm / C272 5mm,25.43,StarphireÂ®  5mm,5348,SolarbanÂ® 60 S2,Float Glass - 5mm,2003,,5 mm Clear,2013,LoEÂ² 272 S5,Air,0.3258,0.0574,17.43,0.3391,0.5809,0.133,43.18,-1.78,-1.21,42.66,-2.32,-0.28,0.0575,Yes,No,,
EnthermalPlus,SB60 Starphire 5mm / Air 11.08mm / Clear 5mm / Vacuum 0.25mm / C366 5mm,25.43,StarphireÂ®  5mm,5348,SolarbanÂ® 60 S2,Float Glass - 5mm,2003,,5mm Clear,2156,LoEÂ³ 366 S5,Air,0.2567,0.0452,22.12,0.2995,0.5227,0.1358,43.57,-0.35,-2.18,42.57,-2.43,-1.85,0.0172,Yes,No,,
EnthermalPlus,SB60 Starphire 5mm / Air 11.09mm / Clear 5mm / Vacuum 0.25mm / SB60 5mm,25.44,StarphireÂ®  5mm,5348,SolarbanÂ® 60 S2,Clear Float Glass,414,,Clear  5mm,5283,SolarbanÂ® 60 S5,Air,0.3036,0.0535,18.71,0.3309,0.5788,0.135,43.44,-2.31,-0.57,42.99,-2.94,-0.48,0.0675,Yes,No,,
EnthermalPlus,SB60 Starphire 5mm / Air 11.09mm / Clear 5mm / Vacuum 0.25mm / SB70 5mm,25.44,StarphireÂ®  5mm,5348,SolarbanÂ® 60 S2,Clear Float Glass,414,,SolarbanÂ® 70 glass  5mm,5434,SolarbanÂ® 70 S5,Air,0.2499,0.044,22.72,0.2785,0.5298,0.148,45.36,-2.09,-4.23,46.23,-4.58,-2.78,0.0245,Yes,No,,
EnthermalPlus,SB60 Starphire 5mm / Air 10.48mm / Clear 5mm / Vacuum 0.25mm / LUMI 5mm,25.43,StarphireÂ®  5mm,5348,SolarbanÂ® 60 S2,SGG PLANICLEAR 5mm,21012,,SGG ECLAZ II 5mm,20755,ECLAZ II S5,Air,0.3392,0.0597,16.74,0.372,0.6758,0.133,43.23,-0.5,-3.54,45.06,-2.42,-1.08,0.1458,Yes,No,,
