Repository: Ranojoyd80/enthermal-configurator

File: Data_Pipeline/1_Source_CSVs/IG_Config_EnthermalPlus_Inboard_Dataset_12-04-26.csv (part 26 of 34)
Product Type,Comment,Total Thickness (mm),Outer Lite (Name_Thickness mm),Outer Lite NFRC ID,Outer Lite Low-E,Middle Lite (Name_Thickness mm),Middle Lite NFRC ID,Middle Lite Low-E,Inner Lite (Name_Thickness mm),Inner Lite NFRC ID,Inner Lite Low-E,Gas Fill,U-value NFRC (W/mÂ²K),U-value NFRC (BTU/hrftF),R-value NFRC,SHGC,Tvis (Visible Transmittance),Exterior Visible Reflectance,Exterior Reflected Color L*,Exterior Reflected Color a*,Exterior Reflected Color b*,Interior Reflected Color L*,Interior Reflected Color a*,Interior Reflected Color b*,T-UV,NFRC,CEN,g-factor,U-value CEN (W/m²K)
EnthermalPlus,SB70 5mm / Air 11.08mm / Clear 5mm / Vacuum 0.25mm / C180 5mm,25.43,SolarbanÂ® 70 glass  5mm,5434,SolarbanÂ® 70 S2,Float Glass - 5mm,2003,,5mm Clear,2193,LoE 180 S5,Air,0.397,0.0699,14.3,0.2341,0.5731,0.1673,48.01,-4.08,-5.15,51.37,-2.51,-6.85,0.0307,Yes,No,,
EnthermalPlus,SB70 5mm / Air 11.08mm / Clear 5mm / Vacuum 0.25mm / C270 5mm,25.43,SolarbanÂ® 70 glass  5mm,5434,SolarbanÂ® 70 S2,Float Glass - 5mm,2003,,5mm Clear,2028,LoEÂ² 270 S5,Air,0.3036,0.0535,18.7,0.233,0.5033,0.1601,47.03,-6.98,-2.36,46.12,-4.33,-3.49,0.016,Yes,No,,
EnthermalPlus,SB70 5mm / Air 11.08mm / Clear 5mm / Vacuum 0.25mm / C272 5mm,25.43,SolarbanÂ® 70 glass  5mm,5434,SolarbanÂ® 70 S2,Float Glass - 5mm,2003,,5 mm Clear,2013,LoEÂ² 272 S5,Air,0.3245,0.0571,17.5,0.237,0.5198,0.1519,45.93,-4.39,-3.27,44.47,-2.17,-4.1,0.0201,Yes,No,,
EnthermalPlus,SB70 5mm / Air 11.08mm / Clear 5mm / Vacuum 0.25mm / C366 5mm,25.43,SolarbanÂ® 70 glass  5mm,5434,SolarbanÂ® 70 S2,Float Glass - 5mm,2003,,5mm Clear,2156,LoEÂ³ 366 S5,Air,0.2559,0.0451,22.19,0.2284,0.4684,0.1539,46.19,-3.55,-3.83,44.04,-3.06,-4.29,0.006,Yes,No,,
EnthermalPlus,SB70 5mm / Air 11.09mm / Clear 5mm / Vacuum 0.25mm / SB60 5mm,25.44,SolarbanÂ® 70 glass  5mm,5434,SolarbanÂ® 70 S2,Clear Float Glass,414,,Clear  5mm,5283,SolarbanÂ® 60 S5,Air,0.3024,0.0533,18.78,0.2331,0.5181,0.1535,46.13,-4.7,-2.81,44.78,-2.96,-4.03,0.0226,Yes,No,,
EnthermalPlus,SB70 5mm / Air 11.09mm / Clear 5mm / Vacuum 0.25mm / SB70 5mm,25.44,SolarbanÂ® 70 glass  5mm,5434,SolarbanÂ® 70 S2,Clear Float Glass,414,,SolarbanÂ® 70 glass  5mm,5434,SolarbanÂ® 70 S5,Air,0.2491,0.0439,22.79,0.2173,0.4751,0.1638,47.52,-5.14,-4.91,47.55,-5.1,-4.91,0.0093,Yes,No,,
EnthermalPlus,SB70 5mm / Air 10.48mm / Clear 5mm / Vacuum 0.25mm / LUMI 5mm,25.43,SolarbanÂ® 70 glass  5mm,5434,SolarbanÂ® 70 S2,SGG PLANICLEAR 5mm,21012,,SGG ECLAZ II 5mm,20755,ECLAZ II S5,Air,0.3379,0.0595,16.8,0.242,0.6044,0.1519,45.97,-3.43,-4.78,47.33,-1.96,-5.77,0.0484,Yes,No,,
EnthermalPlus,SB70 Solargray 5mm / Air 11.08mm / Clear 5mm / Vacuum 0.25mm / C180 5mm,25.43,SolargrayÂ®  5mm,5372,SolarbanÂ® 70 S2,Float Glass - 5mm,2003,,5mm Clear,2193,LoE 180 S5,Air,0.397,0.0699,14.3,0.1471,0.3234,0.083,34.63,-0.62,-4.41,50.16,-2.07,-7.48,0.0162,Yes,No,,
EnthermalPlus,SB70 Solargray 5mm / Air 11.08mm / Clear 5mm / Vacuum 0.25mm / C270 5mm,25.43,SolargrayÂ®  5mm,5372,SolarbanÂ® 70 S2,Float Glass - 5mm,2003,,5mm Clear,2028,LoEÂ² 270 S5,Air,0.3036,0.0535,18.7,0.1431,0.2841,0.0807,34.13,-2.09,-2.8,45.02,-3.93,-4.01,0.0087,Yes,No,,
EnthermalPlus,SB70 Solargray 5mm / Air 11.08mm / Clear 5mm / Vacuum 0.25mm / C272 5mm,25.43,SolargrayÂ®  5mm,5372,SolarbanÂ® 70 S2,Float Glass - 5mm,2003,,5 mm Clear,2013,LoEÂ² 272 S5,Air,0.3245,0.0571,17.5,0.1461,0.2935,0.0781,33.59,-0.84,-3.27,43.22,-1.71,-4.7,0.011,Yes,No,,
EnthermalPlus,SB70 Solargray 5mm / Air 11.08mm / Clear 5mm / Vacuum 0.25mm / C366 5mm,25.43,SolargrayÂ®  5mm,5372,SolarbanÂ® 70 S2,Float Glass - 5mm,2003,,5mm Clear,2156,LoEÂ³ 366 S5,Air,0.2559,0.0451,22.19,0.1382,0.2645,0.0788,33.74,-0.43,-3.57,43.01,-2.57,-4.81,0.0032,Yes,No,,
EnthermalPlus,SB70 Solargray 5mm / Air 11.09mm / Clear 5mm / Vacuum 0.25mm / SB60 5mm,25.44,SolargrayÂ®  5mm,5372,SolarbanÂ® 70 S2,Clear Float Glass,414,,Clear  5mm,5283,SolarbanÂ® 60 S5,Air,0.3024,0.0533,18.78,0.1431,0.2925,0.0786,33.69,-1.01,-3.02,43.55,-2.46,-4.64,0.0121,Yes,No,,
EnthermalPlus,SB70 Solargray 5mm / Air 11.09mm / Clear 5mm / Vacuum 0.25mm / SB70 5mm,25.44,SolargrayÂ®  5mm,5372,SolarbanÂ® 70 S2,Clear Float Glass,414,,SolarbanÂ® 70 glass  5mm,5434,SolarbanÂ® 70 S5,Air,0.2491,0.0439,22.79,0.1314,0.2682,0.082,34.4,-1.08,-4.29,46.61,-4.72,-5.45,0.005,Yes,No,,
EnthermalPlus,SB70 Solargray 5mm / Air 10.48mm / Clear 5mm / Vacuum 0.25mm / LUMI 5mm,25.43,SolargrayÂ®  5mm,5372,SolarbanÂ® 70 S2,SGG PLANICLEAR 5mm,21012,,SGG ECLAZ II 5mm,20755,ECLAZ II S5,Air,0.3379,0.0595,16.8,0.1497,0.3412,0.0781,33.61,-0.34,-4.08,45.79,-1.42,-6.53,0.025,Yes,No,,
EnthermalPlus,SB70 Optiblue 5mm / Air 11.08mm / Clear 5mm / Vacuum 0.25mm / C180 5mm,25.43,OptiblueÂ® (SolarbanÂ® z75)  5mm,5427,SolarbanÂ® 70 S2,Float Glass - 5mm,2003,,5mm Clear,2193,LoE 180 S5,Air,0.397,0.0699,14.3,0.1898,0.4376,0.1163,40.81,-1.77,-8.53,50.65,-2.28,-7.46,0.025,Yes,No,,
EnthermalPlus,SB70 Optiblue 5mm / Air 11.08mm / Clear 5mm / Vacuum 0.25mm / C270 5mm,25.43,OptiblueÂ® (SolarbanÂ® z75)  5mm,5427,SolarbanÂ® 70 S2,Float Glass - 5mm,2003,,5mm Clear,2028,LoEÂ² 270 S5,Air,0.3036,0.0535,18.7,0.1874,0.3844,0.1122,40.08,-4.06,-5.98,45.46,-4.12,-4.02,0.0132,Yes,No,,
EnthermalPlus,SB70 Optiblue 5mm / Air 11.08mm / Clear 5mm / Vacuum 0.25mm / C272 5mm,25.43,OptiblueÂ® (SolarbanÂ® z75)  5mm,5427,SolarbanÂ® 70 S2,Float Glass - 5mm,2003,,5 mm Clear,2013,LoEÂ² 272 S5,Air,0.3245,0.0571,17.5,0.1909,0.397,0.1073,39.24,-2.12,-6.65,43.72,-1.93,-4.7,0.0166,Yes,No,,
EnthermalPlus,SB70 Optiblue 5mm / Air 11.08mm / Clear 5mm / Vacuum 0.25mm / C366 5mm,25.43,OptiblueÂ® (SolarbanÂ® z75)  5mm,5427,SolarbanÂ® 70 S2,Float Glass - 5mm,2003,,5mm Clear,2156,LoEÂ³ 366 S5,Air,0.2559,0.0451,22.19,0.1825,0.3579,0.1085,39.45,-1.45,-7.16,43.42,-2.8,-4.79,0.0049,Yes,No,,
EnthermalPlus,SB70 Optiblue 5mm / Air 11.09mm / Clear 5mm / Vacuum 0.25mm / SB60 5mm,25.44,OptiblueÂ® (SolarbanÂ® z75)  5mm,5427,SolarbanÂ® 70 S2,Clear Float Glass,414,,Clear  5mm,5283,SolarbanÂ® 60 S5,Air,0.3024,0.0533,18.78,0.1875,0.3957,0.1083,39.39,-2.37,-6.29,44.04,-2.7,-4.63,0.0185,Yes,No,,
EnthermalPlus,SB70 Optiblue 5mm / Air 11.09mm / Clear 5mm / Vacuum 0.25mm / SB70 5mm,25.44,OptiblueÂ® (SolarbanÂ® z75)  5mm,5427,SolarbanÂ® 70 S2,Clear Float Glass,414,,SolarbanÂ® 70 glass  5mm,5434,SolarbanÂ® 70 S5,Air,0.2491,0.0439,22.79,0.1733,0.3629,0.1144,40.47,-2.42,-8.26,46.99,-4.9,-5.4,0.0076,Yes,No,,
EnthermalPlus,SB70 Optiblue 5mm / Air 10.48mm / Clear 5mm / Vacuum 0.25mm / LUMI 5mm,25.43,OptiblueÂ® (SolarbanÂ® z75)  5mm,5427,SolarbanÂ® 70 S2,SGG PLANICLEAR 5mm,21012,,SGG ECLAZ II 5mm,20755,ECLAZ II S5,Air,0.3379,0.0595,16.8,0.1952,0.4616,0.1073,39.28,-1.32,-7.92,46.41,-1.68,-6.52,0.0388,Yes,No,,
EnthermalPlus,LUMI 5mm / Air 10.75mm / Clear 5mm / Vacuum 0.25mm / C180 5mm,25.4,SGG ECLAZ II 5mm,20755,ECLAZ II S2,Float Glass - 5mm,2003,,5mm Clear,2193,LoE 180 S5,Air,0.4018,0.0708,14.13,0.528,0.7158,0.1655,47.91,-1.67,-5.97,49.29,-1.56,-6.16,0.1704,Yes,Yes,0.532844,0.421837
EnthermalPlus,LUMI 5mm / Air 10.75mm / Clear 5mm / Vacuum 0.25mm / C270 5mm,25.4,SGG ECLAZ II 5mm,20755,ECLAZ II S2,Float Glass - 5mm,2003,,5mm Clear,2028,LoEÂ² 270 S5,Air,0.3065,0.054,18.53,0.4129,0.6282,0.1544,46.37,-6.53,-0.55,44.25,-3.2,-2.82,0.0849,Yes,Yes,0.417002,0.318043
EnthermalPlus,LUMI 5mm / Air 10.75mm / Clear 5mm / Vacuum 0.25mm / C272 5mm,25.4,SGG ECLAZ II 5mm,20755,ECLAZ II S2,Float Glass - 5mm,2003,,5 mm Clear,2013,LoEÂ² 272 S5,Air,0.3278,0.0577,17.32,0.439,0.6494,0.1418,44.6,-2.42,-1.92,42.34,-1.06,-3.18,0.1013,Yes,Yes,0.443318,0.341327
EnthermalPlus,LUMI 5mm / Air 10.75mm / Clear 5mm / Vacuum 0.25mm / C366 5mm,25.4,SGG ECLAZ II 5mm,20755,ECLAZ II S2,Float Glass - 5mm,2003,,5mm Clear,2156,LoEÂ³ 366 S5,Air,0.258,0.0454,22.01,0.3607,0.5843,0.1453,45.07,-0.59,-3.12,42.32,-1.43,-4.04,0.0311,Yes,Yes,0.364229,0.264745
EnthermalPlus,LUMI 5mm / Air 10.76mm / Clear 5mm / Vacuum 0.25mm / SB60 5mm,25.41,SGG ECLAZ II 5mm,20755,ECLAZ II S2,Clear Float Glass,414,,Clear  5mm,5283,SolarbanÂ® 60 S5,Air,0.3053,0.0538,18.6,0.4235,0.647,0.1442,44.91,-3.07,-1.15,42.68,-1.72,-3.27,0.1234,Yes,Yes,0.428035,0.316776
EnthermalPlus,LUMI 5mm / Air 10.76mm / Clear 5mm / Vacuum 0.25mm / SB70 5mm,25.41,SGG ECLAZ II 5mm,20755,ECLAZ II S2,Clear Float Glass,414,,SolarbanÂ® 70 glass  5mm,5434,SolarbanÂ® 70 S5,Air,0.2511,0.0442,22.61,0.3335,0.5921,0.1607,47.22,-2.57,-5.58,45.99,-3.68,-4.69,0.045,Yes,Yes,0.337745,0.257253
EnthermalPlus,LUMI 5mm / Air 10.15mm / Clear 5mm / Vacuum 0.25mm / LUMI 5mm,25.4,SGG ECLAZ II 5mm,20755,ECLAZ II S2,SGG PLANICLEAR 5mm,21012,,SGG ECLAZ II 5mm,20755,ECLAZ II S5,Air,0.3413,0.0601,16.64,0.5427,0.7556,0.1417,44.67,-0.89,-4.72,44.68,-0.88,-4.69,0.2791,Yes,Yes,0.546767,0.355923
EnthermalPlus,ZEN 5mm / Air 10.75mm / Clear 5mm / Vacuum 0.25mm / C180 5mm,25.4,SGG ECLAZ ONE II 5mm,20763,ECLAZ ONE II S2,Float Glass - 5mm,2003,,5mm Clear,2193,LoE 180 S5,Air,0.3994,0.0703,14.22,0.4447,0.6789,0.2217,54.5,-1.5,-8.06,52.86,-1.84,-7.75,0.1587,Yes,Yes,0.448978,0.418841
EnthermalPlus,ZEN 5mm / Air 10.75mm / Clear 5mm / Vacuum 0.25mm / C270 5mm,25.4,SGG ECLAZ ONE II 5mm,20763,ECLAZ ONE II S2,Float Glass - 5mm,2003,,5mm Clear,2028,LoEÂ² 270 S5,Air,0.3051,0.0537,18.61,0.3734,0.5955,0.2117,53.38,-4.91,-4.57,47.48,-3.55,-4.46,0.08,Yes,Yes,0.376712,0.316326
EnthermalPlus,ZEN 5mm / Air 10.75mm / Clear 5mm / Vacuum 0.25mm / C272 5mm,25.4,SGG ECLAZ ONE II 5mm,20763,ECLAZ ONE II S2,Float Glass - 5mm,2003,,5 mm Clear,2013,LoEÂ² 272 S5,Air,0.3262,0.0574,17.41,0.3926,0.6151,0.2004,52.12,-1.96,-5.66,45.98,-1.42,-5.01,0.0949,Yes,Yes,0.396146,0.339353
EnthermalPlus,ZEN 5mm / Air 10.75mm / Clear 5mm / Vacuum 0.25mm / C366 5mm,25.4,SGG ECLAZ ONE II 5mm,20763,ECLAZ ONE II S2,Float Glass - 5mm,2003,,5mm Clear,2156,LoEÂ³ 366 S5,Air,0.2569,0.0452,22.1,0.3322,0.5535,0.2036,52.45,-0.72,-6.39,45.31,-2.24,-5.37,0.029,Yes,Yes,0.334998,0.263543
EnthermalPlus,ZEN 5mm / Air 10.76mm / Clear 5mm / Vacuum 0.25mm / SB60 5mm,25.41,SGG ECLAZ ONE II 5mm,20763,ECLAZ ONE II S2,Clear Float Glass,414,,Clear  5mm,5283,SolarbanÂ® 60 S5,Air,0.3038,0.0535,18.69,0.3801,0.6129,0.2026,52.34,-2.41,-5.13,46.26,-2.26,-4.98,0.1155,Yes,Yes,0.383778,0.315067
EnthermalPlus,ZEN 5mm / Air 10.76mm / Clear 5mm / Vacuum 0.25mm / SB70 5mm,25.41,SGG ECLAZ ONE II 5mm,20763,ECLAZ ONE II S2,Clear Float Glass,414,,SolarbanÂ® 70 glass  5mm,5434,SolarbanÂ® 70 S5,Air,0.2501,0.044,22.7,0.3079,0.5615,0.2173,53.99,-2.21,-7.87,48.72,-4.27,-5.59,0.0413,Yes,Yes,0.311311,0.256113
EnthermalPlus,ZEN 5mm / Air 10.15mm / Clear 5mm / Vacuum 0.25mm / LUMI 5mm,25.4,SGG ECLAZ ONE II 5mm,20763,ECLAZ ONE II S2,SGG PLANICLEAR 5mm,21012,,SGG ECLAZ II 5mm,20755,ECLAZ II S5,Air,0.3397,0.0598,16.71,0.4606,0.7156,0.2003,52.16,-0.89,-7.47,49.19,-1.18,-6.89,0.2587,Yes,Yes,0.464266,0.353997
EnthermalPlus,C180 6mm / Air 10.05mm / C180 5mm / Vacuum 0.25mm / Clear 5mm,25.4,6mm Clear,2194,LoE 180 S2,5mm Clear,2193,LoE 180 S4,Float Glass - 5mm,2003,,Air,0.4074,0.0718,13.94,0.4794,0.6765,0.2017,52.23,-2.83,-6.57,51.01,-1.39,-7.36,0.1103,Yes,No,,
EnthermalPlus,C180 6mm / Air 10.05mm / C270 5mm / Vacuum 0.25mm / Clear 5mm,25.4,6mm Clear,2194,LoE 180 S2,5mm Clear,2028,LoEÂ² 270 S4,Float Glass - 5mm,2003,,Air,0.3099,0.0546,18.32,0.3121,0.5926,0.1781,49.42,-3.46,-5.19,47.96,-7.56,0.02,0.0564,Yes,No,,
EnthermalPlus,C180 6mm / Air 10.05mm / C272 5mm / Vacuum 0.25mm / Clear 5mm,25.4,6mm Clear,2194,LoE 180 S2,5 mm Clear,2013,LoEÂ² 272 S4,Float Glass - 5mm,2003,,Air,0.3316,0.0584,17.12,0.3472,0.6123,0.1678,48.1,-2.18,-5.47,46.29,-2.61,-1.83,0.0678,Yes,No,,
EnthermalPlus,C180 6mm / Air 10.05mm / C366 5mm / Vacuum 0.25mm / Clear 5mm,25.4,6mm Clear,2194,LoE 180 S2,5mm Clear,2156,LoEÂ³ 366 S4,Float Glass - 5mm,2003,,Air,0.2604,0.0459,21.8,0.2407,0.551,0.1706,48.46,-2.23,-5.99,45.86,-1.11,-2.62,0.0208,Yes,No,,
EnthermalPlus,C180 6mm / Air 10.06mm / SB60 5mm / Vacuum 0.25mm / Clear 5mm,25.41,6mm Clear,2194,LoE 180 S2,Clear  5mm,5283,SolarbanÂ® 60 S4,Clear Float Glass,414,,Air,0.3087,0.0544,18.39,0.3354,0.6102,0.1694,48.31,-2.44,-5.58,46.65,-3.67,-0.73,0.0802,Yes,No,,
EnthermalPlus,C180 6mm / Air 10.06mm / SB70 5mm / Vacuum 0.25mm / Clear 5mm,25.41,6mm Clear,2194,LoE 180 S2,SolarbanÂ® 70 glass  5mm,5434,SolarbanÂ® 70 S4,Clear Float Glass,414,,Air,0.2535,0.0446,22.4,0.2379,0.559,0.1889,50.72,-3.96,-6.09,48.47,-2.85,-5.81,0.0288,Yes,No,,
EnthermalPlus,C180 6mm / Air 9.45mm / LUMI 5mm / Vacuum 0.25mm / Clear 5mm,25.4,6mm Clear,2194,LoE 180 S2,SGG ECLAZ II 5mm,20755,ECLAZ II S4,SGG PLANICLEAR 5mm,21012,,Air,0.3454,0.0608,16.44,0.4848,0.7129,0.1731,48.87,-2.12,-6.14,48.2,-0.77,-5.92,0.1757,Yes,No,,
EnthermalPlus,C270 6mm / Air 10.05mm / C180 5mm / Vacuum 0.25mm / Clear 5mm,25.4,6mm Clear,2029,LoEÂ² 270 S2,5mm Clear,2193,LoE 180 S4,Float Glass - 5mm,2003,,Air,0.4044,0.0712,14.04,0.2953,0.5951,0.1601,47.1,-4.43,-3.32,49.8,-5.29,-3.19,0.0567,Yes,No,,
EnthermalPlus,C270 6mm / Air 10.05mm / C270 5mm / Vacuum 0.25mm / Clear 5mm,25.4,6mm Clear,2029,LoEÂ² 270 S2,5mm Clear,2028,LoEÂ² 270 S4,Float Glass - 5mm,2003,,Air,0.3081,0.0543,18.43,0.2371,0.5218,0.1417,44.55,-5.04,-1.95,46.94,-11.12,4.08,0.0313,Yes,No,,
EnthermalPlus,C270 6mm / Air 10.05mm / C272 5mm / Vacuum 0.25mm / Clear 5mm,25.4,6mm Clear,2029,LoEÂ² 270 S2,5 mm Clear,2013,LoEÂ² 272 S4,Float Glass - 5mm,2003,,Air,0.3296,0.058,17.23,0.254,0.5392,0.1337,43.36,-3.83,-2.11,45.14,-6.46,2.74,0.0382,Yes,No,,
EnthermalPlus,C270 6mm / Air 10.05mm / C366 5mm / Vacuum 0.25mm / Clear 5mm,25.4,6mm Clear,2029,LoEÂ² 270 S2,5mm Clear,2156,LoEÂ³ 366 S4,Float Glass - 5mm,2003,,Air,0.2591,0.0456,21.91,0.1975,0.4855,0.1358,43.67,-3.99,-2.56,44.92,-3.87,0.62,0.0111,Yes,No,,
EnthermalPlus,C270 6mm / Air 10.06mm / SB60 5mm / Vacuum 0.25mm / Clear 5mm,25.41,6mm Clear,2029,LoEÂ² 270 S2,Clear  5mm,5283,SolarbanÂ® 60 S4,Clear Float Glass,414,,Air,0.3069,0.054,18.5,0.25,0.5373,0.135,43.54,-4.02,-2.23,45.53,-7.38,3.76,0.043,Yes,No,,
EnthermalPlus,C270 6mm / Air 10.06mm / SB70 5mm / Vacuum 0.25mm / Clear 5mm,25.41,6mm Clear,2029,LoEÂ² 270 S2,SolarbanÂ® 70 glass  5mm,5434,SolarbanÂ® 70 S4,Clear Float Glass,414,,Air,0.2522,0.0444,22.51,0.1964,0.4925,0.15,45.71,-5.7,-2.77,47.59,-5.53,-3.21,0.0155,Yes,No,,
EnthermalPlus,C270 6mm / Air 9.45mm / LUMI 5mm / Vacuum 0.25mm / Clear 5mm,25.4,6mm Clear,2029,LoEÂ² 270 S2,SGG ECLAZ II 5mm,20755,ECLAZ II S4,SGG PLANICLEAR 5mm,21012,,Air,0.3434,0.0605,16.54,0.3073,0.6275,0.1378,44.04,-3.75,-2.83,46.72,-5.6,-0.47,0.0878,Yes,No,,
EnthermalPlus,C272 6mm / Air 10.05mm / C180 5mm / Vacuum 0.25mm / Clear 5mm,25.4,6 mm Clear,2014,LoEÂ² 272 S2,5mm Clear,2193,LoE 180 S4,Float Glass - 5mm,2003,,Air,0.405,0.0713,14.02,0.3304,0.613,0.148,45.41,-2.32,-3.82,48.33,-1.92,-4.38,0.0682,Yes,No,,
EnthermalPlus,C272 6mm / Air 10.05mm / C270 5mm / Vacuum 0.25mm / Clear 5mm,25.4,6 mm Clear,2014,LoEÂ² 272 S2,5mm Clear,2028,LoEÂ² 270 S4,Float Glass - 5mm,2003,,Air,0.3085,0.0543,18.41,0.256,0.5377,0.1285,42.55,-2.99,-2.23,45.69,-8.38,3.24,0.0381,Yes,No,,
EnthermalPlus,C272 6mm / Air 10.05mm / C272 5mm / Vacuum 0.25mm / Clear 5mm,25.4,6 mm Clear,2014,LoEÂ² 272 S2,5 mm Clear,2013,LoEÂ² 272 S4,Float Glass - 5mm,2003,,Air,0.33,0.0581,17.21,0.2768,0.5558,0.12,41.2,-1.62,-2.45,43.74,-3.29,1.71,0.0472,Yes,No,,
EnthermalPlus,C272 6mm / Air 10.05mm / C366 5mm / Vacuum 0.25mm / Clear 5mm,25.4,6 mm Clear,2014,LoEÂ² 272 S2,5mm Clear,2156,LoEÂ³ 366 S4,Float Glass - 5mm,2003,,Air,0.2594,0.0457,21.89,0.2086,0.5003,0.1223,41.56,-1.72,-3.07,43.75,-1.16,-0.2,0.0137,Yes,No,,
EnthermalPlus,C272 6mm / Air 10.06mm / SB60 5mm / Vacuum 0.25mm / Clear 5mm,25.41,6 mm Clear,2014,LoEÂ² 272 S2,Clear  5mm,5283,SolarbanÂ® 60 S4,Clear Float Glass,414,,Air,0.3073,0.0541,18.48,0.2712,0.5538,0.1214,41.41,-1.88,-2.56,44.14,-4.23,2.77,0.0518,Yes,No,,
EnthermalPlus,C272 6mm / Air 10.06mm / SB70 5mm / Vacuum 0.25mm / Clear 5mm,25.41,6 mm Clear,2014,LoEÂ² 272 S2,SolarbanÂ® 70 glass  5mm,5434,SolarbanÂ® 70 S4,Clear Float Glass,414,,Air,0.2525,0.0445,22.49,0.2069,0.5072,0.1374,43.86,-3.58,-3.33,46.5,-3.01,-4.13,0.0192,Yes,No,,
EnthermalPlus,C272 6mm / Air 9.45mm / LUMI 5mm / Vacuum 0.25mm / Clear 5mm,25.4,6 mm Clear,2014,LoEÂ² 272 S2,SGG ECLAZ II 5mm,20755,ECLAZ II S4,SGG PLANICLEAR 5mm,21012,,Air,0.3438,0.0606,16.51,0.3436,0.6468,0.1244,41.97,-1.57,-3.17,44.91,-1.47,-1.86,0.1043,Yes,No,,
EnthermalPlus,C340 6mm / Air 10.05mm / C180 5mm / Vacuum 0.25mm / Clear 5mm,25.4,6mm Clear,2167,LoEÂ³ 340 S2,5mm Clear,2193,LoE 180 S4,Float Glass - 5mm,2003,,Air,0.4037,0.0711,14.07,0.1415,0.3331,0.1439,45.03,-6.76,-13.32,51.85,-2.47,-2.96,0.0088,Yes,No,,
EnthermalPlus,C340 6mm / Air 10.05mm / C270 5mm / Vacuum 0.25mm / Clear 5mm,25.4,6mm Clear,2167,LoEÂ³ 340 S2,5mm Clear,2028,LoEÂ² 270 S4,Float Glass - 5mm,2003,,Air,0.3077,0.0542,18.46,0.1208,0.2921,0.138,44.14,-6.88,-12.6,48.65,-8.62,4.12,0.0047,Yes,No,,
EnthermalPlus,C340 6mm / Air 10.05mm / C272 5mm / Vacuum 0.25mm / Clear 5mm,25.4,6mm Clear,2167,LoEÂ³ 340 S2,5 mm Clear,2013,LoEÂ² 272 S4,Float Glass - 5mm,2003,,Air,0.3291,0.058,17.25,0.1267,0.3015,0.1353,43.73,-6.39,-12.52,47.08,-3.68,2.46,0.0058,Yes,No,,
EnthermalPlus,C340 6mm / Air 10.05mm / C366 5mm / Vacuum 0.25mm / Clear 5mm,25.4,6mm Clear,2167,LoEÂ³ 340 S2,5mm Clear,2156,LoEÂ³ 366 S4,Float Glass - 5mm,2003,,Air,0.2588,0.0456,21.94,0.1071,0.2722,0.136,43.84,-6.55,-12.52,46.48,-2.61,1.4,0.0017,Yes,No,,
EnthermalPlus,C340 6mm / Air 10.06mm / SB60 5mm / Vacuum 0.25mm / Clear 5mm,25.41,6mm Clear,2167,LoEÂ³ 340 S2,Clear  5mm,5283,SolarbanÂ® 60 S4,Clear Float Glass,414,,Air,0.3065,0.054,18.53,0.1258,0.3007,0.1357,43.8,-6.37,-12.63,47.43,-4.82,3.62,0.0065,Yes,No,,
EnthermalPlus,C340 6mm / Air 10.06mm / SB70 5mm / Vacuum 0.25mm / Clear 5mm,25.41,6mm Clear,2167,LoEÂ³ 340 S2,SolarbanÂ® 70 glass  5mm,5434,SolarbanÂ® 70 S4,Clear Float Glass,414,,Air,0.252,0.0444,22.54,0.1074,0.2761,0.1407,44.54,-7.32,-12.7,49.08,-4.11,-2.53,0.0024,Yes,No,,
EnthermalPlus,C340 6mm / Air 9.45mm / LUMI 5mm / Vacuum 0.25mm / Clear 5mm,25.4,6mm Clear,2167,LoEÂ³ 340 S2,SGG ECLAZ II 5mm,20755,ECLAZ II S4,SGG PLANICLEAR 5mm,21012,,Air,0.343,0.0604,16.56,0.1454,0.3507,0.1367,43.98,-6.38,-12.99,49.21,-1.99,-0.51,0.0137,Yes,No,,
EnthermalPlus,C366 6mm / Air 10.05mm / C180 5mm / Vacuum 0.25mm / Clear 5mm,25.4,6mm Clear,2157,LoEÂ³ 366 S2,5mm Clear,2193,LoE 180 S4,Float Glass - 5mm,2003,,Air,0.4029,0.0709,14.1,0.2252,0.5532,0.1448,44.97,-2.98,-4.25,48.75,-0.51,-5.22,0.0206,Yes,No,,
EnthermalPlus,C366 6mm / Air 10.05mm / C270 5mm / Vacuum 0.25mm / Clear 5mm,25.4,6mm Clear,2157,LoEÂ³ 366 S2,5mm Clear,2028,LoEÂ² 270 S4,Float Glass - 5mm,2003,,Air,0.3072,0.0541,18.49,0.1935,0.4855,0.1288,42.6,-3.23,-3.21,46.04,-7.19,2.38,0.011,Yes,No,,
EnthermalPlus,C366 6mm / Air 10.05mm / C272 5mm / Vacuum 0.25mm / Clear 5mm,25.4,6mm Clear,2157,LoEÂ³ 366 S2,5 mm Clear,2013,LoEÂ² 272 S4,Float Glass - 5mm,2003,,Air,0.3285,0.0579,17.28,0.2032,0.5017,0.1218,41.49,-1.95,-3.36,44.14,-1.97,0.72,0.0136,Yes,No,,
EnthermalPlus,C366 6mm / Air 10.05mm / C366 5mm / Vacuum 0.25mm / Clear 5mm,25.4,6mm Clear,2157,LoEÂ³ 366 S2,5mm Clear,2156,LoEÂ³ 366 S4,Float Glass - 5mm,2003,,Air,0.2585,0.0455,21.97,0.1705,0.4521,0.1236,41.77,-2.33,-3.57,44.05,-0.37,-0.82,0.004,Yes,No,,
EnthermalPlus,C366 6mm / Air 10.06mm / SB60 5mm / Vacuum 0.25mm / Clear 5mm,25.41,6mm Clear,2157,LoEÂ³ 366 S2,Clear  5mm,5283,SolarbanÂ® 60 S4,Clear Float Glass,414,,Air,0.306,0.0539,18.56,0.2021,0.5,0.123,41.68,-2.07,-3.51,44.53,-2.96,1.8,0.0153,Yes,No,,
EnthermalPlus,C366 6mm / Air 10.06mm / SB70 5mm / Vacuum 0.25mm / Clear 5mm,25.41,6mm Clear,2157,LoEÂ³ 366 S2,SolarbanÂ® 70 glass  5mm,5434,SolarbanÂ® 70 S4,Clear Float Glass,414,,Air,0.2516,0.0443,22.57,0.171,0.4584,0.1359,43.66,-4.3,-3.62,46.78,-2.26,-4.62,0.0056,Yes,No,,
EnthermalPlus,C366 6mm / Air 9.45mm / LUMI 5mm / Vacuum 0.25mm / Clear 5mm,25.4,6mm Clear,2157,LoEÂ³ 366 S2,SGG ECLAZ II 5mm,20755,ECLAZ II S4,SGG PLANICLEAR 5mm,21012,,Air,0.3424,0.0603,16.58,0.2341,0.5835,0.1254,42.13,-1.89,-4.11,45.44,0.33,-3.02,0.0321,Yes,No,,
EnthermalPlus,Q452 6mm / Air 10.05mm / C180 5mm / Vacuum 0.25mm / Clear 5mm,25.4,6mm Clear,2107,Quad LoE 452 S2,5mm Clear,2193,LoE 180 S4,Float Glass - 5mm,2003,,Air,0.4027,0.0709,14.1,0.179,0.448,0.1175,40.99,-4.58,-2.89,51.52,-4.33,-2.13,0.006,Yes,No,,
EnthermalPlus,Q452 6mm / Air 10.05mm / C270 5mm / Vacuum 0.25mm / Clear 5mm,25.4,6mm Clear,2107,Quad LoE 452 S2,5mm Clear,2028,LoEÂ² 270 S4,Float Glass - 5mm,2003,,Air,0.3071,0.0541,18.49,0.1545,0.3927,0.107,39.22,-4.55,-2.12,48.39,-10.01,4.81,0.0034,Yes,No,,
EnthermalPlus,Q452 6mm / Air 10.05mm / C272 5mm / Vacuum 0.25mm / Clear 5mm,25.4,6mm Clear,2107,Quad LoE 452 S2,5 mm Clear,2013,LoEÂ² 272 S4,Float Glass - 5mm,2003,,Air,0.3284,0.0578,17.29,0.1618,0.4054,0.1024,38.39,-3.53,-2.18,46.77,-5.41,3.55,0.0042,Yes,No,,
EnthermalPlus,Q452 6mm / Air 10.05mm / C366 5mm / Vacuum 0.25mm / Clear 5mm,25.4,6mm Clear,2107,Quad LoE 452 S2,5mm Clear,2156,LoEÂ³ 366 S4,Float Glass - 5mm,2003,,Air,0.2584,0.0455,21.98,0.1374,0.3656,0.1035,38.6,-3.88,-2.23,46.27,-3.27,1.49,0.0012,Yes,No,,
EnthermalPlus,Q452 6mm / Air 10.06mm / SB60 5mm / Vacuum 0.25mm / Clear 5mm,25.41,6mm Clear,2107,Quad LoE 452 S2,Clear  5mm,5283,SolarbanÂ® 60 S4,Clear Float Glass,414,,Air,0.3059,0.0539,18.56,0.161,0.4042,0.1031,38.53,-3.61,-2.32,47.13,-6.39,4.54,0.0046,Yes,No,,
EnthermalPlus,Q452 6mm / Air 10.06mm / SB70 5mm / Vacuum 0.25mm / Clear 5mm,25.41,6mm Clear,2107,Quad LoE 452 S2,SolarbanÂ® 70 glass  5mm,5434,SolarbanÂ® 70 S4,Clear Float Glass,414,,Air,0.2515,0.0443,22.57,0.138,0.371,0.1117,40.02,-5.52,-2.23,48.87,-4.85,-2.23,0.0017,Yes,No,,
EnthermalPlus,Q452 6mm / Air 9.45mm / LUMI 5mm / Vacuum 0.25mm / Clear 5mm,25.4,6mm Clear,2107,Quad LoE 452 S2,SGG ECLAZ II 5mm,20755,ECLAZ II S4,SGG PLANICLEAR 5mm,21012,,Air,0.3423,0.0603,16.59,0.1849,0.4717,0.1047,38.87,-3.52,-2.86,48.8,-4.35,0.64,0.0092,Yes,No,,
EnthermalPlus,SB60 6mm / Air 10.09mm / C180 5mm / Vacuum 0.25mm / Clear 5mm,25.44,Clear  6mm,5284,SolarbanÂ® 60 S2,5mm Clear,2193,LoE 180 S4,Float Glass - 5mm,2003,,Air,0.4041,0.0712,14.05,0.3204,0.6223,0.1509,45.82,-2.88,-4.03,48.54,-2.19,-3.81,0.0815,Yes,No,,
EnthermalPlus,SB60 6mm / Air 10.09mm / C270 5mm / Vacuum 0.25mm / Clear 5mm,25.44,Clear  6mm,5284,SolarbanÂ® 60 S2,5mm Clear,2028,LoEÂ² 270 S4,Float Glass - 5mm,2003,,Air,0.3079,0.0542,18.44,0.2541,0.5459,0.1308,42.9,-3.48,-2.48,45.88,-8.55,3.74,0.0431,Yes,No,,
EnthermalPlus,SB60 6mm / Air 10.09mm / C272 5mm / Vacuum 0.25mm / Clear 5mm,25.44,Clear  6mm,5284,SolarbanÂ® 60 S2,5 mm Clear,2013,LoEÂ² 272 S4,Float Glass - 5mm,2003,,Air,0.3294,0.058,17.24,0.2732,0.5642,0.122,41.52,-2.04,-2.7,43.95,-3.53,2.29,0.052,Yes,No,,
EnthermalPlus,SB60 6mm / Air 10.09mm / C366 5mm / Vacuum 0.25mm / Clear 5mm,25.44,Clear  6mm,5284,SolarbanÂ® 60 S2,5mm Clear,2156,LoEÂ³ 366 S4,Float Glass - 5mm,2003,,Air,0.259,0.0456,21.92,0.2095,0.5079,0.1243,41.88,-2.19,-3.28,43.93,-1.31,0.23,0.0155,Yes,No,,
EnthermalPlus,SB60 6mm / Air 10.1mm / SB60 5mm / Vacuum 0.25mm / Clear 5mm,25.45,Clear  6mm,5284,SolarbanÂ® 60 S2,Clear  5mm,5283,SolarbanÂ® 60 S4,Clear Float Glass,414,,Air,0.3068,0.054,18.51,0.2687,0.5622,0.1234,41.73,-2.29,-2.83,44.35,-4.45,3.33,0.0604,Yes,No,,
EnthermalPlus,SB60 6mm / Air 10.1mm / SB70 5mm / Vacuum 0.25mm / Clear 5mm,25.45,Clear  6mm,5284,SolarbanÂ® 60 S2,SolarbanÂ® 70 glass  5mm,5434,SolarbanÂ® 70 S4,Clear Float Glass,414,,Air,0.2521,0.0444,22.52,0.208,0.5149,0.1399,44.24,-4.18,-3.49,46.66,-3.14,-3.72,0.0216,Yes,No,,
EnthermalPlus,SB60 6mm / Air 9.49mm / LUMI 5mm / Vacuum 0.25mm / Clear 5mm,25.44,Clear  6mm,5284,SolarbanÂ® 60 S2,SGG ECLAZ II 5mm,20755,ECLAZ II S4,SGG PLANICLEAR 5mm,21012,,Air,0.3432,0.0604,16.54,0.3336,0.6566,0.1265,42.31,-2.0,-3.48,45.17,-1.81,-1.14,0.1283,Yes,No,,
EnthermalPlus,SB60 Solexia 6mm / Air 10.09mm / C180 5mm / Vacuum 0.25mm / Clear 5mm,25.44,SolexiaÂ®  6mm,5254,SolarbanÂ® 60 S2,5mm Clear,2193,LoE 180 S4,Float Glass - 5mm,2003,,Air,0.4041,0.0712,14.05,0.2487,0.542,0.1256,42.18,-6.27,-2.35,48.01,-2.55,-3.9,0.0465,Yes,No,,
EnthermalPlus,SB60 Solexia 6mm / Air 10.09mm / C270 5mm / Vacuum 0.25mm / Clear 5mm,25.44,SolexiaÂ®  6mm,5254,SolarbanÂ® 60 S2,5mm Clear,2028,LoEÂ² 270 S4,Float Glass - 5mm,2003,,Air,0.3079,0.0542,18.44,0.2054,0.4758,0.1103,39.66,-6.44,-1.13,45.43,-8.92,3.76,0.0253,Yes,No,,
EnthermalPlus,SB60 Solexia 6mm / Air 10.09mm / C272 5mm / Vacuum 0.25mm / Clear 5mm,25.44,SolexiaÂ®  6mm,5254,SolarbanÂ® 60 S2,5 mm Clear,2013,LoEÂ² 272 S4,Float Glass - 5mm,2003,,Air,0.3294,0.058,17.24,0.2183,0.4917,0.1035,38.46,-4.96,-1.32,43.44,-3.89,2.3,0.0309,Yes,No,,
EnthermalPlus,SB60 Solexia 6mm / Air 10.09mm / C366 5mm / Vacuum 0.25mm / Clear 5mm,25.44,SolexiaÂ®  6mm,5254,SolarbanÂ® 60 S2,5mm Clear,2156,LoEÂ³ 366 S4,Float Glass - 5mm,2003,,Air,0.259,0.0456,21.92,0.1754,0.4432,0.1053,38.78,-5.21,-1.72,43.52,-1.47,0.19,0.009,Yes,No,,
EnthermalPlus,SB60 Solexia 6mm / Air 10.1mm / SB60 5mm / Vacuum 0.25mm / Clear 5mm,25.45,SolexiaÂ®  6mm,5254,SolarbanÂ® 60 S2,Clear  5mm,5283,SolarbanÂ® 60 S4,Clear Float Glass,414,,Air,0.3068,0.054,18.51,0.2157,0.4901,0.1046,38.66,-5.12,-1.43,43.85,-4.79,3.35,0.0351,Yes,No,,
EnthermalPlus,SB60 Solexia 6mm / Air 10.1mm / SB70 5mm / Vacuum 0.25mm / Clear 5mm,25.45,SolexiaÂ®  6mm,5254,SolarbanÂ® 60 S2,SolarbanÂ® 70 glass  5mm,5434,SolarbanÂ® 70 S4,Clear Float Glass,414,,Air,0.2521,0.0444,22.52,0.175,0.4492,0.1174,40.83,-7.39,-1.79,46.28,-3.32,-3.83,0.0126,Yes,No,,
EnthermalPlus,SB60 Solexia 6mm / Air 9.49mm / LUMI 5mm / Vacuum 0.25mm / Clear 5mm,25.44,SolexiaÂ®  6mm,5254,SolarbanÂ® 60 S2,SGG ECLAZ II 5mm,20755,ECLAZ II S4,SGG PLANICLEAR 5mm,21012,,Air,0.3432,0.0604,16.54,0.2574,0.5718,0.1069,39.14,-5.05,-2.08,44.51,-2.28,-1.19,0.0715,Yes,No,,
EnthermalPlus,SB60 Solarbronze 6mm / Air 10.09mm / C180 5mm / Vacuum 0.25mm / Clear 5mm,25.44,SolarbronzeÂ®  6mm,5274,SolarbanÂ® 60 S2,5mm Clear,2193,LoE 180 S4,Float Glass - 5mm,2003,,Air,0.4041,0.0712,14.05,0.2099,0.3726,0.0818,34.25,0.42,0.09,47.05,-1.58,-4.09,0.0386,Yes,No,,
EnthermalPlus,SB60 Solarbronze 6mm / Air 10.09mm / C270 5mm / Vacuum 0.25mm / Clear 5mm,25.44,SolarbronzeÂ®  6mm,5274,SolarbanÂ® 60 S2,5mm Clear,2028,LoEÂ² 270 S4,Float Glass - 5mm,2003,,Air,0.3079,0.0542,18.44,0.1639,0.327,0.0746,32.72,-0.03,0.52,44.63,-8.21,3.76,0.0212,Yes,No,,
EnthermalPlus,SB60 Solarbronze 6mm / Air 10.09mm / C272 5mm / Vacuum 0.25mm / Clear 5mm,25.44,SolarbronzeÂ®  6mm,5274,SolarbanÂ® 60 S2,5 mm Clear,2013,LoEÂ² 272 S4,Float Glass - 5mm,2003,,Air,0.3294,0.058,17.24,0.1771,0.3382,0.0716,32.05,0.5,0.28,42.52,-3.01,2.27,0.0258,Yes,No,,
EnthermalPlus,SB60 Solarbronze 6mm / Air 10.09mm / C366 5mm / Vacuum 0.25mm / Clear 5mm,25.44,SolarbronzeÂ®  6mm,5274,SolarbanÂ® 60 S2,5mm Clear,2156,LoEÂ³ 366 S4,Float Glass - 5mm,2003,,Air,0.259,0.0456,21.92,0.1329,0.304,0.0724,32.24,0.47,-0.01,42.77,-0.62,0.09,0.0076,Yes,No,,
EnthermalPlus,SB60 Solarbronze 6mm / Air 10.1mm / SB60 5mm / Vacuum 0.25mm / Clear 5mm,25.45,SolarbronzeÂ®  6mm,5274,SolarbanÂ® 60 S2,Clear  5mm,5283,SolarbanÂ® 60 S4,Clear Float Glass,414,,Air,0.3068,0.054,18.51,0.1733,0.3368,0.0721,32.16,0.34,0.28,42.95,-3.89,3.34,0.0292,Yes,No,,
EnthermalPlus,SB60 Solarbronze 6mm / Air 10.1mm / SB70 5mm / Vacuum 0.25mm / Clear 5mm,25.45,SolarbronzeÂ®  6mm,5274,SolarbanÂ® 60 S2,SolarbanÂ® 70 glass  5mm,5434,SolarbanÂ® 70 S4,Clear Float Glass,414,,Air,0.2521,0.0444,22.52,0.1312,0.3082,0.0778,33.41,-0.27,0.06,45.58,-2.56,-4.06,0.0106,Yes,No,,
EnthermalPlus,SB60 Solarbronze 6mm / Air 9.49mm / LUMI 5mm / Vacuum 0.25mm / Clear 5mm,25.44,SolarbronzeÂ®  6mm,5274,SolarbanÂ® 60 S2,SGG ECLAZ II 5mm,20755,ECLAZ II S4,SGG PLANICLEAR 5mm,21012,,Air,0.3432,0.0604,16.54,0.2162,0.3935,0.0731,32.43,0.66,0.06,43.31,-1.07,-1.32,0.0592,Yes,No,,
EnthermalPlus,SB60 Solargray 6mm / Air 10.09mm / C180 5mm / Vacuum 0.25mm / Clear 5mm,25.44,SolargrayÂ®  6mm,5289,SolarbanÂ® 60 S2,5mm Clear,2193,LoE 180 S4,Float Glass - 5mm,2003,,Air,0.4041,0.0712,14.05,0.1837,0.3114,0.0703,31.89,-0.16,-3.24,46.8,-1.68,-4.45,0.0372,Yes,No,,
EnthermalPlus,SB60 Solargray 6mm / Air 10.09mm / C270 5mm / Vacuum 0.25mm / Clear 5mm,25.44,SolargrayÂ®  6mm,5289,SolarbanÂ® 60 S2,5mm Clear,2028,LoEÂ² 270 S4,Float Glass - 5mm,2003,,Air,0.3079,0.0542,18.44,0.1435,0.2734,0.0653,30.7,-0.47,-2.35,44.43,-8.34,3.47,0.0205,Yes,No,,
EnthermalPlus,SB60 Solargray 6mm / Air 10.09mm / C272 5mm / Vacuum 0.25mm / Clear 5mm,25.44,SolargrayÂ®  6mm,5289,SolarbanÂ® 60 S2,5 mm Clear,2013,LoEÂ² 272 S4,Float Glass - 5mm,2003,,Air,0.3294,0.058,17.24,0.1551,0.2827,0.0631,30.17,0.04,-2.41,42.29,-3.12,1.93,0.025,Yes,No,,
EnthermalPlus,SB60 Solargray 6mm / Air 10.09mm / C366 5mm / Vacuum 0.25mm / Clear 5mm,25.44,SolargrayÂ®  6mm,5289,SolarbanÂ® 60 S2,5mm Clear,2156,LoEÂ³ 366 S4,Float Glass - 5mm,2003,,Air,0.259,0.0456,21.92,0.1162,0.2544,0.0637,30.32,0.09,-2.74,42.58,-0.66,-0.18,0.0073,Yes,No,,
EnthermalPlus,SB60 Solargray 6mm / Air 10.1mm / SB60 5mm / Vacuum 0.25mm / Clear 5mm,25.45,SolargrayÂ®  6mm,5289,SolarbanÂ® 60 S2,Clear  5mm,5283,SolarbanÂ® 60 S4,Clear Float Glass,414,,Air,0.3068,0.054,18.51,0.1515,0.2816,0.0635,30.26,-0.08,-2.44,42.72,-3.99,3.01,0.0282,Yes,No,,
EnthermalPlus,SB60 Solargray 6mm / Air 10.1mm / SB70 5mm / Vacuum 0.25mm / Clear 5mm,25.45,SolargrayÂ®  6mm,5289,SolarbanÂ® 60 S2,SolarbanÂ® 70 glass  5mm,5434,SolarbanÂ® 70 S4,Clear Float Glass,414,,Air,0.2521,0.0444,22.52,0.1146,0.2578,0.0676,31.26,-0.54,-2.99,45.41,-2.62,-4.33,0.0102,Yes,No,,
EnthermalPlus,SB60 Solargray 6mm / Air 9.49mm / LUMI 5mm / Vacuum 0.25mm / Clear 5mm,25.44,SolargrayÂ®  6mm,5289,SolarbanÂ® 60 S2,SGG ECLAZ II 5mm,20755,ECLAZ II S4,SGG PLANICLEAR 5mm,21012,,Air,0.3432,0.0604,16.54,0.1886,0.3288,0.0642,30.46,0.04,-2.71,43.0,-1.21,-1.77,0.057,Yes,No,,
EnthermalPlus,SB60 Optigray 6mm / Air 10.09mm / C180 5mm / Vacuum 0.25mm / Clear 5mm,25.44,OptigrayÂ®  6mm,5265,SolarbanÂ® 60 S2,5mm Clear,2193,LoE 180 S4,Float Glass - 5mm,2003,,Air,0.4041,0.0712,14.05,0.2322,0.4411,0.0975,37.41,-1.77,-3.09,47.4,-1.9,-4.19,0.0491,Yes,No,,
EnthermalPlus,SB60 Optigray 6mm / Air 10.09mm / C270 5mm / Vacuum 0.25mm / Clear 5mm,25.44,OptigrayÂ®  6mm,5265,SolarbanÂ® 60 S2,5mm Clear,2028,LoEÂ² 270 S4,Float Glass - 5mm,2003,,Air,0.3079,0.0542,18.44,0.1851,0.3871,0.0874,35.47,-2.13,-2.0,44.92,-8.44,3.6,0.0268,Yes,No,,
EnthermalPlus,SB60 Optigray 6mm / Air 10.09mm / C272 5mm / Vacuum 0.25mm / Clear 5mm,25.44,OptigrayÂ®  6mm,5265,SolarbanÂ® 60 S2,5 mm Clear,2013,LoEÂ² 272 S4,Float Glass - 5mm,2003,,Air,0.3294,0.058,17.24,0.1989,0.4002,0.083,34.57,-1.2,-2.14,42.86,-3.3,2.1,0.0327,Yes,No,,
EnthermalPlus,SB60 Optigray 6mm / Air 10.09mm / C366 5mm / Vacuum 0.25mm / Clear 5mm,25.44,OptigrayÂ®  6mm,5265,SolarbanÂ® 60 S2,5mm Clear,2156,LoEÂ³ 366 S4,Float Glass - 5mm,2003,,Air,0.259,0.0456,21.92,0.153,0.3603,0.0842,34.82,-1.25,-2.57,43.04,-0.91,-0.01,0.0096,Yes,No,,
EnthermalPlus,SB60 Optigray 6mm / Air 10.1mm / SB60 5mm / Vacuum 0.25mm / Clear 5mm,25.45,OptigrayÂ®  6mm,5265,SolarbanÂ® 60 S2,Clear  5mm,5283,SolarbanÂ® 60 S4,Clear Float Glass,414,,Air,0.3068,0.054,18.51,0.1953,0.3988,0.0837,34.72,-1.37,-2.21,43.28,-4.19,3.16,0.037,Yes,No,,
EnthermalPlus,SB60 Optigray 6mm / Air 10.1mm / SB70 5mm / Vacuum 0.25mm / Clear 5mm,25.45,OptigrayÂ®  6mm,5265,SolarbanÂ® 60 S2,SolarbanÂ® 70 glass  5mm,5434,SolarbanÂ® 70 S4,Clear Float Glass,414,,Air,0.2521,0.0444,22.52,0.1517,0.3651,0.092,36.36,-2.54,-2.76,45.84,-2.82,-4.09,0.0134,Yes,No,,
EnthermalPlus,SB60 Optigray 6mm / Air 9.49mm / LUMI 5mm / Vacuum 0.25mm / Clear 5mm,25.44,OptigrayÂ®  6mm,5265,SolarbanÂ® 60 S2,SGG ECLAZ II 5mm,20755,ECLAZ II S4,SGG PLANICLEAR 5mm,21012,,Air,0.3432,0.0604,16.54,0.24,0.4655,0.0852,35.08,-1.19,-2.64,43.75,-1.48,-1.5,0.0754,Yes,No,,
EnthermalPlus,SB60 Solarblue 6mm / Air 10.09mm / C180 5mm / Vacuum 0.25mm / Clear 5mm,25.44,SolarblueÂ®  6mm,5364,SolarbanÂ® 60 S2,5mm Clear,2193,LoE 180 S4,Float Glass - 5mm,2003,,Air,0.4041,0.0712,14.05,0.2151,0.3933,0.0872,35.68,-2.2,-8.88,47.19,-2.04,-4.8,0.0473,Yes,No,,
EnthermalPlus,SB60 Solarblue 6mm / Air 10.09mm / C270 5mm / Vacuum 0.25mm / Clear 5mm,25.44,SolarblueÂ®  6mm,5364,SolarbanÂ® 60 S2,5mm Clear,2028,LoEÂ² 270 S4,Float Glass - 5mm,2003,,Air,0.3079,0.0542,18.44,0.1717,0.3454,0.079,33.96,-2.48,-6.97,44.75,-8.59,3.06,0.0259,Yes,No,,
EnthermalPlus,SB60 Solarblue 6mm / Air 10.09mm / C272 5mm / Vacuum 0.25mm / Clear 5mm,25.44,SolarblueÂ®  6mm,5364,SolarbanÂ® 60 S2,5 mm Clear,2013,LoEÂ² 272 S4,Float Glass - 5mm,2003,,Air,0.3294,0.058,17.24,0.1844,0.3569,0.0753,33.14,-1.5,-6.85,42.66,-3.44,1.49,0.0317,Yes,No,,
EnthermalPlus,SB60 Solarblue 6mm / Air 10.09mm / C366 5mm / Vacuum 0.25mm / Clear 5mm,25.44,SolarblueÂ®  6mm,5364,SolarbanÂ® 60 S2,5mm Clear,2156,LoEÂ³ 366 S4,Float Glass - 5mm,2003,,Air,0.259,0.0456,21.92,0.142,0.3218,0.0764,33.37,-1.43,-7.36,42.89,-0.98,-0.48,0.0093,Yes,No,,
EnthermalPlus,SB60 Solarblue 6mm / Air 10.1mm / SB60 5mm / Vacuum 0.25mm / Clear 5mm,25.45,SolarblueÂ®  6mm,5364,SolarbanÂ® 60 S2,Clear  5mm,5283,SolarbanÂ® 60 S4,Clear Float Glass,414,,Air,0.3068,0.054,18.51,0.181,0.3558,0.0759,33.28,-1.62,-6.98,43.09,-4.31,2.56,0.0358,Yes,No,,
EnthermalPlus,SB60 Solarblue 6mm / Air 10.1mm / SB70 5mm / Vacuum 0.25mm / Clear 5mm,25.45,SolarblueÂ®  6mm,5364,SolarbanÂ® 60 S2,SolarbanÂ® 70 glass  5mm,5434,SolarbanÂ® 70 S4,Clear Float Glass,414,,Air,0.2521,0.0444,22.52,0.1407,0.3259,0.083,34.79,-2.65,-8.04,45.69,-2.9,-4.51,0.0129,Yes,No,,
EnthermalPlus,SB60 Solarblue 6mm / Air 9.49mm / LUMI 5mm / Vacuum 0.25mm / Clear 5mm,25.44,SolarblueÂ®  6mm,5364,SolarbanÂ® 60 S2,SGG ECLAZ II 5mm,20755,ECLAZ II S4,SGG PLANICLEAR 5mm,21012,,Air,0.3432,0.0604,16.54,0.222,0.4151,0.0772,33.61,-1.7,-7.55,43.49,-1.65,-2.28,0.0724,Yes,No,,
EnthermalPlus,SB60 Optiblue 6mm / Air 10.09mm / C180 5mm / Vacuum 0.25mm / Clear 5mm,25.44,OptiblueÂ® (SolarbanÂ® z50)  6mm,5424,SolarbanÂ® 60 S2,5mm Clear,2193,LoE 180 S4,Float Glass - 5mm,2003,,Air,0.4041,0.0712,14.05,0.256,0.449,0.0997,37.95,-0.96,-7.62,47.46,-1.9,-4.58,0.0628,Yes,No,,
EnthermalPlus,SB60 Optiblue 6mm / Air 10.09mm / C270 5mm / Vacuum 0.25mm / Clear 5mm,25.44,OptiblueÂ® (SolarbanÂ® z50)  6mm,5424,SolarbanÂ® 60 S2,5mm Clear,2028,LoEÂ² 270 S4,Float Glass - 5mm,2003,,Air,0.3079,0.0542,18.44,0.1996,0.394,0.0892,35.94,-1.44,-5.85,44.97,-8.44,3.22,0.0339,Yes,No,,
EnthermalPlus,SB60 Optiblue 6mm / Air 10.09mm / C272 5mm / Vacuum 0.25mm / Clear 5mm,25.44,OptiblueÂ® (SolarbanÂ® z50)  6mm,5424,SolarbanÂ® 60 S2,5 mm Clear,2013,LoEÂ² 272 S4,Float Glass - 5mm,2003,,Air,0.3294,0.058,17.24,0.2158,0.4073,0.0846,35.0,-0.46,-5.84,42.91,-3.3,1.67,0.0412,Yes,No,,
EnthermalPlus,SB60 Optiblue 6mm / Air 10.09mm / C366 5mm / Vacuum 0.25mm / Clear 5mm,25.44,OptiblueÂ® (SolarbanÂ® z50)  6mm,5424,SolarbanÂ® 60 S2,5mm Clear,2156,LoEÂ³ 366 S4,Float Glass - 5mm,2003,,Air,0.259,0.0456,21.92,0.1618,0.3668,0.0859,35.26,-0.38,-6.39,43.09,-0.93,-0.32,0.0122,Yes,No,,
EnthermalPlus,SB60 Optiblue 6mm / Air 10.1mm / SB60 5mm / Vacuum 0.25mm / Clear 5mm,25.45,OptiblueÂ® (SolarbanÂ® z50)  6mm,5424,SolarbanÂ® 60 S2,Clear  5mm,5283,SolarbanÂ® 60 S4,Clear Float Glass,414,,Air,0.3068,0.054,18.51,0.2113,0.4059,0.0853,35.15,-0.63,-5.95,43.33,-4.19,2.74,0.0471,Yes,No,,
EnthermalPlus,SB60 Optiblue 6mm / Air 10.1mm / SB70 5mm / Vacuum 0.25mm / Clear 5mm,25.45,OptiblueÂ® (SolarbanÂ® z50)  6mm,5424,SolarbanÂ® 60 S2,SolarbanÂ® 70 glass  5mm,5434,SolarbanÂ® 70 S4,Clear Float Glass,414,,Air,0.2521,0.0444,22.52,0.1598,0.3716,0.0942,36.89,-1.59,-6.94,45.88,-2.84,-4.34,0.0169,Yes,No,,
EnthermalPlus,SB60 Optiblue 6mm / Air 9.49mm / LUMI 5mm / Vacuum 0.25mm / Clear 5mm,25.44,OptiblueÂ® (SolarbanÂ® z50)  6mm,5424,SolarbanÂ® 60 S2,SGG ECLAZ II 5mm,20755,ECLAZ II S4,SGG PLANICLEAR 5mm,21012,,Air,0.3432,0.0604,16.54,0.2654,0.4739,0.0869,35.54,-0.55,-6.49,43.82,-1.47,-2.02,0.0973,Yes,No,,
EnthermalPlus,SB60 Starphire 6mm / Air 10.09mm / C180 5mm / Vacuum 0.25mm / Clear 5mm,25.44,StarphireÂ®  6mm,5349,SolarbanÂ® 60 S2,5mm Clear,2193,LoE 180 S4,Float Glass - 5mm,2003,,Air,0.4041,0.0712,14.05,0.3417,0.6397,0.1567,46.6,-1.78,-4.26,48.67,-2.04,-3.77,0.0906,Yes,No,,
EnthermalPlus,SB60 Starphire 6mm / Air 10.09mm / C270 5mm / Vacuum 0.25mm / Clear 5mm,25.44,StarphireÂ®  6mm,5349,SolarbanÂ® 60 S2,5mm Clear,2028,LoEÂ² 270 S4,Float Glass - 5mm,2003,,Air,0.3079,0.0542,18.44,0.2668,0.561,0.1356,43.6,-2.48,-2.65,45.98,-8.41,3.75,0.0475,Yes,No,,
EnthermalPlus,SB60 Starphire 6mm / Air 10.09mm / C272 5mm / Vacuum 0.25mm / Clear 5mm,25.44,StarphireÂ®  6mm,5349,SolarbanÂ® 60 S2,5 mm Clear,2013,LoEÂ² 272 S4,Float Glass - 5mm,2003,,Air,0.3294,0.058,17.24,0.2882,0.5799,0.1264,42.18,-1.09,-2.89,44.06,-3.38,2.31,0.0571,Yes,No,,
EnthermalPlus,SB60 Starphire 6mm / Air 10.09mm / C366 5mm / Vacuum 0.25mm / Clear 5mm,25.44,StarphireÂ®  6mm,5349,SolarbanÂ® 60 S2,5mm Clear,2156,LoEÂ³ 366 S4,Float Glass - 5mm,2003,,Air,0.259,0.0456,21.92,0.2174,0.5218,0.1288,42.56,-1.2,-3.5,44.02,-1.23,0.25,0.0172,Yes,No,,
EnthermalPlus,SB60 Starphire 6mm / Air 10.1mm / SB60 5mm / Vacuum 0.25mm / Clear 5mm,25.45,StarphireÂ®  6mm,5349,SolarbanÂ® 60 S2,Clear  5mm,5283,SolarbanÂ® 60 S4,Clear Float Glass,414,,Air,0.3068,0.054,18.51,0.2828,0.5778,0.1278,42.4,-1.36,-3.02,44.46,-4.32,3.35,0.0668,Yes,No,,
EnthermalPlus,SB60 Starphire 6mm / Air 10.1mm / SB70 5mm / Vacuum 0.25mm / Clear 5mm,25.45,StarphireÂ®  6mm,5349,SolarbanÂ® 60 S2,SolarbanÂ® 70 glass  5mm,5434,SolarbanÂ® 70 S4,Clear Float Glass,414,,Air,0.2521,0.0444,22.52,0.2153,0.529,0.1452,44.98,-3.09,-3.73,46.75,-3.06,-3.69,0.0238,Yes,No,,
EnthermalPlus,SB60 Starphire 6mm / Air 9.49mm / LUMI 5mm / Vacuum 0.25mm / Clear 5mm,25.44,StarphireÂ®  6mm,5349,SolarbanÂ® 60 S2,SGG ECLAZ II 5mm,20755,ECLAZ II S4,SGG PLANICLEAR 5mm,21012,,Air,0.3432,0.0604,16.54,0.3566,0.6749,0.1311,43.0,-1.01,-3.65,45.33,-1.62,-1.1,0.1446,Yes,No,,
EnthermalPlus,SB70 6mm / Air 10.09mm / C180 5mm / Vacuum 0.25mm / Clear 5mm,25.44,SolarbanÂ® 70 glass  6mm,5439,SolarbanÂ® 70 S2,5mm Clear,2193,LoE 180 S4,Float Glass - 5mm,2003,,Air,0.4024,0.0709,14.11,0.2248,0.5699,0.1698,48.34,-4.76,-4.83,50.48,-1.85,-7.22,0.0298,Yes,No,,
EnthermalPlus,SB70 6mm / Air 10.09mm / C270 5mm / Vacuum 0.25mm / Clear 5mm,25.44,SolarbanÂ® 70 glass  6mm,5439,SolarbanÂ® 70 S2,5mm Clear,2028,LoEÂ² 270 S4,Float Glass - 5mm,2003,,Air,0.3069,0.0541,18.5,0.1946,0.4999,0.1528,46.09,-5.2,-4.1,47.49,-8.25,0.27,0.0156,Yes,No,,
EnthermalPlus,SB70 6mm / Air 10.09mm / C272 5mm / Vacuum 0.25mm / Clear 5mm,25.44,SolarbanÂ® 70 glass  6mm,5439,SolarbanÂ® 70 S2,5 mm Clear,2013,LoEÂ² 272 S4,Float Glass - 5mm,2003,,Air,0.3283,0.0578,17.3,0.2038,0.5163,0.1455,45.06,-4.05,-4.34,45.77,-3.19,-1.69,0.0195,Yes,No,,
EnthermalPlus,SB70 6mm / Air 10.09mm / C366 5mm / Vacuum 0.25mm / Clear 5mm,25.44,SolarbanÂ® 70 glass  6mm,5439,SolarbanÂ® 70 S2,5mm Clear,2156,LoEÂ³ 366 S4,Float Glass - 5mm,2003,,Air,0.2583,0.0455,21.98,0.1728,0.4653,0.1473,45.32,-4.37,-4.61,45.41,-1.88,-2.29,0.006,Yes,No,,
EnthermalPlus,SB70 6mm / Air 10.1mm / SB60 5mm / Vacuum 0.25mm / Clear 5mm,25.45,SolarbanÂ® 70 glass  6mm,5439,SolarbanÂ® 70 S2,Clear  5mm,5283,SolarbanÂ® 60 S4,Clear Float Glass,414,,Air,0.3058,0.0538,18.57,0.2029,0.5146,0.1467,45.23,-4.17,-4.43,46.15,-4.27,-0.52,0.0216,Yes,No,,
EnthermalPlus,SB70 6mm / Air 10.1mm / SB70 5mm / Vacuum 0.25mm / Clear 5mm,25.45,SolarbanÂ® 70 glass  6mm,5439,SolarbanÂ® 70 S2,SolarbanÂ® 70 glass  5mm,5434,SolarbanÂ® 70 S4,Clear Float Glass,414,,Air,0.2515,0.0443,22.58,0.1742,0.4722,0.1603,47.08,-6.13,-4.53,48.04,-3.63,-5.72,0.0083,Yes,No,,
EnthermalPlus,SB70 6mm / Air 9.49mm / LUMI 5mm / Vacuum 0.25mm / Clear 5mm,25.44,SolarbanÂ® 70 glass  6mm,5439,SolarbanÂ® 70 S2,SGG ECLAZ II 5mm,20755,ECLAZ II S4,SGG PLANICLEAR 5mm,21012,,Air,0.3421,0.0602,16.6,0.2336,0.6006,0.1493,45.65,-3.95,-4.89,47.56,-1.25,-5.74,0.0462,Yes,No,,
EnthermalPlus,SB70 Solexia 6mm / Air 10.09mm / C180 5mm / Vacuum 0.25mm / Clear 5mm,25.44,SolexiaÂ®  6mm,5393,SolarbanÂ® 70 S2,5mm Clear,2193,LoE 180 S4,Float Glass - 5mm,2003,,Air,0.4024,0.0709,14.11,0.1944,0.497,0.1403,44.39,-8.81,-2.84,50.07,-2.06,-7.36,0.0172,Yes,No,,
EnthermalPlus,SB70 Solexia 6mm / Air 10.09mm / C270 5mm / Vacuum 0.25mm / Clear 5mm,25.44,SolexiaÂ®  6mm,5393,SolarbanÂ® 70 S2,5mm Clear,2028,LoEÂ² 270 S4,Float Glass - 5mm,2003,,Air,0.3069,0.0541,18.5,0.1683,0.4362,0.1273,42.44,-8.96,-2.25,47.14,-8.49,0.2,0.0092,Yes,No,,
EnthermalPlus,SB70 Solexia 6mm / Air 10.09mm / C272 5mm / Vacuum 0.25mm / Clear 5mm,25.44,SolexiaÂ®  6mm,5393,SolarbanÂ® 70 S2,5 mm Clear,2013,LoEÂ² 272 S4,Float Glass - 5mm,2003,,Air,0.3283,0.0578,17.3,0.1761,0.4504,0.1216,41.54,-7.82,-2.46,45.38,-3.41,-1.78,0.0116,Yes,No,,
EnthermalPlus,SB70 Solexia 6mm / Air 10.09mm / C366 5mm / Vacuum 0.25mm / Clear 5mm,25.44,SolexiaÂ®  6mm,5393,SolarbanÂ® 70 S2,5mm Clear,2156,LoEÂ³ 366 S4,Float Glass - 5mm,2003,,Air,0.2583,0.0455,21.98,0.1505,0.4065,0.1231,41.77,-8.14,-2.63,45.09,-1.99,-2.38,0.0035,Yes,No,,
