Repository: Ranojoyd80/enthermal-configurator

File: Data_Pipeline/1_Source_CSVs/IG_Config_EnthermalPlus_Inboard_Dataset_12-04-26.csv (part 27 of 34)
Product Type,Comment,Total Thickness (mm),Outer Lite (Name_Thickness mm),Outer Lite NFRC ID,Outer Lite Low-E,Middle Lite (Name_Thickness mm),Middle Lite NFRC ID,Middle Lite Low-E,Inner Lite (Name_Thickness mm),Inner Lite NFRC ID,Inner Lite Low-E,Gas Fill,U-value NFRC (W/mÂ²K),U-value NFRC (BTU/hrftF),R-value NFRC,SHGC,Tvis (Visible Transmittance),Exterior Visible Reflectance,Exterior Reflected Color L*,Exterior Reflected Color a*,Exterior Reflected Color b*,Interior Reflected Color L*,Interior Reflected Color a*,Interior Reflected Color b*,T-UV,NFRC,CEN,g-factor,U-value CEN (W/m²K)
EnthermalPlus,SB70 Solexia 6mm / Air 10.1mm / SB60 5mm / Vacuum 0.25mm / Clear 5mm,25.45,SolexiaÂ®  6mm,5393,SolarbanÂ® 70 S2,Clear  5mm,5283,SolarbanÂ® 60 S4,Clear Float Glass,414,,Air,0.3058,0.0538,18.57,0.175,0.4491,0.1226,41.69,-7.89,-2.53,45.76,-4.47,-0.61,0.0126,Yes,No,,
EnthermalPlus,SB70 Solexia 6mm / Air 10.1mm / SB70 5mm / Vacuum 0.25mm / Clear 5mm,25.45,SolexiaÂ®  6mm,5393,SolarbanÂ® 70 S2,SolarbanÂ® 70 glass  5mm,5434,SolarbanÂ® 70 S4,Clear Float Glass,414,,Air,0.2515,0.0443,22.58,0.1516,0.4123,0.1332,43.33,-9.93,-2.49,47.73,-3.75,-5.85,0.0049,Yes,No,,
EnthermalPlus,SB70 Solexia 6mm / Air 9.49mm / LUMI 5mm / Vacuum 0.25mm / Clear 5mm,25.44,SolexiaÂ®  6mm,5393,SolarbanÂ® 70 S2,SGG ECLAZ II 5mm,20755,ECLAZ II S4,SGG PLANICLEAR 5mm,21012,,Air,0.3421,0.0602,16.6,0.1999,0.5237,0.1244,42.04,-7.82,-3.01,47.05,-1.52,-5.9,0.0261,Yes,No,,
EnthermalPlus,SB70 Solarbronze 6mm / Air 10.09mm / C180 5mm / Vacuum 0.25mm / Clear 5mm,25.44,SolarbronzeÂ®  6mm,5377,SolarbanÂ® 70 S2,5mm Clear,2193,LoE 180 S4,Float Glass - 5mm,2003,,Air,0.4024,0.0709,14.11,0.1463,0.3411,0.0884,35.56,-0.18,-0.33,49.31,-1.25,-7.63,0.0143,Yes,No,,
EnthermalPlus,SB70 Solarbronze 6mm / Air 10.09mm / C270 5mm / Vacuum 0.25mm / Clear 5mm,25.44,SolarbronzeÂ®  6mm,5377,SolarbanÂ® 70 S2,5mm Clear,2028,LoEÂ² 270 S4,Float Glass - 5mm,2003,,Air,0.3069,0.0541,18.5,0.1247,0.2992,0.0823,34.34,-0.51,-0.21,46.5,-7.89,0.08,0.0077,Yes,No,,
EnthermalPlus,SB70 Solarbronze 6mm / Air 10.09mm / C272 5mm / Vacuum 0.25mm / Clear 5mm,25.44,SolarbronzeÂ®  6mm,5377,SolarbanÂ® 70 S2,5 mm Clear,2013,LoEÂ² 272 S4,Float Glass - 5mm,2003,,Air,0.3283,0.0578,17.3,0.1311,0.3093,0.0798,33.82,-0.02,-0.42,44.66,-2.67,-1.96,0.0098,Yes,No,,
EnthermalPlus,SB70 Solarbronze 6mm / Air 10.09mm / C366 5mm / Vacuum 0.25mm / Clear 5mm,25.44,SolarbronzeÂ®  6mm,5377,SolarbanÂ® 70 S2,5mm Clear,2156,LoEÂ³ 366 S4,Float Glass - 5mm,2003,,Air,0.2583,0.0455,21.98,0.1094,0.2784,0.0804,33.96,-0.19,-0.56,44.49,-1.3,-2.55,0.0029,Yes,No,,
EnthermalPlus,SB70 Solarbronze 6mm / Air 10.1mm / SB60 5mm / Vacuum 0.25mm / Clear 5mm,25.45,SolarbronzeÂ®  6mm,5377,SolarbanÂ® 70 S2,Clear  5mm,5283,SolarbanÂ® 60 S4,Clear Float Glass,414,,Air,0.3058,0.0538,18.57,0.1297,0.3081,0.0802,33.92,-0.11,-0.42,45.05,-3.72,-0.77,0.0106,Yes,No,,
EnthermalPlus,SB70 Solarbronze 6mm / Air 10.1mm / SB70 5mm / Vacuum 0.25mm / Clear 5mm,25.45,SolarbronzeÂ®  6mm,5377,SolarbanÂ® 70 S2,SolarbanÂ® 70 glass  5mm,5434,SolarbanÂ® 70 S4,Clear Float Glass,414,,Air,0.2515,0.0443,22.58,0.1099,0.2825,0.0849,34.86,-0.96,-0.41,47.17,-3.13,-6.1,0.0041,Yes,No,,
EnthermalPlus,SB70 Solarbronze 6mm / Air 9.49mm / LUMI 5mm / Vacuum 0.25mm / Clear 5mm,25.44,SolarbronzeÂ®  6mm,5377,SolarbanÂ® 70 S2,SGG ECLAZ II 5mm,20755,ECLAZ II S4,SGG PLANICLEAR 5mm,21012,,Air,0.3421,0.0602,16.6,0.1496,0.3597,0.081,34.12,0.13,-0.59,46.13,-0.53,-6.19,0.0217,Yes,No,,
EnthermalPlus,SB70 Solargray 6mm / Air 10.09mm / C180 5mm / Vacuum 0.25mm / Clear 5mm,25.44,SolargrayÂ®  6mm,5373,SolarbanÂ® 70 S2,5mm Clear,2193,LoE 180 S4,Float Glass - 5mm,2003,,Air,0.4024,0.0709,14.11,0.1294,0.2851,0.0752,32.98,-0.55,-3.96,49.12,-1.31,-7.92,0.0138,Yes,No,,
EnthermalPlus,SB70 Solargray 6mm / Air 10.09mm / C270 5mm / Vacuum 0.25mm / Clear 5mm,25.44,SolargrayÂ®  6mm,5373,SolarbanÂ® 70 S2,5mm Clear,2028,LoEÂ² 270 S4,Float Glass - 5mm,2003,,Air,0.3069,0.0541,18.5,0.1098,0.2502,0.0709,32.03,-0.74,-3.48,46.34,-7.97,-0.16,0.0074,Yes,No,,
EnthermalPlus,SB70 Solargray 6mm / Air 10.09mm / C272 5mm / Vacuum 0.25mm / Clear 5mm,25.44,SolargrayÂ®  6mm,5373,SolarbanÂ® 70 S2,5 mm Clear,2013,LoEÂ² 272 S4,Float Glass - 5mm,2003,,Air,0.3283,0.0578,17.3,0.1155,0.2585,0.0691,31.61,-0.3,-3.55,44.48,-2.74,-2.23,0.0094,Yes,No,,
EnthermalPlus,SB70 Solargray 6mm / Air 10.09mm / C366 5mm / Vacuum 0.25mm / Clear 5mm,25.44,SolargrayÂ®  6mm,5373,SolarbanÂ® 70 S2,5mm Clear,2156,LoEÂ³ 366 S4,Float Glass - 5mm,2003,,Air,0.2583,0.0455,21.98,0.096,0.233,0.0696,31.72,-0.38,-3.72,44.34,-1.32,-2.77,0.0028,Yes,No,,
EnthermalPlus,SB70 Solargray 6mm / Air 10.1mm / SB60 5mm / Vacuum 0.25mm / Clear 5mm,25.45,SolargrayÂ®  6mm,5373,SolarbanÂ® 70 S2,Clear  5mm,5283,SolarbanÂ® 60 S4,Clear Float Glass,414,,Air,0.3058,0.0538,18.57,0.1141,0.2576,0.0694,31.68,-0.36,-3.57,44.87,-3.79,-1.04,0.0102,Yes,No,,
EnthermalPlus,SB70 Solargray 6mm / Air 10.1mm / SB70 5mm / Vacuum 0.25mm / Clear 5mm,25.45,SolargrayÂ®  6mm,5373,SolarbanÂ® 70 S2,SolarbanÂ® 70 glass  5mm,5434,SolarbanÂ® 70 S4,Clear Float Glass,414,,Air,0.2515,0.0443,22.58,0.0963,0.2363,0.0728,32.45,-1.03,-3.8,47.03,-3.17,-6.31,0.004,Yes,No,,
EnthermalPlus,SB70 Solargray 6mm / Air 9.49mm / LUMI 5mm / Vacuum 0.25mm / Clear 5mm,25.44,SolargrayÂ®  6mm,5373,SolarbanÂ® 70 S2,SGG ECLAZ II 5mm,20755,ECLAZ II S4,SGG PLANICLEAR 5mm,21012,,Air,0.3421,0.0602,16.6,0.1315,0.3006,0.07,31.84,-0.26,-3.79,45.89,-0.61,-6.55,0.0209,Yes,No,,
EnthermalPlus,SB70 Optigray 6mm / Air 10.09mm / C180 5mm / Vacuum 0.25mm / Clear 5mm,25.44,OptigrayÂ®  6mm,5390,SolarbanÂ® 70 S2,5mm Clear,2193,LoE 180 S4,Float Glass - 5mm,2003,,Air,0.4024,0.0709,14.11,0.1684,0.404,0.107,39.12,-2.99,-3.83,49.58,-1.53,-7.65,0.0182,Yes,No,,
EnthermalPlus,SB70 Optigray 6mm / Air 10.09mm / C270 5mm / Vacuum 0.25mm / Clear 5mm,25.44,OptigrayÂ®  6mm,5390,SolarbanÂ® 70 S2,5mm Clear,2028,LoEÂ² 270 S4,Float Glass - 5mm,2003,,Air,0.3069,0.0541,18.5,0.1445,0.3545,0.0985,37.6,-3.24,-3.29,46.73,-8.09,0.01,0.0097,Yes,No,,
EnthermalPlus,SB70 Optigray 6mm / Air 10.09mm / C272 5mm / Vacuum 0.25mm / Clear 5mm,25.44,OptigrayÂ®  6mm,5390,SolarbanÂ® 70 S2,5 mm Clear,2013,LoEÂ² 272 S4,Float Glass - 5mm,2003,,Air,0.3283,0.0578,17.3,0.1517,0.3662,0.0948,36.91,-2.46,-3.45,44.92,-2.92,-2.02,0.0123,Yes,No,,
EnthermalPlus,SB70 Optigray 6mm / Air 10.09mm / C366 5mm / Vacuum 0.25mm / Clear 5mm,25.44,OptigrayÂ®  6mm,5390,SolarbanÂ® 70 S2,5mm Clear,2156,LoEÂ³ 366 S4,Float Glass - 5mm,2003,,Air,0.2583,0.0455,21.98,0.1278,0.3301,0.0958,37.09,-2.66,-3.65,44.7,-1.53,-2.58,0.0037,Yes,No,,
EnthermalPlus,SB70 Optigray 6mm / Air 10.1mm / SB60 5mm / Vacuum 0.25mm / Clear 5mm,25.45,OptigrayÂ®  6mm,5390,SolarbanÂ® 70 S2,Clear  5mm,5283,SolarbanÂ® 60 S4,Clear Float Glass,414,,Air,0.3058,0.0538,18.57,0.1504,0.365,0.0955,37.03,-2.55,-3.5,45.31,-3.98,-0.83,0.0134,Yes,No,,
EnthermalPlus,SB70 Optigray 6mm / Air 10.1mm / SB70 5mm / Vacuum 0.25mm / Clear 5mm,25.45,OptigrayÂ®  6mm,5390,SolarbanÂ® 70 S2,SolarbanÂ® 70 glass  5mm,5434,SolarbanÂ® 70 S4,Clear Float Glass,414,,Air,0.2515,0.0443,22.58,0.1285,0.3349,0.1023,38.28,-3.84,-3.64,47.38,-3.34,-6.09,0.0052,Yes,No,,
EnthermalPlus,SB70 Optigray 6mm / Air 9.49mm / LUMI 5mm / Vacuum 0.25mm / Clear 5mm,25.44,OptigrayÂ®  6mm,5390,SolarbanÂ® 70 S2,SGG ECLAZ II 5mm,20755,ECLAZ II S4,SGG PLANICLEAR 5mm,21012,,Air,0.3421,0.0602,16.6,0.1728,0.4259,0.0967,37.3,-2.42,-3.82,46.46,-0.87,-6.23,0.0276,Yes,No,,
EnthermalPlus,SB70 Solarblue 6mm / Air 10.09mm / C180 5mm / Vacuum 0.25mm / Clear 5mm,25.44,SolarblueÂ®  6mm,5396,SolarbanÂ® 70 S2,5mm Clear,2193,LoE 180 S4,Float Glass - 5mm,2003,,Air,0.4024,0.0709,14.11,0.157,0.3603,0.0953,37.28,-3.22,-10.07,49.42,-1.62,-8.11,0.0176,Yes,No,,
EnthermalPlus,SB70 Solarblue 6mm / Air 10.09mm / C270 5mm / Vacuum 0.25mm / Clear 5mm,25.44,SolarblueÂ®  6mm,5396,SolarbanÂ® 70 S2,5mm Clear,2028,LoEÂ² 270 S4,Float Glass - 5mm,2003,,Air,0.3069,0.0541,18.5,0.1346,0.3163,0.0884,35.93,-3.36,-8.94,46.6,-8.19,-0.39,0.0094,Yes,No,,
EnthermalPlus,SB70 Solarblue 6mm / Air 10.09mm / C272 5mm / Vacuum 0.25mm / Clear 5mm,25.44,SolarblueÂ®  6mm,5396,SolarbanÂ® 70 S2,5 mm Clear,2013,LoEÂ² 272 S4,Float Glass - 5mm,2003,,Air,0.3283,0.0578,17.3,0.1413,0.3266,0.0853,35.3,-2.56,-8.91,44.76,-3.01,-2.47,0.012,Yes,No,,
EnthermalPlus,SB70 Solarblue 6mm / Air 10.09mm / C366 5mm / Vacuum 0.25mm / Clear 5mm,25.44,SolarblueÂ®  6mm,5396,SolarbanÂ® 70 S2,5mm Clear,2156,LoEÂ³ 366 S4,Float Glass - 5mm,2003,,Air,0.2583,0.0455,21.98,0.119,0.2949,0.0862,35.47,-2.65,-9.16,44.58,-1.58,-2.94,0.0036,Yes,No,,
EnthermalPlus,SB70 Solarblue 6mm / Air 10.1mm / SB60 5mm / Vacuum 0.25mm / Clear 5mm,25.45,SolarblueÂ®  6mm,5396,SolarbanÂ® 70 S2,Clear  5mm,5283,SolarbanÂ® 60 S4,Clear Float Glass,414,,Air,0.3058,0.0538,18.57,0.14,0.3257,0.0859,35.41,-2.61,-9.01,45.16,-4.06,-1.27,0.0129,Yes,No,,
EnthermalPlus,SB70 Solarblue 6mm / Air 10.1mm / SB70 5mm / Vacuum 0.25mm / Clear 5mm,25.45,SolarblueÂ®  6mm,5396,SolarbanÂ® 70 S2,SolarbanÂ® 70 glass  5mm,5434,SolarbanÂ® 70 S4,Clear Float Glass,414,,Air,0.2515,0.0443,22.58,0.1196,0.2989,0.0916,36.56,-3.77,-9.48,47.26,-3.4,-6.42,0.005,Yes,No,,
EnthermalPlus,SB70 Solarblue 6mm / Air 9.49mm / LUMI 5mm / Vacuum 0.25mm / Clear 5mm,25.44,SolarblueÂ®  6mm,5396,SolarbanÂ® 70 S2,SGG ECLAZ II 5mm,20755,ECLAZ II S4,SGG PLANICLEAR 5mm,21012,,Air,0.3421,0.0602,16.6,0.1608,0.3798,0.0869,35.66,-2.67,-9.43,46.26,-0.98,-6.8,0.0266,Yes,No,,
EnthermalPlus,SB70 Optiblue 6mm / Air 10.09mm / C180 5mm / Vacuum 0.25mm / Clear 5mm,25.44,OptiblueÂ® (SolarbanÂ® z75)  6mm,5428,SolarbanÂ® 70 S2,5mm Clear,2193,LoE 180 S4,Float Glass - 5mm,2003,,Air,0.4024,0.0709,14.11,0.1749,0.4111,0.11,39.78,-1.84,-8.78,49.63,-1.54,-7.92,0.0232,Yes,No,,
EnthermalPlus,SB70 Optiblue 6mm / Air 10.09mm / C270 5mm / Vacuum 0.25mm / Clear 5mm,25.44,OptiblueÂ® (SolarbanÂ® z75)  6mm,5428,SolarbanÂ® 70 S2,5mm Clear,2028,LoEÂ² 270 S4,Float Glass - 5mm,2003,,Air,0.3069,0.0541,18.5,0.1501,0.3608,0.1011,38.2,-2.14,-7.79,46.77,-8.1,-0.24,0.0123,Yes,No,,
EnthermalPlus,SB70 Optiblue 6mm / Air 10.09mm / C272 5mm / Vacuum 0.25mm / Clear 5mm,25.44,OptiblueÂ® (SolarbanÂ® z75)  6mm,5428,SolarbanÂ® 70 S2,5 mm Clear,2013,LoEÂ² 272 S4,Float Glass - 5mm,2003,,Air,0.3283,0.0578,17.3,0.1576,0.3726,0.0972,37.49,-1.32,-7.85,44.96,-2.93,-2.3,0.0155,Yes,No,,
EnthermalPlus,SB70 Optiblue 6mm / Air 10.09mm / C366 5mm / Vacuum 0.25mm / Clear 5mm,25.44,OptiblueÂ® (SolarbanÂ® z75)  6mm,5428,SolarbanÂ® 70 S2,5mm Clear,2156,LoEÂ³ 366 S4,Float Glass - 5mm,2003,,Air,0.2583,0.0455,21.98,0.1323,0.336,0.0983,37.67,-1.45,-8.12,44.74,-1.56,-2.8,0.0047,Yes,No,,
EnthermalPlus,SB70 Optiblue 6mm / Air 10.1mm / SB60 5mm / Vacuum 0.25mm / Clear 5mm,25.45,OptiblueÂ® (SolarbanÂ® z75)  6mm,5428,SolarbanÂ® 70 S2,Clear  5mm,5283,SolarbanÂ® 60 S4,Clear Float Glass,414,,Air,0.3058,0.0538,18.57,0.1564,0.3714,0.0979,37.61,-1.4,-7.93,45.35,-3.99,-1.11,0.017,Yes,No,,
EnthermalPlus,SB70 Optiblue 6mm / Air 10.1mm / SB70 5mm / Vacuum 0.25mm / Clear 5mm,25.45,OptiblueÂ® (SolarbanÂ® z75)  6mm,5428,SolarbanÂ® 70 S2,SolarbanÂ® 70 glass  5mm,5434,SolarbanÂ® 70 S4,Clear Float Glass,414,,Air,0.2515,0.0443,22.58,0.133,0.3407,0.1051,38.92,-2.61,-8.34,47.41,-3.37,-6.27,0.0066,Yes,No,,
EnthermalPlus,SB70 Optiblue 6mm / Air 9.49mm / LUMI 5mm / Vacuum 0.25mm / Clear 5mm,25.44,OptiblueÂ® (SolarbanÂ® z75)  6mm,5428,SolarbanÂ® 70 S2,SGG ECLAZ II 5mm,20755,ECLAZ II S4,SGG PLANICLEAR 5mm,21012,,Air,0.3421,0.0602,16.6,0.1804,0.4334,0.0992,37.9,-1.34,-8.32,46.52,-0.89,-6.57,0.0356,Yes,No,,
EnthermalPlus,SB72 Starphire 6mm / Air 10.09mm / C180 5mm / Vacuum 0.25mm / Clear 5mm,25.44,StarphireÂ®  6mm,5435,SolarbanÂ® 72 S2,5mm Clear,2193,LoE 180 S4,Float Glass - 5mm,2003,,Air,0.4024,0.0709,14.11,0.2328,0.5871,0.1736,48.78,-2.72,-5.24,50.51,-1.72,-7.23,0.0359,Yes,No,,
EnthermalPlus,SB72 Starphire 6mm / Air 10.09mm / C270 5mm / Vacuum 0.25mm / Clear 5mm,25.44,StarphireÂ®  6mm,5435,SolarbanÂ® 72 S2,5mm Clear,2028,LoEÂ² 270 S4,Float Glass - 5mm,2003,,Air,0.3069,0.0541,18.5,0.2015,0.5148,0.1556,46.42,-3.31,-4.28,47.51,-8.16,0.24,0.0184,Yes,No,,
EnthermalPlus,SB72 Starphire 6mm / Air 10.09mm / C272 5mm / Vacuum 0.25mm / Clear 5mm,25.44,StarphireÂ®  6mm,5435,SolarbanÂ® 72 S2,5 mm Clear,2013,LoEÂ² 272 S4,Float Glass - 5mm,2003,,Air,0.3283,0.0578,17.3,0.2111,0.5318,0.1479,45.35,-2.18,-4.47,45.79,-3.08,-1.7,0.023,Yes,No,,
EnthermalPlus,SB72 Starphire 6mm / Air 10.09mm / C366 5mm / Vacuum 0.25mm / Clear 5mm,25.44,StarphireÂ®  6mm,5435,SolarbanÂ® 72 S2,5mm Clear,2156,LoEÂ³ 366 S4,Float Glass - 5mm,2003,,Air,0.2583,0.0455,21.99,0.1786,0.4791,0.1498,45.62,-2.49,-4.8,45.42,-1.83,-2.35,0.0072,Yes,No,,
EnthermalPlus,SB72 Starphire 6mm / Air 10.1mm / SB60 5mm / Vacuum 0.25mm / Clear 5mm,25.45,StarphireÂ®  6mm,5435,SolarbanÂ® 72 S2,Clear  5mm,5283,SolarbanÂ® 60 S4,Clear Float Glass,414,,Air,0.3058,0.0538,18.57,0.2104,0.53,0.1491,45.53,-2.32,-4.58,46.16,-4.17,-0.55,0.0257,Yes,No,,
EnthermalPlus,SB72 Starphire 6mm / Air 10.1mm / SB70 5mm / Vacuum 0.25mm / Clear 5mm,25.45,StarphireÂ®  6mm,5435,SolarbanÂ® 72 S2,SolarbanÂ® 70 glass  5mm,5434,SolarbanÂ® 70 S4,Clear Float Glass,414,,Air,0.2515,0.0443,22.58,0.1801,0.4862,0.1634,47.45,-4.18,-4.87,48.04,-3.59,-5.76,0.0099,Yes,No,,
EnthermalPlus,SB72 Starphire 6mm / Air 9.49mm / LUMI 5mm / Vacuum 0.25mm / Clear 5mm,25.44,StarphireÂ®  6mm,5435,SolarbanÂ® 72 S2,SGG ECLAZ II 5mm,20755,ECLAZ II S4,SGG PLANICLEAR 5mm,21012,,Air,0.3421,0.0602,16.6,0.2429,0.6188,0.1519,45.98,-2.04,-5.07,47.59,-1.08,-5.74,0.0567,Yes,No,,
EnthermalPlus,LUMI 6mm / Air 9.75mm / C180 5mm / Vacuum 0.25mm / Clear 5mm,25.4,SGG ECLAZ II 6mm,20756,ECLAZ II S2,5mm Clear,2193,LoE 180 S4,Float Glass - 5mm,2003,,Air,0.407,0.0717,13.95,0.4967,0.7137,0.1711,48.62,-2.41,-5.57,48.33,-0.79,-6.6,0.1671,Yes,Yes,0.503766,0.427633
EnthermalPlus,LUMI 6mm / Air 9.75mm / C270 5mm / Vacuum 0.25mm / Clear 5mm,25.4,SGG ECLAZ II 6mm,20756,ECLAZ II S2,5mm Clear,2028,LoEÂ² 270 S4,Float Glass - 5mm,2003,,Air,0.3097,0.0545,18.34,0.3308,0.6259,0.1448,45.08,-3.25,-3.59,45.7,-7.36,1.15,0.0833,Yes,Yes,0.339472,0.321370
EnthermalPlus,LUMI 6mm / Air 9.75mm / C272 5mm / Vacuum 0.25mm / Clear 5mm,25.4,SGG ECLAZ II 6mm,20756,ECLAZ II S2,5 mm Clear,2013,LoEÂ² 272 S4,Float Glass - 5mm,2003,,Air,0.3314,0.0584,17.14,0.3675,0.647,0.1333,43.38,-1.6,-3.88,43.74,-2.16,-0.64,0.099,Yes,Yes,0.376205,0.345146
EnthermalPlus,LUMI 6mm / Air 9.75mm / C366 5mm / Vacuum 0.25mm / Clear 5mm,25.4,SGG ECLAZ II 6mm,20756,ECLAZ II S2,5mm Clear,2156,LoEÂ³ 366 S4,Float Glass - 5mm,2003,,Air,0.2603,0.0458,21.82,0.255,0.5821,0.1364,43.84,-1.63,-4.63,43.76,-0.24,-1.97,0.0308,Yes,Yes,0.263166,0.267072
EnthermalPlus,LUMI 6mm / Air 9.76mm / SB60 5mm / Vacuum 0.25mm / Clear 5mm,25.41,SGG ECLAZ II 6mm,20756,ECLAZ II S2,Clear  5mm,5283,SolarbanÂ® 60 S4,Clear Float Glass,414,,Air,0.3085,0.0543,18.41,0.3557,0.6447,0.135,43.64,-1.95,-4.03,44.14,-3.13,0.46,0.12,Yes,Yes,0.364074,0.320074
EnthermalPlus,LUMI 6mm / Air 9.76mm / SB70 5mm / Vacuum 0.25mm / Clear 5mm,25.41,SGG ECLAZ II 6mm,20756,ECLAZ II S2,SolarbanÂ® 70 glass  5mm,5434,SolarbanÂ® 70 S4,Clear Float Glass,414,,Air,0.2533,0.0446,22.41,0.2516,0.59,0.1569,46.73,-3.8,-4.92,46.5,-2.15,-5.59,0.0425,Yes,Yes,0.259322,0.259453
EnthermalPlus,LUMI 6mm / Air 9.15mm / LUMI 5mm / Vacuum 0.25mm / Clear 5mm,25.4,SGG ECLAZ II 6mm,20756,ECLAZ II S2,SGG ECLAZ II 5mm,20755,ECLAZ II S4,SGG PLANICLEAR 5mm,21012,,Air,0.3453,0.0608,16.45,0.5074,0.7531,0.1392,44.37,-1.56,-4.79,44.91,-0.06,-4.76,0.2722,Yes,Yes,0.513570,0.360114
EnthermalPlus,ZEN 6mm / Air 9.75mm / C180 5mm / Vacuum 0.25mm / Clear 5mm,25.4,SGG ECLAZ ONE II 6mm,20764,ECLAZ ONE II S2,5mm Clear,2193,LoE 180 S4,Float Glass - 5mm,2003,,Air,0.405,0.0713,14.02,0.4198,0.6772,0.2261,54.97,-2.16,-7.7,52.02,-1.21,-8.06,0.156,Yes,Yes,0.425960,0.425088
EnthermalPlus,ZEN 6mm / Air 9.75mm / C270 5mm / Vacuum 0.25mm / Clear 5mm,25.4,SGG ECLAZ ONE II 6mm,20764,ECLAZ ONE II S2,5mm Clear,2028,LoEÂ² 270 S4,Float Glass - 5mm,2003,,Air,0.3084,0.0543,18.41,0.3002,0.5931,0.2025,52.39,-2.7,-6.68,48.8,-7.33,-0.83,0.0787,Yes,Yes,0.307472,0.319918
EnthermalPlus,ZEN 6mm / Air 9.75mm / C272 5mm / Vacuum 0.25mm / Clear 5mm,25.4,SGG ECLAZ ONE II 6mm,20764,ECLAZ ONE II S2,5 mm Clear,2013,LoEÂ² 272 S4,Float Glass - 5mm,2003,,Air,0.33,0.0581,17.21,0.3294,0.6126,0.1922,51.19,-1.5,-7.03,47.23,-2.43,-2.66,0.0933,Yes,Yes,0.336691,0.343478
EnthermalPlus,ZEN 6mm / Air 9.75mm / C366 5mm / Vacuum 0.25mm / Clear 5mm,25.4,SGG ECLAZ ONE II 6mm,20764,ECLAZ ONE II S2,5mm Clear,2156,LoEÂ³ 366 S4,Float Glass - 5mm,2003,,Air,0.2594,0.0457,21.89,0.2364,0.5514,0.1949,51.51,-1.56,-7.5,46.63,-1.16,-3.39,0.0287,Yes,Yes,0.243393,0.266060
EnthermalPlus,ZEN 6mm / Air 9.76mm / SB60 5mm / Vacuum 0.25mm / Clear 5mm,25.41,SGG ECLAZ ONE II 6mm,20764,ECLAZ ONE II S2,Clear  5mm,5283,SolarbanÂ® 60 S4,Clear Float Glass,414,,Air,0.3073,0.0541,18.48,0.3202,0.6105,0.1938,51.37,-1.75,-7.09,47.58,-3.54,-1.6,0.1131,Yes,Yes,0.327232,0.318634
EnthermalPlus,ZEN 6mm / Air 9.76mm / SB70 5mm / Vacuum 0.25mm / Clear 5mm,25.41,SGG ECLAZ ONE II 6mm,20764,ECLAZ ONE II S2,SolarbanÂ® 70 glass  5mm,5434,SolarbanÂ® 70 S4,Clear Float Glass,414,,Air,0.2525,0.0445,22.49,0.234,0.5596,0.2132,53.57,-3.2,-7.45,49.2,-2.89,-6.31,0.0396,Yes,Yes,0.240557,0.258495
EnthermalPlus,ZEN 6mm / Air 9.15mm / LUMI 5mm / Vacuum 0.25mm / Clear 5mm,25.4,SGG ECLAZ ONE II 6mm,20764,ECLAZ ONE II S2,SGG ECLAZ II 5mm,20755,ECLAZ II S4,SGG PLANICLEAR 5mm,21012,,Air,0.3439,0.0606,16.51,0.4339,0.7133,0.1974,51.88,-1.46,-7.53,49.42,-0.53,-6.81,0.253,Yes,Yes,0.439313,0.358504
EnthermalPlus,SKN183 6mm / Air 9.75mm / C180 5mm / Vacuum 0.25mm / Clear 5mm,25.4,SGG COOL-LITE SKN 183 II 6mm,20896,COOL-LITE SKN 183 II S2,5mm Clear,2193,LoE 180 S4,Float Glass - 5mm,2003,,Air,0.4045,0.0712,14.04,0.3008,0.646,0.1677,48.19,-2.73,-8.85,49.65,-2.62,-6.63,0.1153,Yes,Yes,0.311213,0.424530
EnthermalPlus,SKN183 6mm / Air 9.75mm / C270 5mm / Vacuum 0.25mm / Clear 5mm,25.4,SGG COOL-LITE SKN 183 II 6mm,20896,COOL-LITE SKN 183 II S2,5mm Clear,2028,LoEÂ² 270 S4,Float Glass - 5mm,2003,,Air,0.3082,0.0543,18.43,0.2478,0.5664,0.1459,45.25,-3.43,-7.74,46.81,-8.79,0.93,0.0584,Yes,Yes,0.257128,0.319599
EnthermalPlus,SKN183 6mm / Air 9.75mm / C272 5mm / Vacuum 0.25mm / Clear 5mm,25.4,SGG COOL-LITE SKN 183 II 6mm,20896,COOL-LITE SKN 183 II S2,5 mm Clear,2013,LoEÂ² 272 S4,Float Glass - 5mm,2003,,Air,0.3297,0.0581,17.22,0.2638,0.5853,0.1365,43.88,-2.01,-8.09,45.0,-3.85,-0.88,0.0704,Yes,Yes,0.273457,0.343112
EnthermalPlus,SKN183 6mm / Air 9.75mm / C366 5mm / Vacuum 0.25mm / Clear 5mm,25.4,SGG COOL-LITE SKN 183 II 6mm,20896,COOL-LITE SKN 183 II S2,5mm Clear,2156,LoEÂ³ 366 S4,Float Glass - 5mm,2003,,Air,0.2592,0.0456,21.91,0.2101,0.527,0.139,44.24,-2.22,-8.55,44.8,-1.85,-1.96,0.0217,Yes,Yes,0.218430,0.265838
EnthermalPlus,SKN183 6mm / Air 9.76mm / SB60 5mm / Vacuum 0.25mm / Clear 5mm,25.41,SGG COOL-LITE SKN 183 II 6mm,20896,COOL-LITE SKN 183 II S2,Clear  5mm,5283,SolarbanÂ® 60 S4,Clear Float Glass,414,,Air,0.307,0.0541,18.5,0.2612,0.5832,0.1381,44.1,-2.23,-8.18,45.39,-4.83,0.23,0.0833,Yes,Yes,0.270223,0.318317
EnthermalPlus,SKN183 6mm / Air 9.76mm / SB70 5mm / Vacuum 0.25mm / Clear 5mm,25.41,SGG COOL-LITE SKN 183 II 6mm,20896,COOL-LITE SKN 183 II S2,SolarbanÂ® 70 glass  5mm,5434,SolarbanÂ® 70 S4,Clear Float Glass,414,,Air,0.2523,0.0444,22.5,0.2098,0.5345,0.1556,46.57,-4.22,-8.5,47.48,-3.62,-5.43,0.03,Yes,Yes,0.217651,0.258285
EnthermalPlus,SKN183 6mm / Air 9.15mm / LUMI 5mm / Vacuum 0.25mm / Clear 5mm,25.4,SGG COOL-LITE SKN 183 II 6mm,20896,COOL-LITE SKN 183 II S2,SGG ECLAZ II 5mm,20755,ECLAZ II S4,SGG PLANICLEAR 5mm,21012,,Air,0.3436,0.0605,16.52,0.3143,0.6811,0.1414,44.69,-1.94,-8.73,46.54,-2.3,-4.92,0.1846,Yes,Yes,0.323083,0.358152
EnthermalPlus,XTREME 6mm / Air 9.75mm / C180 5mm / Vacuum 0.25mm / Clear 5mm,25.4,SGG COOL-LITE XTREME 61-29 II 6mm,20980,COOL-LITE XTREME 61-29 II S2,5mm Clear,2193,LoE 180 S4,Float Glass - 5mm,2003,,Air,0.4047,0.0713,14.03,0.2099,0.5294,0.1421,44.76,-3.34,-7.67,51.42,-5.3,-3.86,0.0955,Yes,Yes,0.224792,0.424799
EnthermalPlus,XTREME 6mm / Air 9.75mm / C270 5mm / Vacuum 0.25mm / Clear 5mm,25.4,SGG COOL-LITE XTREME 61-29 II 6mm,20980,COOL-LITE XTREME 61-29 II S2,5mm Clear,2028,LoEÂ² 270 S4,Float Glass - 5mm,2003,,Air,0.3083,0.0543,18.42,0.1824,0.4642,0.1273,42.53,-3.92,-6.38,48.27,-11.21,3.13,0.0493,Yes,Yes,0.194459,0.319753
EnthermalPlus,XTREME 6mm / Air 9.75mm / C272 5mm / Vacuum 0.25mm / Clear 5mm,25.4,SGG COOL-LITE XTREME 61-29 II 6mm,20980,COOL-LITE XTREME 61-29 II S2,5 mm Clear,2013,LoEÂ² 272 S4,Float Glass - 5mm,2003,,Air,0.3298,0.0581,17.22,0.1907,0.4792,0.121,41.51,-2.7,-6.49,46.64,-6.55,1.72,0.0595,Yes,Yes,0.203510,0.343289
EnthermalPlus,XTREME 6mm / Air 9.75mm / C366 5mm / Vacuum 0.25mm / Clear 5mm,25.4,SGG COOL-LITE XTREME 61-29 II 6mm,20980,COOL-LITE XTREME 61-29 II S2,5mm Clear,2156,LoEÂ³ 366 S4,Float Glass - 5mm,2003,,Air,0.2593,0.0457,21.9,0.1627,0.4322,0.1225,41.76,-2.94,-6.95,46.13,-4.64,-0.07,0.0181,Yes,Yes,0.172888,0.265946
EnthermalPlus,XTREME 6mm / Air 9.76mm / SB60 5mm / Vacuum 0.25mm / Clear 5mm,25.41,SGG COOL-LITE XTREME 61-29 II 6mm,20980,COOL-LITE XTREME 61-29 II S2,Clear  5mm,5283,SolarbanÂ® 60 S4,Clear Float Glass,414,,Air,0.3071,0.0541,18.49,0.1902,0.4777,0.122,41.68,-2.81,-6.58,47.01,-7.59,2.74,0.0698,Yes,Yes,0.201961,0.318470
EnthermalPlus,XTREME 6mm / Air 9.76mm / SB70 5mm / Vacuum 0.25mm / Clear 5mm,25.41,SGG COOL-LITE XTREME 61-29 II 6mm,20980,COOL-LITE XTREME 61-29 II S2,SolarbanÂ® 70 glass  5mm,5434,SolarbanÂ® 70 S4,Clear Float Glass,414,,Air,0.2524,0.0445,22.5,0.1648,0.4386,0.1337,43.5,-4.7,-7.24,48.71,-6.27,-3.59,0.0251,Yes,Yes,0.174468,0.258386
EnthermalPlus,XTREME 6mm / Air 9.15mm / LUMI 5mm / Vacuum 0.25mm / Clear 5mm,25.4,SGG COOL-LITE XTREME 61-29 II 6mm,20980,COOL-LITE XTREME 61-29 II S2,SGG ECLAZ II 5mm,20755,ECLAZ II S4,SGG PLANICLEAR 5mm,21012,,Air,0.3438,0.0605,16.52,0.2185,0.5576,0.1244,42.13,-2.71,-7.1,48.7,-5.42,-1.51,0.1515,Yes,Yes,0.231042,0.358322
EnthermalPlus,C180 6mm / Air 10.05mm / Clear 5mm / Vacuum 0.25mm / C180 5mm,25.4,6mm Clear,2194,LoE 180 S2,Float Glass - 5mm,2003,,5mm Clear,2193,LoE 180 S5,Air,0.4075,0.0718,13.93,0.5038,0.6761,0.1961,51.59,-2.3,-6.85,51.87,-2.07,-7.01,0.1109,Yes,No,,
EnthermalPlus,C180 6mm / Air 10.05mm / Clear 5mm / Vacuum 0.25mm / C270 5mm,25.4,6mm Clear,2194,LoE 180 S2,Float Glass - 5mm,2003,,5mm Clear,2028,LoEÂ² 270 S5,Air,0.3099,0.0546,18.32,0.3847,0.5932,0.1863,50.38,-6.06,-2.83,46.6,-3.69,-3.69,0.0567,Yes,No,,
EnthermalPlus,C180 6mm / Air 10.05mm / Clear 5mm / Vacuum 0.25mm / C272 5mm,25.4,6mm Clear,2194,LoE 180 S2,Float Glass - 5mm,2003,,5 mm Clear,2013,LoEÂ² 272 S5,Air,0.3317,0.0584,17.12,0.4101,0.6128,0.175,49.0,-2.85,-3.94,44.98,-1.6,-4.22,0.0684,Yes,No,,
EnthermalPlus,C180 6mm / Air 10.05mm / Clear 5mm / Vacuum 0.25mm / C366 5mm,25.4,6mm Clear,2194,LoE 180 S2,Float Glass - 5mm,2003,,5mm Clear,2156,LoEÂ³ 366 S5,Air,0.2604,0.0459,21.8,0.3363,0.5514,0.1781,49.36,-1.46,-4.79,44.5,-2.23,-4.61,0.0207,Yes,No,,
EnthermalPlus,C180 6mm / Air 10.06mm / Clear 5mm / Vacuum 0.25mm / SB60 5mm,25.41,6mm Clear,2194,LoE 180 S2,Clear Float Glass,414,,Clear  5mm,5283,SolarbanÂ® 60 S5,Air,0.3087,0.0544,18.4,0.395,0.6106,0.1771,49.23,-3.34,-3.36,45.28,-2.38,-4.19,0.0813,Yes,No,,
EnthermalPlus,C180 6mm / Air 10.06mm / Clear 5mm / Vacuum 0.25mm / SB70 5mm,25.41,6mm Clear,2194,LoE 180 S2,Clear Float Glass,414,,SolarbanÂ® 70 glass  5mm,5434,SolarbanÂ® 70 S5,Air,0.2535,0.0446,22.4,0.3119,0.5592,0.1918,51.04,-3.05,-6.55,47.98,-4.28,-5.03,0.03,Yes,No,,
EnthermalPlus,C180 6mm / Air 9.45mm / Clear 5mm / Vacuum 0.25mm / LUMI 5mm,25.4,6mm Clear,2194,LoE 180 S2,SGG PLANICLEAR 5mm,21012,,SGG ECLAZ II 5mm,20755,ECLAZ II S5,Air,0.3454,0.0608,16.44,0.5147,0.713,0.1749,49.04,-1.67,-6.02,47.95,-1.49,-5.95,0.1774,Yes,No,,
EnthermalPlus,C270 6mm / Air 10.05mm / Clear 5mm / Vacuum 0.25mm / C180 5mm,25.4,6mm Clear,2029,LoEÂ² 270 S2,Float Glass - 5mm,2003,,5mm Clear,2193,LoE 180 S5,Air,0.4044,0.0712,14.04,0.3073,0.5949,0.1558,46.52,-3.95,-3.56,50.69,-5.91,-2.9,0.0568,Yes,No,,
EnthermalPlus,C270 6mm / Air 10.05mm / Clear 5mm / Vacuum 0.25mm / C270 5mm,25.4,6mm Clear,2029,LoEÂ² 270 S2,Float Glass - 5mm,2003,,5mm Clear,2028,LoEÂ² 270 S5,Air,0.3081,0.0543,18.43,0.2873,0.5222,0.1481,45.42,-7.37,0.19,45.53,-7.18,0.12,0.0314,Yes,No,,
EnthermalPlus,C270 6mm / Air 10.05mm / Clear 5mm / Vacuum 0.25mm / C272 5mm,25.4,6mm Clear,2029,LoEÂ² 270 S2,Float Glass - 5mm,2003,,5 mm Clear,2013,LoEÂ² 272 S5,Air,0.3296,0.058,17.23,0.2964,0.5395,0.1393,44.16,-4.45,-0.76,43.78,-5.56,0.24,0.0383,Yes,No,,
EnthermalPlus,C270 6mm / Air 10.05mm / Clear 5mm / Vacuum 0.25mm / C366 5mm,25.4,6mm Clear,2029,LoEÂ² 270 S2,Float Glass - 5mm,2003,,5mm Clear,2156,LoEÂ³ 366 S5,Air,0.2591,0.0456,21.91,0.2675,0.4858,0.1416,44.48,-3.29,-1.56,43.51,-5.19,-1.42,0.0111,Yes,No,,
EnthermalPlus,C270 6mm / Air 10.06mm / Clear 5mm / Vacuum 0.25mm / SB60 5mm,25.41,6mm Clear,2029,LoEÂ² 270 S2,Clear Float Glass,414,,Clear  5mm,5283,SolarbanÂ® 60 S5,Air,0.3069,0.054,18.5,0.2897,0.5377,0.141,44.38,-4.85,-0.22,44.11,-6.18,0.06,0.0432,Yes,No,,
EnthermalPlus,C270 6mm / Air 10.06mm / Clear 5mm / Vacuum 0.25mm / SB70 5mm,25.41,6mm Clear,2029,LoEÂ² 270 S2,Clear Float Glass,414,,SolarbanÂ® 70 glass  5mm,5434,SolarbanÂ® 70 S5,Air,0.2522,0.0444,22.51,0.2501,0.4926,0.1523,46.0,-4.84,-3.21,47.07,-7.09,-2.32,0.0157,Yes,No,,
EnthermalPlus,C270 6mm / Air 9.45mm / Clear 5mm / Vacuum 0.25mm / LUMI 5mm,25.4,6mm Clear,2029,LoEÂ² 270 S2,SGG PLANICLEAR 5mm,21012,,SGG ECLAZ II 5mm,20755,ECLAZ II S5,Air,0.3434,0.0605,16.54,0.3187,0.6275,0.1392,44.2,-3.36,-2.69,46.46,-6.44,-0.45,0.0881,Yes,No,,
EnthermalPlus,C272 6mm / Air 10.05mm / Clear 5mm / Vacuum 0.25mm / C180 5mm,25.4,6 mm Clear,2014,LoEÂ² 272 S2,Float Glass - 5mm,2003,,5mm Clear,2193,LoE 180 S5,Air,0.4051,0.0713,14.02,0.3446,0.6128,0.1434,44.77,-1.77,-4.1,49.26,-2.65,-4.05,0.0684,Yes,No,,
EnthermalPlus,C272 6mm / Air 10.05mm / Clear 5mm / Vacuum 0.25mm / C270 5mm,25.4,6 mm Clear,2014,LoEÂ² 272 S2,Float Glass - 5mm,2003,,5mm Clear,2028,LoEÂ² 270 S5,Air,0.3085,0.0543,18.41,0.3119,0.538,0.1352,43.53,-5.66,0.27,44.22,-4.22,-0.86,0.0383,Yes,No,,
EnthermalPlus,C272 6mm / Air 10.05mm / Clear 5mm / Vacuum 0.25mm / C272 5mm,25.4,6 mm Clear,2014,LoEÂ² 272 S2,Float Glass - 5mm,2003,,5 mm Clear,2013,LoEÂ² 272 S5,Air,0.3301,0.0581,17.2,0.324,0.5561,0.126,42.11,-2.36,-0.85,42.31,-2.22,-0.91,0.0474,Yes,No,,
EnthermalPlus,C272 6mm / Air 10.05mm / Clear 5mm / Vacuum 0.25mm / C366 5mm,25.4,6 mm Clear,2014,LoEÂ² 272 S2,Float Glass - 5mm,2003,,5mm Clear,2156,LoEÂ³ 366 S5,Air,0.2594,0.0457,21.89,0.2854,0.5005,0.1285,42.48,-0.99,-1.81,42.28,-2.38,-2.33,0.0136,Yes,No,,
EnthermalPlus,C272 6mm / Air 10.06mm / Clear 5mm / Vacuum 0.25mm / SB60 5mm,25.41,6 mm Clear,2014,LoEÂ² 272 S2,Clear Float Glass,414,,Clear  5mm,5283,SolarbanÂ® 60 S5,Air,0.3073,0.0541,18.48,0.3157,0.5541,0.1278,42.36,-2.85,-0.22,42.65,-2.85,-1.09,0.0522,Yes,No,,
EnthermalPlus,C272 6mm / Air 10.06mm / Clear 5mm / Vacuum 0.25mm / SB70 5mm,25.41,6 mm Clear,2014,LoEÂ² 272 S2,Clear Float Glass,414,,SolarbanÂ® 70 glass  5mm,5434,SolarbanÂ® 70 S5,Air,0.2525,0.0445,22.49,0.2658,0.5072,0.1398,44.2,-2.64,-3.82,45.96,-4.56,-3.23,0.0198,Yes,No,,
EnthermalPlus,C272 6mm / Air 9.45mm / Clear 5mm / Vacuum 0.25mm / LUMI 5mm,25.4,6 mm Clear,2014,LoEÂ² 272 S2,SGG PLANICLEAR 5mm,21012,,SGG ECLAZ II 5mm,20755,ECLAZ II S5,Air,0.3438,0.0606,16.51,0.3578,0.6469,0.1259,42.16,-1.11,-3.08,44.63,-2.29,-1.86,0.1052,Yes,No,,
EnthermalPlus,C340 6mm / Air 10.05mm / Clear 5mm / Vacuum 0.25mm / C180 5mm,25.4,6mm Clear,2167,LoEÂ³ 340 S2,Float Glass - 5mm,2003,,5mm Clear,2193,LoE 180 S5,Air,0.4038,0.0711,14.06,0.1463,0.3329,0.1425,44.83,-6.56,-13.34,52.69,-3.11,-2.7,0.0089,Yes,No,,
EnthermalPlus,C340 6mm / Air 10.05mm / Clear 5mm / Vacuum 0.25mm / C270 5mm,25.4,6mm Clear,2167,LoEÂ³ 340 S2,Float Glass - 5mm,2003,,5mm Clear,2028,LoEÂ² 270 S5,Air,0.3077,0.0542,18.45,0.1423,0.2925,0.1401,44.45,-7.73,-11.95,47.32,-4.87,0.41,0.0047,Yes,No,,
EnthermalPlus,C340 6mm / Air 10.05mm / Clear 5mm / Vacuum 0.25mm / C272 5mm,25.4,6mm Clear,2167,LoEÂ³ 340 S2,Float Glass - 5mm,2003,,5 mm Clear,2013,LoEÂ² 272 S5,Air,0.3292,0.058,17.25,0.1456,0.3017,0.1371,43.99,-6.71,-12.19,45.81,-2.75,0.15,0.0058,Yes,No,,
EnthermalPlus,C340 6mm / Air 10.05mm / Clear 5mm / Vacuum 0.25mm / C366 5mm,25.4,6mm Clear,2167,LoEÂ³ 340 S2,Float Glass - 5mm,2003,,5mm Clear,2156,LoEÂ³ 366 S5,Air,0.2588,0.0456,21.94,0.1382,0.2725,0.1377,44.08,-6.36,-12.45,45.15,-3.8,-0.5,0.0017,Yes,No,,
EnthermalPlus,C340 6mm / Air 10.06mm / Clear 5mm / Vacuum 0.25mm / SB60 5mm,25.41,6mm Clear,2167,LoEÂ³ 340 S2,Clear Float Glass,414,,Clear  5mm,5283,SolarbanÂ® 60 S5,Air,0.3065,0.054,18.53,0.1428,0.301,0.1376,44.07,-6.8,-12.04,46.1,-3.61,0.18,0.0066,Yes,No,,
EnthermalPlus,C340 6mm / Air 10.06mm / Clear 5mm / Vacuum 0.25mm / SB70 5mm,25.41,6mm Clear,2167,LoEÂ³ 340 S2,Clear Float Glass,414,,SolarbanÂ® 70 glass  5mm,5434,SolarbanÂ® 70 S5,Air,0.2519,0.0444,22.54,0.1316,0.2762,0.1413,44.64,-6.97,-12.96,48.59,-5.56,-1.66,0.0026,Yes,No,,
EnthermalPlus,C340 6mm / Air 9.45mm / Clear 5mm / Vacuum 0.25mm / LUMI 5mm,25.4,6mm Clear,2167,LoEÂ³ 340 S2,SGG PLANICLEAR 5mm,21012,,SGG ECLAZ II 5mm,20755,ECLAZ II S5,Air,0.343,0.0604,16.56,0.1496,0.3508,0.1371,44.02,-6.27,-12.88,48.97,-2.69,-0.53,0.0139,Yes,No,,
EnthermalPlus,C366 6mm / Air 10.05mm / Clear 5mm / Vacuum 0.25mm / C180 5mm,25.4,6mm Clear,2157,LoEÂ³ 366 S2,Float Glass - 5mm,2003,,5mm Clear,2193,LoE 180 S5,Air,0.4029,0.071,14.09,0.2333,0.553,0.141,44.43,-2.49,-4.47,49.67,-1.26,-4.88,0.0207,Yes,No,,
EnthermalPlus,C366 6mm / Air 10.05mm / Clear 5mm / Vacuum 0.25mm / C270 5mm,25.4,6mm Clear,2157,LoEÂ³ 366 S2,Float Glass - 5mm,2003,,5mm Clear,2028,LoEÂ² 270 S5,Air,0.3072,0.0541,18.48,0.2303,0.4858,0.1344,43.42,-5.39,-1.33,44.58,-3.06,-1.64,0.0111,Yes,No,,
EnthermalPlus,C366 6mm / Air 10.05mm / Clear 5mm / Vacuum 0.25mm / C272 5mm,25.4,6mm Clear,2157,LoEÂ³ 366 S2,Float Glass - 5mm,2003,,5 mm Clear,2013,LoEÂ² 272 S5,Air,0.3286,0.0579,17.28,0.2349,0.5019,0.1266,42.23,-2.62,-2.21,42.73,-0.86,-1.86,0.0136,Yes,No,,
EnthermalPlus,C366 6mm / Air 10.05mm / Clear 5mm / Vacuum 0.25mm / C366 5mm,25.4,6mm Clear,2157,LoEÂ³ 366 S2,Float Glass - 5mm,2003,,5mm Clear,2156,LoEÂ³ 366 S5,Air,0.2585,0.0455,21.97,0.2241,0.4523,0.1285,42.51,-1.75,-2.82,42.6,-1.52,-2.92,0.004,Yes,No,,
EnthermalPlus,C366 6mm / Air 10.06mm / Clear 5mm / Vacuum 0.25mm / SB60 5mm,25.41,6mm Clear,2157,LoEÂ³ 366 S2,Clear Float Glass,414,,Clear  5mm,5283,SolarbanÂ® 60 S5,Air,0.306,0.0539,18.56,0.2308,0.5002,0.1282,42.45,-2.95,-1.74,43.05,-1.54,-1.98,0.0155,Yes,No,,
EnthermalPlus,C366 6mm / Air 10.06mm / Clear 5mm / Vacuum 0.25mm / SB70 5mm,25.41,6mm Clear,2157,LoEÂ³ 366 S2,Clear Float Glass,414,,SolarbanÂ® 70 glass  5mm,5434,SolarbanÂ® 70 S5,Air,0.2516,0.0443,22.57,0.2125,0.4585,0.1379,43.94,-3.52,-4.02,46.25,-3.77,-3.75,0.0059,Yes,No,,
EnthermalPlus,C366 6mm / Air 9.45mm / Clear 5mm / Vacuum 0.25mm / LUMI 5mm,25.4,6mm Clear,2157,LoEÂ³ 366 S2,SGG PLANICLEAR 5mm,21012,,SGG ECLAZ II 5mm,20755,ECLAZ II S5,Air,0.3424,0.0603,16.58,0.241,0.5836,0.1266,42.28,-1.61,-3.9,45.17,-0.44,-3.03,0.0324,Yes,No,,
EnthermalPlus,Q452 6mm / Air 10.05mm / Clear 5mm / Vacuum 0.25mm / C180 5mm,25.4,6mm Clear,2107,Quad LoE 452 S2,Float Glass - 5mm,2003,,5mm Clear,2193,LoE 180 S5,Air,0.4027,0.0709,14.1,0.185,0.4477,0.115,40.58,-4.17,-3.03,52.36,-4.93,-1.89,0.006,Yes,No,,
EnthermalPlus,Q452 6mm / Air 10.05mm / Clear 5mm / Vacuum 0.25mm / C270 5mm,25.4,6mm Clear,2107,Quad LoE 452 S2,Float Glass - 5mm,2003,,5mm Clear,2028,LoEÂ² 270 S5,Air,0.3071,0.0541,18.49,0.1823,0.3931,0.1107,39.84,-6.16,-0.8,47.05,-6.23,1.02,0.0034,Yes,No,,
EnthermalPlus,Q452 6mm / Air 10.05mm / Clear 5mm / Vacuum 0.25mm / C272 5mm,25.4,6mm Clear,2107,Quad LoE 452 S2,Float Glass - 5mm,2003,,5 mm Clear,2013,LoEÂ² 272 S5,Air,0.3285,0.0578,17.29,0.1859,0.4058,0.1055,38.94,-4.05,-1.42,45.49,-4.52,1.18,0.0042,Yes,No,,
EnthermalPlus,Q452 6mm / Air 10.05mm / Clear 5mm / Vacuum 0.25mm / C366 5mm,25.4,6mm Clear,2107,Quad LoE 452 S2,Float Glass - 5mm,2003,,5mm Clear,2156,LoEÂ³ 366 S5,Air,0.2584,0.0455,21.97,0.178,0.3659,0.1067,39.13,-3.43,-1.83,44.93,-4.5,-0.44,0.0012,Yes,No,,
EnthermalPlus,Q452 6mm / Air 10.06mm / Clear 5mm / Vacuum 0.25mm / SB60 5mm,25.41,6mm Clear,2107,Quad LoE 452 S2,Clear Float Glass,414,,Clear  5mm,5283,SolarbanÂ® 60 S5,Air,0.3059,0.0539,18.56,0.1826,0.4046,0.1065,39.09,-4.28,-1.09,45.79,-5.21,1.02,0.0046,Yes,No,,
EnthermalPlus,Q452 6mm / Air 10.06mm / Clear 5mm / Vacuum 0.25mm / SB70 5mm,25.41,6mm Clear,2107,Quad LoE 452 S2,Clear Float Glass,414,,SolarbanÂ® 70 glass  5mm,5434,SolarbanÂ® 70 S5,Air,0.2515,0.0443,22.58,0.1695,0.3711,0.113,40.22,-4.94,-2.56,48.38,-6.33,-1.34,0.0017,Yes,No,,
EnthermalPlus,Q452 6mm / Air 9.45mm / Clear 5mm / Vacuum 0.25mm / LUMI 5mm,25.4,6mm Clear,2107,Quad LoE 452 S2,SGG PLANICLEAR 5mm,21012,,SGG ECLAZ II 5mm,20755,ECLAZ II S5,Air,0.3423,0.0603,16.59,0.19,0.4718,0.1055,38.97,-3.34,-2.64,48.56,-5.11,0.67,0.0092,Yes,No,,
EnthermalPlus,SB60 6mm / Air 10.09mm / Clear 5mm / Vacuum 0.25mm / C180 5mm,25.44,Clear  6mm,5284,SolarbanÂ® 60 S2,Float Glass - 5mm,2003,,5mm Clear,2193,LoE 180 S5,Air,0.4042,0.0712,14.05,0.3338,0.6221,0.1461,45.16,-2.31,-4.32,49.47,-2.91,-3.5,0.0818,Yes,No,,
EnthermalPlus,SB60 6mm / Air 10.09mm / Clear 5mm / Vacuum 0.25mm / C270 5mm,25.44,Clear  6mm,5284,SolarbanÂ® 60 S2,Float Glass - 5mm,2003,,5mm Clear,2028,LoEÂ² 270 S5,Air,0.308,0.0542,18.44,0.3087,0.5462,0.1378,43.9,-6.2,0.03,44.42,-4.42,-0.35,0.0433,Yes,No,,
EnthermalPlus,SB60 6mm / Air 10.09mm / Clear 5mm / Vacuum 0.25mm / C272 5mm,25.44,Clear  6mm,5284,SolarbanÂ® 60 S2,Float Glass - 5mm,2003,,5 mm Clear,2013,LoEÂ² 272 S5,Air,0.3295,0.058,17.24,0.3193,0.5645,0.1281,42.45,-2.81,-1.11,42.53,-2.47,-0.31,0.0523,Yes,No,,
EnthermalPlus,SB60 6mm / Air 10.09mm / Clear 5mm / Vacuum 0.25mm / C366 5mm,25.44,Clear  6mm,5284,SolarbanÂ® 60 S2,Float Glass - 5mm,2003,,5mm Clear,2156,LoEÂ³ 366 S5,Air,0.259,0.0456,21.92,0.2852,0.5082,0.1307,42.82,-1.44,-2.05,42.47,-2.53,-1.88,0.0155,Yes,No,,
EnthermalPlus,SB60 6mm / Air 10.1mm / Clear 5mm / Vacuum 0.25mm / SB60 5mm,25.45,Clear  6mm,5284,SolarbanÂ® 60 S2,Clear Float Glass,414,,Clear  5mm,5283,SolarbanÂ® 60 S5,Air,0.3067,0.054,18.51,0.3119,0.5625,0.13,42.71,-3.3,-0.48,42.87,-3.09,-0.51,0.061,Yes,No,,
EnthermalPlus,SB60 6mm / Air 10.1mm / Clear 5mm / Vacuum 0.25mm / SB70 5mm,25.45,Clear  6mm,5284,SolarbanÂ® 60 S2,Clear Float Glass,414,,SolarbanÂ® 70 glass  5mm,5434,SolarbanÂ® 70 S5,Air,0.2521,0.0444,22.52,0.266,0.515,0.1424,44.58,-3.22,-3.98,46.13,-4.68,-2.82,0.0222,Yes,No,,
EnthermalPlus,SB60 6mm / Air 9.49mm / Clear 5mm / Vacuum 0.25mm / LUMI 5mm,25.44,Clear  6mm,5284,SolarbanÂ® 60 S2,SGG PLANICLEAR 5mm,21012,,SGG ECLAZ II 5mm,20755,ECLAZ II S5,Air,0.3432,0.0604,16.54,0.3463,0.6567,0.1281,42.5,-1.55,-3.35,44.9,-2.63,-1.12,0.1291,Yes,No,,
EnthermalPlus,SB60 Solexia 6mm / Air 10.09mm / Clear 5mm / Vacuum 0.25mm / C180 5mm,25.44,SolexiaÂ®  6mm,5254,SolarbanÂ® 60 S2,Float Glass - 5mm,2003,,5mm Clear,2193,LoE 180 S5,Air,0.4042,0.0712,14.05,0.2581,0.5418,0.122,41.6,-5.71,-2.59,48.95,-3.27,-3.58,0.0467,Yes,No,,
EnthermalPlus,SB60 Solexia 6mm / Air 10.09mm / Clear 5mm / Vacuum 0.25mm / C270 5mm,25.44,SolexiaÂ®  6mm,5254,SolarbanÂ® 60 S2,Float Glass - 5mm,2003,,5mm Clear,2028,LoEÂ² 270 S5,Air,0.308,0.0542,18.44,0.2457,0.476,0.1158,40.56,-8.81,0.95,43.95,-4.73,-0.4,0.0254,Yes,No,,
EnthermalPlus,SB60 Solexia 6mm / Air 10.09mm / Clear 5mm / Vacuum 0.25mm / C272 5mm,25.44,SolexiaÂ®  6mm,5254,SolarbanÂ® 60 S2,Float Glass - 5mm,2003,,5 mm Clear,2013,LoEÂ² 272 S5,Air,0.3295,0.058,17.24,0.2525,0.4918,0.1081,39.26,-5.77,-0.05,42.0,-2.83,-0.35,0.031,Yes,No,,
EnthermalPlus,SB60 Solexia 6mm / Air 10.09mm / Clear 5mm / Vacuum 0.25mm / C366 5mm,25.44,SolexiaÂ®  6mm,5254,SolarbanÂ® 60 S2,Float Glass - 5mm,2003,,5mm Clear,2156,LoEÂ³ 366 S5,Air,0.259,0.0456,21.92,0.2325,0.4434,0.1099,39.55,-4.69,-0.83,42.04,-2.72,-1.95,0.009,Yes,No,,
EnthermalPlus,SB60 Solexia 6mm / Air 10.1mm / Clear 5mm / Vacuum 0.25mm / SB60 5mm,25.45,SolexiaÂ®  6mm,5254,SolarbanÂ® 60 S2,Clear Float Glass,414,,Clear  5mm,5283,SolarbanÂ® 60 S5,Air,0.3067,0.054,18.51,0.2473,0.4903,0.1096,39.49,-6.13,0.49,42.34,-3.41,-0.56,0.0354,Yes,No,,
EnthermalPlus,SB60 Solexia 6mm / Air 10.1mm / Clear 5mm / Vacuum 0.25mm / SB70 5mm,25.45,SolexiaÂ®  6mm,5254,SolarbanÂ® 60 S2,Clear Float Glass,414,,SolarbanÂ® 70 glass  5mm,5434,SolarbanÂ® 70 S5,Air,0.2521,0.0444,22.52,0.2187,0.4493,0.1192,41.11,-6.57,-2.22,45.75,-4.88,-2.92,0.013,Yes,No,,
EnthermalPlus,SB60 Solexia 6mm / Air 9.49mm / Clear 5mm / Vacuum 0.25mm / LUMI 5mm,25.44,SolexiaÂ®  6mm,5254,SolarbanÂ® 60 S2,SGG PLANICLEAR 5mm,21012,,SGG ECLAZ II 5mm,20755,ECLAZ II S5,Air,0.3432,0.0604,16.54,0.2657,0.5719,0.108,39.29,-4.7,-1.9,44.23,-3.13,-1.17,0.0719,Yes,No,,
EnthermalPlus,SB60 Solarbronze 6mm / Air 10.09mm / Clear 5mm / Vacuum 0.25mm / C180 5mm,25.44,SolarbronzeÂ®  6mm,5274,SolarbanÂ® 60 S2,Float Glass - 5mm,2003,,5mm Clear,2193,LoE 180 S5,Air,0.4042,0.0712,14.05,0.2181,0.3726,0.0801,33.91,0.65,-0.11,48.02,-2.34,-3.75,0.0387,Yes,No,,
EnthermalPlus,SB60 Solarbronze 6mm / Air 10.09mm / Clear 5mm / Vacuum 0.25mm / C270 5mm,25.44,SolarbronzeÂ®  6mm,5274,SolarbanÂ® 60 S2,Float Glass - 5mm,2003,,5mm Clear,2028,LoEÂ² 270 S5,Air,0.308,0.0542,18.44,0.1977,0.3271,0.077,33.22,-1.26,1.8,43.1,-3.89,-0.51,0.0212,Yes,No,,
EnthermalPlus,SB60 Solarbronze 6mm / Air 10.09mm / Clear 5mm / Vacuum 0.25mm / C272 5mm,25.44,SolarbronzeÂ®  6mm,5274,SolarbanÂ® 60 S2,Float Glass - 5mm,2003,,5 mm Clear,2013,LoEÂ² 272 S5,Air,0.3295,0.058,17.24,0.2053,0.3383,0.0738,32.52,0.3,1.15,41.03,-1.88,-0.47,0.026,Yes,No,,
EnthermalPlus,SB60 Solarbronze 6mm / Air 10.09mm / Clear 5mm / Vacuum 0.25mm / C366 5mm,25.44,SolarbronzeÂ®  6mm,5274,SolarbanÂ® 60 S2,Float Glass - 5mm,2003,,5mm Clear,2156,LoEÂ³ 366 S5,Air,0.259,0.0456,21.92,0.1796,0.3041,0.0749,32.75,0.94,0.79,41.25,-1.85,-2.11,0.0075,Yes,No,,
EnthermalPlus,SB60 Solarbronze 6mm / Air 10.1mm / Clear 5mm / Vacuum 0.25mm / SB60 5mm,25.45,SolarbronzeÂ®  6mm,5274,SolarbanÂ® 60 S2,Clear Float Glass,414,,Clear  5mm,5283,SolarbanÂ® 60 S5,Air,0.3067,0.054,18.51,0.2,0.3369,0.0745,32.66,0.02,1.49,41.39,-2.43,-0.7,0.0294,Yes,No,,
EnthermalPlus,SB60 Solarbronze 6mm / Air 10.1mm / Clear 5mm / Vacuum 0.25mm / SB70 5mm,25.45,SolarbronzeÂ®  6mm,5274,SolarbanÂ® 60 S2,Clear Float Glass,414,,SolarbanÂ® 70 glass  5mm,5434,SolarbanÂ® 70 S5,Air,0.2521,0.0444,22.52,0.1672,0.3083,0.0788,33.61,0.16,-0.09,45.03,-4.14,-3.14,0.0108,Yes,No,,
EnthermalPlus,SB60 Solarbronze 6mm / Air 9.49mm / Clear 5mm / Vacuum 0.25mm / LUMI 5mm,25.44,SolarbronzeÂ®  6mm,5274,SolarbanÂ® 60 S2,SGG PLANICLEAR 5mm,21012,,SGG ECLAZ II 5mm,20755,ECLAZ II S5,Air,0.3432,0.0604,16.54,0.2241,0.3935,0.0737,32.54,0.86,0.12,43.02,-1.94,-1.3,0.0596,Yes,No,,
EnthermalPlus,SB60 Solargray 6mm / Air 10.09mm / Clear 5mm / Vacuum 0.25mm / C180 5mm,25.44,SolargrayÂ®  6mm,5289,SolarbanÂ® 60 S2,Float Glass - 5mm,2003,,5mm Clear,2193,LoE 180 S5,Air,0.4042,0.0712,14.05,0.1908,0.3114,0.0691,31.62,0.06,-3.34,47.78,-2.45,-4.11,0.0374,Yes,No,,
EnthermalPlus,SB60 Solargray 6mm / Air 10.09mm / Clear 5mm / Vacuum 0.25mm / C270 5mm,25.44,SolargrayÂ®  6mm,5289,SolarbanÂ® 60 S2,Float Glass - 5mm,2003,,5mm Clear,2028,LoEÂ² 270 S5,Air,0.308,0.0542,18.44,0.1727,0.2734,0.067,31.1,-1.58,-1.25,42.89,-3.99,-0.82,0.0205,Yes,No,,
EnthermalPlus,SB60 Solargray 6mm / Air 10.09mm / Clear 5mm / Vacuum 0.25mm / C272 5mm,25.44,SolargrayÂ®  6mm,5289,SolarbanÂ® 60 S2,Float Glass - 5mm,2003,,5 mm Clear,2013,LoEÂ² 272 S5,Air,0.3295,0.058,17.24,0.1795,0.2827,0.0646,30.53,-0.29,-1.72,40.79,-1.98,-0.83,0.0252,Yes,No,,
EnthermalPlus,SB60 Solargray 6mm / Air 10.09mm / Clear 5mm / Vacuum 0.25mm / C366 5mm,25.44,SolargrayÂ®  6mm,5289,SolarbanÂ® 60 S2,Float Glass - 5mm,2003,,5mm Clear,2156,LoEÂ³ 366 S5,Air,0.259,0.0456,21.92,0.1565,0.2544,0.0654,30.7,0.28,-2.16,41.05,-1.9,-2.4,0.0073,Yes,No,,
EnthermalPlus,SB60 Solargray 6mm / Air 10.1mm / Clear 5mm / Vacuum 0.25mm / SB60 5mm,25.45,SolargrayÂ®  6mm,5289,SolarbanÂ® 60 S2,Clear Float Glass,414,,Clear  5mm,5283,SolarbanÂ® 60 S5,Air,0.3067,0.054,18.51,0.1747,0.2817,0.0651,30.64,-0.51,-1.44,41.15,-2.52,-1.05,0.0284,Yes,No,,
EnthermalPlus,SB60 Solargray 6mm / Air 10.1mm / Clear 5mm / Vacuum 0.25mm / SB70 5mm,25.45,SolargrayÂ®  6mm,5289,SolarbanÂ® 60 S2,Clear Float Glass,414,,SolarbanÂ® 70 glass  5mm,5434,SolarbanÂ® 70 S5,Air,0.2521,0.0444,22.52,0.1454,0.2578,0.0683,31.41,-0.19,-3.21,44.86,-4.21,-3.41,0.0105,Yes,No,,
EnthermalPlus,SB60 Solargray 6mm / Air 9.49mm / Clear 5mm / Vacuum 0.25mm / LUMI 5mm,25.44,SolargrayÂ®  6mm,5289,SolarbanÂ® 60 S2,SGG PLANICLEAR 5mm,21012,,SGG ECLAZ II 5mm,20755,ECLAZ II S5,Air,0.3432,0.0604,16.54,0.1953,0.3288,0.0646,30.54,0.24,-2.72,42.7,-2.09,-1.76,0.0574,Yes,No,,
