Repository: Ranojoyd80/enthermal-configurator

File: Data_Pipeline/1_Source_CSVs/IG_Config_EnthermalPlus_Inboard_Dataset_12-04-26.csv (part 28 of 34)
Product Type,Comment,Total Thickness (mm),Outer Lite (Name_Thickness mm),Outer Lite NFRC ID,Outer Lite Low-E,Middle Lite (Name_Thickness mm),Middle Lite NFRC ID,Middle Lite Low-E,Inner Lite (Name_Thickness mm),Inner Lite NFRC ID,Inner Lite Low-E,Gas Fill,U-value NFRC (W/mÂ²K),U-value NFRC (BTU/hrftF),R-value NFRC,SHGC,Tvis (Visible Transmittance),Exterior Visible Reflectance,Exterior Reflected Color L*,Exterior Reflected Color a*,Exterior Reflected Color b*,Interior Reflected Color L*,Interior Reflected Color a*,Interior Reflected Color b*,T-UV,NFRC,CEN,g-factor,U-value CEN (W/m²K)
EnthermalPlus,SB60 Optigray 6mm / Air 10.09mm / Clear 5mm / Vacuum 0.25mm / C180 5mm,25.44,OptigrayÂ®  6mm,5265,SolarbanÂ® 60 S2,Float Glass - 5mm,2003,,5mm Clear,2193,LoE 180 S5,Air,0.4042,0.0712,14.05,0.2413,0.4409,0.0951,36.97,-1.38,-3.28,48.36,-2.65,-3.86,0.0492,Yes,No,,
EnthermalPlus,SB60 Optigray 6mm / Air 10.09mm / Clear 5mm / Vacuum 0.25mm / C270 5mm,25.44,OptigrayÂ®  6mm,5265,SolarbanÂ® 60 S2,Float Glass - 5mm,2003,,5mm Clear,2028,LoEÂ² 270 S5,Air,0.308,0.0542,18.44,0.2231,0.3873,0.0909,36.13,-3.93,-0.3,43.41,-4.17,-0.62,0.0269,Yes,No,,
EnthermalPlus,SB60 Optigray 6mm / Air 10.09mm / Clear 5mm / Vacuum 0.25mm / C272 5mm,25.44,OptigrayÂ®  6mm,5265,SolarbanÂ® 60 S2,Float Glass - 5mm,2003,,5 mm Clear,2013,LoEÂ² 272 S5,Air,0.3295,0.058,17.24,0.2307,0.4003,0.086,35.17,-1.73,-1.08,41.38,-2.19,-0.61,0.0329,Yes,No,,
EnthermalPlus,SB60 Optigray 6mm / Air 10.09mm / Clear 5mm / Vacuum 0.25mm / C366 5mm,25.44,OptigrayÂ®  6mm,5265,SolarbanÂ® 60 S2,Float Glass - 5mm,2003,,5mm Clear,2156,LoEÂ³ 366 S5,Air,0.259,0.0456,21.92,0.2058,0.3604,0.0874,35.43,-0.85,-1.71,41.54,-2.15,-2.19,0.0095,Yes,No,,
EnthermalPlus,SB60 Optigray 6mm / Air 10.1mm / Clear 5mm / Vacuum 0.25mm / SB60 5mm,25.45,OptigrayÂ®  6mm,5265,SolarbanÂ® 60 S2,Clear Float Glass,414,,Clear  5mm,5283,SolarbanÂ® 60 S5,Air,0.3067,0.054,18.51,0.2253,0.3989,0.087,35.35,-2.06,-0.64,41.74,-2.76,-0.82,0.0373,Yes,No,,
EnthermalPlus,SB60 Optigray 6mm / Air 10.1mm / Clear 5mm / Vacuum 0.25mm / SB70 5mm,25.45,OptigrayÂ®  6mm,5265,SolarbanÂ® 60 S2,Clear Float Glass,414,,SolarbanÂ® 70 glass  5mm,5434,SolarbanÂ® 70 S5,Air,0.2521,0.0444,22.52,0.1921,0.3652,0.0933,36.6,-1.94,-3.08,45.29,-4.4,-3.18,0.0137,Yes,No,,
EnthermalPlus,SB60 Optigray 6mm / Air 9.49mm / Clear 5mm / Vacuum 0.25mm / LUMI 5mm,25.44,OptigrayÂ®  6mm,5265,SolarbanÂ® 60 S2,SGG PLANICLEAR 5mm,21012,,SGG ECLAZ II 5mm,20755,ECLAZ II S5,Air,0.3432,0.0604,16.54,0.2485,0.4656,0.086,35.2,-0.9,-2.58,43.46,-2.34,-1.48,0.0758,Yes,No,,
EnthermalPlus,SB60 Solarblue 6mm / Air 10.09mm / Clear 5mm / Vacuum 0.25mm / C180 5mm,25.44,SolarblueÂ®  6mm,5364,SolarbanÂ® 60 S2,Float Glass - 5mm,2003,,5mm Clear,2193,LoE 180 S5,Air,0.4042,0.0712,14.05,0.2235,0.3932,0.0852,35.29,-1.78,-8.95,48.15,-2.79,-4.45,0.0474,Yes,No,,
EnthermalPlus,SB60 Solarblue 6mm / Air 10.09mm / Clear 5mm / Vacuum 0.25mm / C270 5mm,25.44,SolarblueÂ®  6mm,5364,SolarbanÂ® 60 S2,Float Glass - 5mm,2003,,5mm Clear,2028,LoEÂ² 270 S5,Air,0.308,0.0542,18.44,0.2067,0.3455,0.082,34.56,-4.38,-5.31,43.23,-4.29,-1.17,0.026,Yes,No,,
EnthermalPlus,SB60 Solarblue 6mm / Air 10.09mm / Clear 5mm / Vacuum 0.25mm / C272 5mm,25.44,SolarblueÂ®  6mm,5364,SolarbanÂ® 60 S2,Float Glass - 5mm,2003,,5 mm Clear,2013,LoEÂ² 272 S5,Air,0.3295,0.058,17.24,0.2139,0.3569,0.0778,33.66,-2.28,-5.92,41.17,-2.33,-1.24,0.0319,Yes,No,,
EnthermalPlus,SB60 Solarblue 6mm / Air 10.09mm / Clear 5mm / Vacuum 0.25mm / C366 5mm,25.44,SolarblueÂ®  6mm,5364,SolarbanÂ® 60 S2,Float Glass - 5mm,2003,,5mm Clear,2156,LoEÂ³ 366 S5,Air,0.259,0.0456,21.92,0.1905,0.3219,0.0788,33.88,-1.37,-6.74,41.37,-2.22,-2.68,0.0092,Yes,No,,
EnthermalPlus,SB60 Solarblue 6mm / Air 10.1mm / Clear 5mm / Vacuum 0.25mm / SB60 5mm,25.45,SolarblueÂ®  6mm,5364,SolarbanÂ® 60 S2,Clear Float Glass,414,,Clear  5mm,5283,SolarbanÂ® 60 S5,Air,0.3067,0.054,18.51,0.2088,0.3559,0.0785,33.81,-2.58,-5.52,41.54,-2.88,-1.43,0.036,Yes,No,,
EnthermalPlus,SB60 Solarblue 6mm / Air 10.1mm / Clear 5mm / Vacuum 0.25mm / SB70 5mm,25.45,SolarblueÂ®  6mm,5364,SolarbanÂ® 60 S2,Clear Float Glass,414,,SolarbanÂ® 70 glass  5mm,5434,SolarbanÂ® 70 S5,Air,0.2521,0.0444,22.52,0.1777,0.3259,0.0839,34.98,-2.07,-8.52,45.14,-4.49,-3.61,0.0133,Yes,No,,
EnthermalPlus,SB60 Solarblue 6mm / Air 9.49mm / Clear 5mm / Vacuum 0.25mm / LUMI 5mm,25.44,SolarblueÂ®  6mm,5364,SolarbanÂ® 60 S2,SGG PLANICLEAR 5mm,21012,,SGG ECLAZ II 5mm,20755,ECLAZ II S5,Air,0.3432,0.0604,16.54,0.2298,0.4151,0.0777,33.7,-1.37,-7.57,43.2,-2.52,-2.28,0.0729,Yes,No,,
EnthermalPlus,SB60 Optiblue 6mm / Air 10.09mm / Clear 5mm / Vacuum 0.25mm / C180 5mm,25.44,OptiblueÂ® (SolarbanÂ® z50)  6mm,5424,SolarbanÂ® 60 S2,Float Glass - 5mm,2003,,5mm Clear,2193,LoE 180 S5,Air,0.4042,0.0712,14.05,0.2666,0.4489,0.0972,37.5,-0.54,-7.75,48.41,-2.65,-4.24,0.063,Yes,No,,
EnthermalPlus,SB60 Optiblue 6mm / Air 10.09mm / Clear 5mm / Vacuum 0.25mm / C270 5mm,25.44,OptiblueÂ® (SolarbanÂ® z50)  6mm,5424,SolarbanÂ® 60 S2,Float Glass - 5mm,2003,,5mm Clear,2028,LoEÂ² 270 S5,Air,0.308,0.0542,18.44,0.2425,0.3942,0.0929,36.63,-3.49,-3.95,43.46,-4.17,-0.98,0.034,Yes,No,,
EnthermalPlus,SB60 Optiblue 6mm / Air 10.09mm / Clear 5mm / Vacuum 0.25mm / C272 5mm,25.44,OptiblueÂ® (SolarbanÂ® z50)  6mm,5424,SolarbanÂ® 60 S2,Float Glass - 5mm,2003,,5 mm Clear,2013,LoEÂ² 272 S5,Air,0.3295,0.058,17.24,0.2518,0.4074,0.0878,35.62,-1.17,-4.7,41.44,-2.19,-1.03,0.0414,Yes,No,,
EnthermalPlus,SB60 Optiblue 6mm / Air 10.09mm / Clear 5mm / Vacuum 0.25mm / C366 5mm,25.44,OptiblueÂ® (SolarbanÂ® z50)  6mm,5424,SolarbanÂ® 60 S2,Float Glass - 5mm,2003,,5mm Clear,2156,LoEÂ³ 366 S5,Air,0.259,0.0456,21.92,0.2206,0.3669,0.0892,35.89,-0.11,-5.54,41.59,-2.16,-2.5,0.0121,Yes,No,,
EnthermalPlus,SB60 Optiblue 6mm / Air 10.1mm / Clear 5mm / Vacuum 0.25mm / SB60 5mm,25.45,OptiblueÂ® (SolarbanÂ® z50)  6mm,5424,SolarbanÂ® 60 S2,Clear Float Glass,414,,Clear  5mm,5283,SolarbanÂ® 60 S5,Air,0.3067,0.054,18.51,0.2455,0.4061,0.0887,35.79,-1.53,-4.24,41.8,-2.76,-1.22,0.0475,Yes,No,,
EnthermalPlus,SB60 Optiblue 6mm / Air 10.1mm / Clear 5mm / Vacuum 0.25mm / SB70 5mm,25.45,OptiblueÂ® (SolarbanÂ® z50)  6mm,5424,SolarbanÂ® 60 S2,Clear Float Glass,414,,SolarbanÂ® 70 glass  5mm,5434,SolarbanÂ® 70 S5,Air,0.2521,0.0444,22.52,0.2048,0.3717,0.0955,37.13,-0.94,-7.4,45.33,-4.41,-3.44,0.0174,Yes,No,,
EnthermalPlus,SB60 Optiblue 6mm / Air 9.49mm / Clear 5mm / Vacuum 0.25mm / LUMI 5mm,25.44,OptiblueÂ® (SolarbanÂ® z50)  6mm,5424,SolarbanÂ® 60 S2,SGG PLANICLEAR 5mm,21012,,SGG ECLAZ II 5mm,20755,ECLAZ II S5,Air,0.3432,0.0604,16.54,0.2757,0.4739,0.0877,35.66,-0.18,-6.5,43.54,-2.33,-2.01,0.0979,Yes,No,,
EnthermalPlus,SB60 Starphire 6mm / Air 10.09mm / Clear 5mm / Vacuum 0.25mm / C180 5mm,25.44,StarphireÂ®  6mm,5349,SolarbanÂ® 60 S2,Float Glass - 5mm,2003,,5mm Clear,2193,LoE 180 S5,Air,0.4042,0.0712,14.05,0.3565,0.6395,0.1518,45.93,-1.22,-4.55,49.59,-2.76,-3.46,0.0909,Yes,No,,
EnthermalPlus,SB60 Starphire 6mm / Air 10.09mm / Clear 5mm / Vacuum 0.25mm / C270 5mm,25.44,StarphireÂ®  6mm,5349,SolarbanÂ® 60 S2,Float Glass - 5mm,2003,,5mm Clear,2028,LoEÂ² 270 S5,Air,0.308,0.0542,18.44,0.326,0.5613,0.1429,44.62,-5.26,-0.06,44.52,-4.29,-0.33,0.0477,Yes,No,,
EnthermalPlus,SB60 Starphire 6mm / Air 10.09mm / Clear 5mm / Vacuum 0.25mm / C272 5mm,25.44,StarphireÂ®  6mm,5349,SolarbanÂ® 60 S2,Float Glass - 5mm,2003,,5 mm Clear,2013,LoEÂ² 272 S5,Air,0.3295,0.058,17.24,0.338,0.5802,0.1328,43.14,-1.82,-1.22,42.65,-2.33,-0.29,0.0574,Yes,No,,
EnthermalPlus,SB60 Starphire 6mm / Air 10.09mm / Clear 5mm / Vacuum 0.25mm / C366 5mm,25.44,StarphireÂ®  6mm,5349,SolarbanÂ® 60 S2,Float Glass - 5mm,2003,,5mm Clear,2156,LoEÂ³ 366 S5,Air,0.259,0.0456,21.92,0.2986,0.5221,0.1356,43.53,-0.38,-2.19,42.57,-2.44,-1.85,0.0171,Yes,No,,
EnthermalPlus,SB60 Starphire 6mm / Air 10.1mm / Clear 5mm / Vacuum 0.25mm / SB60 5mm,25.45,StarphireÂ®  6mm,5349,SolarbanÂ® 60 S2,Clear Float Glass,414,,Clear  5mm,5283,SolarbanÂ® 60 S5,Air,0.3067,0.054,18.51,0.3299,0.5781,0.1348,43.4,-2.34,-0.57,42.99,-2.95,-0.48,0.0674,Yes,No,,
EnthermalPlus,SB60 Starphire 6mm / Air 10.1mm / Clear 5mm / Vacuum 0.25mm / SB70 5mm,25.45,StarphireÂ®  6mm,5349,SolarbanÂ® 60 S2,Clear Float Glass,414,,SolarbanÂ® 70 glass  5mm,5434,SolarbanÂ® 70 S5,Air,0.2521,0.0444,22.52,0.2777,0.5292,0.1478,45.33,-2.12,-4.23,46.22,-4.59,-2.78,0.0245,Yes,No,,
EnthermalPlus,SB60 Starphire 6mm / Air 9.49mm / Clear 5mm / Vacuum 0.25mm / LUMI 5mm,25.44,StarphireÂ®  6mm,5349,SolarbanÂ® 60 S2,SGG PLANICLEAR 5mm,21012,,SGG ECLAZ II 5mm,20755,ECLAZ II S5,Air,0.3432,0.0604,16.54,0.371,0.675,0.1328,43.2,-0.53,-3.54,45.06,-2.43,-1.09,0.1454,Yes,No,,
EnthermalPlus,SB70 6mm / Air 10.09mm / Clear 5mm / Vacuum 0.25mm / C180 5mm,25.44,SolarbanÂ® 70 glass  6mm,5439,SolarbanÂ® 70 S2,Float Glass - 5mm,2003,,5mm Clear,2193,LoE 180 S5,Air,0.4025,0.0709,14.11,0.2329,0.5696,0.1658,47.82,-4.32,-5.08,51.35,-2.53,-6.86,0.0301,Yes,No,,
EnthermalPlus,SB70 6mm / Air 10.09mm / Clear 5mm / Vacuum 0.25mm / C270 5mm,25.44,SolarbanÂ® 70 glass  6mm,5439,SolarbanÂ® 70 S2,Float Glass - 5mm,2003,,5mm Clear,2028,LoEÂ² 270 S5,Air,0.307,0.0541,18.5,0.2316,0.5003,0.1587,46.86,-7.2,-2.31,46.11,-4.34,-3.49,0.0157,Yes,No,,
EnthermalPlus,SB70 6mm / Air 10.09mm / Clear 5mm / Vacuum 0.25mm / C272 5mm,25.44,SolarbanÂ® 70 glass  6mm,5439,SolarbanÂ® 70 S2,Float Glass - 5mm,2003,,5 mm Clear,2013,LoEÂ² 272 S5,Air,0.3283,0.0578,17.3,0.2356,0.5167,0.1506,45.75,-4.62,-3.22,44.45,-2.19,-4.11,0.0197,Yes,No,,
EnthermalPlus,SB70 6mm / Air 10.09mm / Clear 5mm / Vacuum 0.25mm / C366 5mm,25.44,SolarbanÂ® 70 glass  6mm,5439,SolarbanÂ® 70 S2,Float Glass - 5mm,2003,,5mm Clear,2156,LoEÂ³ 366 S5,Air,0.2583,0.0455,21.98,0.2269,0.4656,0.1526,46.01,-3.79,-3.77,44.02,-3.08,-4.3,0.0059,Yes,No,,
EnthermalPlus,SB70 6mm / Air 10.1mm / Clear 5mm / Vacuum 0.25mm / SB60 5mm,25.45,SolarbanÂ® 70 glass  6mm,5439,SolarbanÂ® 70 S2,Clear Float Glass,414,,Clear  5mm,5283,SolarbanÂ® 60 S5,Air,0.3057,0.0538,18.57,0.2316,0.515,0.1522,45.96,-4.92,-2.76,44.76,-2.98,-4.04,0.0221,Yes,No,,
EnthermalPlus,SB70 6mm / Air 10.1mm / Clear 5mm / Vacuum 0.25mm / SB70 5mm,25.45,SolarbanÂ® 70 glass  6mm,5439,SolarbanÂ® 70 S2,Clear Float Glass,414,,SolarbanÂ® 70 glass  5mm,5434,SolarbanÂ® 70 S5,Air,0.2514,0.0443,22.58,0.2159,0.4723,0.1624,47.35,-5.37,-4.84,47.53,-5.12,-4.92,0.0091,Yes,No,,
EnthermalPlus,SB70 6mm / Air 9.49mm / Clear 5mm / Vacuum 0.25mm / LUMI 5mm,25.44,SolarbanÂ® 70 glass  6mm,5439,SolarbanÂ® 70 S2,SGG PLANICLEAR 5mm,21012,,SGG ECLAZ II 5mm,20755,ECLAZ II S5,Air,0.3421,0.0602,16.6,0.2405,0.6007,0.1506,45.8,-3.66,-4.72,47.31,-1.98,-5.78,0.0473,Yes,No,,
EnthermalPlus,SB70 Solexia 6mm / Air 10.09mm / Clear 5mm / Vacuum 0.25mm / C180 5mm,25.44,SolexiaÂ®  6mm,5393,SolarbanÂ® 70 S2,Float Glass - 5mm,2003,,5mm Clear,2193,LoE 180 S5,Air,0.4025,0.0709,14.11,0.2009,0.4967,0.1372,43.94,-8.38,-3.06,50.95,-2.75,-7.0,0.0174,Yes,No,,
EnthermalPlus,SB70 Solexia 6mm / Air 10.09mm / Clear 5mm / Vacuum 0.25mm / C270 5mm,25.44,SolexiaÂ®  6mm,5393,SolarbanÂ® 70 S2,Float Glass - 5mm,2003,,5mm Clear,2028,LoEÂ² 270 S5,Air,0.307,0.0541,18.5,0.1981,0.4365,0.132,43.14,-10.71,-0.74,45.74,-4.54,-3.6,0.0092,Yes,No,,
EnthermalPlus,SB70 Solexia 6mm / Air 10.09mm / Clear 5mm / Vacuum 0.25mm / C272 5mm,25.44,SolexiaÂ®  6mm,5393,SolarbanÂ® 70 S2,Float Glass - 5mm,2003,,5 mm Clear,2013,LoEÂ² 272 S5,Air,0.3283,0.0578,17.3,0.2018,0.4507,0.1255,42.14,-8.4,-1.55,44.03,-2.4,-4.23,0.0117,Yes,No,,
EnthermalPlus,SB70 Solexia 6mm / Air 10.09mm / Clear 5mm / Vacuum 0.25mm / C366 5mm,25.44,SolexiaÂ®  6mm,5393,SolarbanÂ® 70 S2,Float Glass - 5mm,2003,,5mm Clear,2156,LoEÂ³ 366 S5,Air,0.2583,0.0455,21.98,0.1941,0.4067,0.1269,42.35,-7.69,-2.01,43.68,-3.2,-4.41,0.0034,Yes,No,,
EnthermalPlus,SB70 Solexia 6mm / Air 10.1mm / Clear 5mm / Vacuum 0.25mm / SB60 5mm,25.45,SolexiaÂ®  6mm,5393,SolarbanÂ® 70 S2,Clear Float Glass,414,,Clear  5mm,5283,SolarbanÂ® 60 S5,Air,0.3057,0.0538,18.57,0.1981,0.4494,0.1268,42.32,-8.63,-1.16,44.35,-3.17,-4.17,0.0129,Yes,No,,
EnthermalPlus,SB70 Solexia 6mm / Air 10.1mm / Clear 5mm / Vacuum 0.25mm / SB70 5mm,25.45,SolexiaÂ®  6mm,5393,SolarbanÂ® 70 S2,Clear Float Glass,414,,SolarbanÂ® 70 glass  5mm,5434,SolarbanÂ® 70 S5,Air,0.2514,0.0443,22.58,0.1852,0.4124,0.1347,43.55,-9.27,-2.77,47.22,-5.25,-5.04,0.0054,Yes,No,,
EnthermalPlus,SB70 Solexia 6mm / Air 9.49mm / Clear 5mm / Vacuum 0.25mm / LUMI 5mm,25.44,SolexiaÂ®  6mm,5393,SolarbanÂ® 70 S2,SGG PLANICLEAR 5mm,21012,,SGG ECLAZ II 5mm,20755,ECLAZ II S5,Air,0.3421,0.0602,16.6,0.2055,0.5238,0.1254,42.16,-7.59,-2.82,46.79,-2.27,-5.94,0.0268,Yes,No,,
EnthermalPlus,SB70 Solarbronze 6mm / Air 10.09mm / Clear 5mm / Vacuum 0.25mm / C180 5mm,25.44,SolarbronzeÂ®  6mm,5377,SolarbanÂ® 70 S2,Float Glass - 5mm,2003,,5mm Clear,2193,LoE 180 S5,Air,0.4025,0.0709,14.11,0.1511,0.3409,0.087,35.29,0.0,-0.5,50.21,-1.97,-7.25,0.0145,Yes,No,,
EnthermalPlus,SB70 Solarbronze 6mm / Air 10.09mm / Clear 5mm / Vacuum 0.25mm / C270 5mm,25.44,SolarbronzeÂ®  6mm,5377,SolarbanÂ® 70 S2,Float Glass - 5mm,2003,,5mm Clear,2028,LoEÂ² 270 S5,Air,0.307,0.0541,18.5,0.1469,0.2994,0.0843,34.74,-1.45,0.73,45.07,-3.84,-3.81,0.0078,Yes,No,,
EnthermalPlus,SB70 Solarbronze 6mm / Air 10.09mm / Clear 5mm / Vacuum 0.25mm / C272 5mm,25.44,SolarbronzeÂ®  6mm,5377,SolarbanÂ® 70 S2,Float Glass - 5mm,2003,,5 mm Clear,2013,LoEÂ² 272 S5,Air,0.3283,0.0578,17.3,0.15,0.3094,0.0816,34.19,-0.21,0.22,43.28,-1.61,-4.47,0.0099,Yes,No,,
EnthermalPlus,SB70 Solarbronze 6mm / Air 10.09mm / Clear 5mm / Vacuum 0.25mm / C366 5mm,25.44,SolarbronzeÂ®  6mm,5377,SolarbanÂ® 70 S2,Float Glass - 5mm,2003,,5mm Clear,2156,LoEÂ³ 366 S5,Air,0.2583,0.0455,21.98,0.142,0.2785,0.0824,34.36,0.16,0.01,43.06,-2.49,-4.62,0.0029,Yes,No,,
EnthermalPlus,SB70 Solarbronze 6mm / Air 10.1mm / Clear 5mm / Vacuum 0.25mm / SB60 5mm,25.45,SolarbronzeÂ®  6mm,5377,SolarbanÂ® 70 S2,Clear Float Glass,414,,Clear  5mm,5283,SolarbanÂ® 60 S5,Air,0.3057,0.0538,18.57,0.1469,0.3082,0.0822,34.31,-0.38,0.47,43.6,-2.36,-4.41,0.0108,Yes,No,,
EnthermalPlus,SB70 Solarbronze 6mm / Air 10.1mm / Clear 5mm / Vacuum 0.25mm / SB70 5mm,25.45,SolarbronzeÂ®  6mm,5377,SolarbanÂ® 70 S2,Clear Float Glass,414,,SolarbanÂ® 70 glass  5mm,5434,SolarbanÂ® 70 S5,Air,0.2514,0.0443,22.58,0.135,0.2826,0.0857,35.03,-0.61,-0.49,46.65,-4.64,-5.29,0.0045,Yes,No,,
EnthermalPlus,SB70 Solarbronze 6mm / Air 9.49mm / Clear 5mm / Vacuum 0.25mm / LUMI 5mm,25.44,SolarbronzeÂ®  6mm,5377,SolarbanÂ® 70 S2,SGG PLANICLEAR 5mm,21012,,SGG ECLAZ II 5mm,20755,ECLAZ II S5,Air,0.3421,0.0602,16.6,0.1538,0.3597,0.0816,34.21,0.25,-0.5,45.86,-1.29,-6.24,0.0223,Yes,No,,
EnthermalPlus,SB70 Solargray 6mm / Air 10.09mm / Clear 5mm / Vacuum 0.25mm / C180 5mm,25.44,SolargrayÂ®  6mm,5373,SolarbanÂ® 70 S2,Float Glass - 5mm,2003,,5mm Clear,2193,LoE 180 S5,Air,0.4025,0.0709,14.11,0.1335,0.285,0.0742,32.76,-0.37,-4.05,50.03,-2.04,-7.53,0.014,Yes,No,,
EnthermalPlus,SB70 Solargray 6mm / Air 10.09mm / Clear 5mm / Vacuum 0.25mm / C270 5mm,25.44,SolargrayÂ®  6mm,5373,SolarbanÂ® 70 S2,Float Glass - 5mm,2003,,5mm Clear,2028,LoEÂ² 270 S5,Air,0.307,0.0541,18.5,0.1289,0.2504,0.0724,32.35,-1.6,-2.66,44.9,-3.9,-4.06,0.0075,Yes,No,,
EnthermalPlus,SB70 Solargray 6mm / Air 10.09mm / Clear 5mm / Vacuum 0.25mm / C272 5mm,25.44,SolargrayÂ®  6mm,5373,SolarbanÂ® 70 S2,Float Glass - 5mm,2003,,5 mm Clear,2013,LoEÂ² 272 S5,Air,0.3283,0.0578,17.3,0.1319,0.2587,0.0703,31.89,-0.56,-3.05,43.09,-1.67,-4.76,0.0096,Yes,No,,
EnthermalPlus,SB70 Solargray 6mm / Air 10.09mm / Clear 5mm / Vacuum 0.25mm / C366 5mm,25.44,SolargrayÂ®  6mm,5373,SolarbanÂ® 70 S2,Float Glass - 5mm,2003,,5mm Clear,2156,LoEÂ³ 366 S5,Air,0.2583,0.0455,21.98,0.124,0.2331,0.0709,32.02,-0.23,-3.31,42.9,-2.53,-4.86,0.0028,Yes,No,,
EnthermalPlus,SB70 Solargray 6mm / Air 10.1mm / Clear 5mm / Vacuum 0.25mm / SB60 5mm,25.45,SolargrayÂ®  6mm,5373,SolarbanÂ® 70 S2,Clear Float Glass,414,,Clear  5mm,5283,SolarbanÂ® 60 S5,Air,0.3057,0.0538,18.57,0.1289,0.2578,0.0708,31.98,-0.71,-2.84,43.42,-2.42,-4.7,0.0104,Yes,No,,
EnthermalPlus,SB70 Solargray 6mm / Air 10.1mm / Clear 5mm / Vacuum 0.25mm / SB70 5mm,25.45,SolargrayÂ®  6mm,5373,SolarbanÂ® 70 S2,Clear Float Glass,414,,SolarbanÂ® 70 glass  5mm,5434,SolarbanÂ® 70 S5,Air,0.2514,0.0443,22.58,0.1178,0.2364,0.0734,32.57,-0.75,-3.94,46.51,-4.69,-5.5,0.0043,Yes,No,,
EnthermalPlus,SB70 Solargray 6mm / Air 9.49mm / Clear 5mm / Vacuum 0.25mm / LUMI 5mm,25.44,SolargrayÂ®  6mm,5373,SolarbanÂ® 70 S2,SGG PLANICLEAR 5mm,21012,,SGG ECLAZ II 5mm,20755,ECLAZ II S5,Air,0.3421,0.0602,16.6,0.1351,0.3007,0.0703,31.9,-0.14,-3.75,45.62,-1.38,-6.6,0.0215,Yes,No,,
EnthermalPlus,SB70 Optigray 6mm / Air 10.09mm / Clear 5mm / Vacuum 0.25mm / C180 5mm,25.44,OptigrayÂ®  6mm,5390,SolarbanÂ® 70 S2,Float Glass - 5mm,2003,,5mm Clear,2193,LoE 180 S5,Air,0.4025,0.0709,14.11,0.174,0.4038,0.105,38.78,-2.68,-4.0,50.48,-2.23,-7.28,0.0184,Yes,No,,
EnthermalPlus,SB70 Optigray 6mm / Air 10.09mm / Clear 5mm / Vacuum 0.25mm / C270 5mm,25.44,OptigrayÂ®  6mm,5390,SolarbanÂ® 70 S2,Float Glass - 5mm,2003,,5mm Clear,2028,LoEÂ² 270 S5,Air,0.307,0.0541,18.5,0.1705,0.3547,0.1015,38.12,-4.59,-2.06,45.31,-4.08,-3.84,0.0098,Yes,No,,
EnthermalPlus,SB70 Optigray 6mm / Air 10.09mm / Clear 5mm / Vacuum 0.25mm / C272 5mm,25.44,OptigrayÂ®  6mm,5390,SolarbanÂ® 70 S2,Float Glass - 5mm,2003,,5 mm Clear,2013,LoEÂ² 272 S5,Air,0.3283,0.0578,17.3,0.1739,0.3664,0.0974,37.37,-2.87,-2.69,43.55,-1.88,-4.51,0.0125,Yes,No,,
EnthermalPlus,SB70 Optigray 6mm / Air 10.09mm / Clear 5mm / Vacuum 0.25mm / C366 5mm,25.44,OptigrayÂ®  6mm,5390,SolarbanÂ® 70 S2,Float Glass - 5mm,2003,,5mm Clear,2156,LoEÂ³ 366 S5,Air,0.2583,0.0455,21.98,0.1658,0.3303,0.0984,37.56,-2.33,-3.06,43.28,-2.74,-4.64,0.0037,Yes,No,,
EnthermalPlus,SB70 Optigray 6mm / Air 10.1mm / Clear 5mm / Vacuum 0.25mm / SB60 5mm,25.45,OptigrayÂ®  6mm,5390,SolarbanÂ® 70 S2,Clear Float Glass,414,,Clear  5mm,5283,SolarbanÂ® 60 S5,Air,0.3057,0.0538,18.57,0.1705,0.3652,0.0982,37.52,-3.08,-2.37,43.88,-2.64,-4.44,0.0137,Yes,No,,
EnthermalPlus,SB70 Optigray 6mm / Air 10.1mm / Clear 5mm / Vacuum 0.25mm / SB70 5mm,25.45,OptigrayÂ®  6mm,5390,SolarbanÂ® 70 S2,Clear Float Glass,414,,SolarbanÂ® 70 glass  5mm,5434,SolarbanÂ® 70 S5,Air,0.2514,0.0443,22.58,0.1578,0.3349,0.1034,38.46,-3.35,-3.84,46.86,-4.85,-5.28,0.0057,Yes,No,,
EnthermalPlus,SB70 Optigray 6mm / Air 9.49mm / Clear 5mm / Vacuum 0.25mm / LUMI 5mm,25.44,OptigrayÂ®  6mm,5390,SolarbanÂ® 70 S2,SGG PLANICLEAR 5mm,21012,,SGG ECLAZ II 5mm,20755,ECLAZ II S5,Air,0.3421,0.0602,16.6,0.1777,0.4259,0.0973,37.4,-2.23,-3.72,46.2,-1.63,-6.28,0.0283,Yes,No,,
EnthermalPlus,SB70 Solarblue 6mm / Air 10.09mm / Clear 5mm / Vacuum 0.25mm / C180 5mm,25.44,SolarblueÂ®  6mm,5396,SolarbanÂ® 70 S2,Float Glass - 5mm,2003,,5mm Clear,2193,LoE 180 S5,Air,0.4025,0.0709,14.11,0.1623,0.3602,0.0937,36.97,-2.88,-10.15,50.32,-2.32,-7.72,0.0178,Yes,No,,
EnthermalPlus,SB70 Solarblue 6mm / Air 10.09mm / Clear 5mm / Vacuum 0.25mm / C270 5mm,25.44,SolarblueÂ®  6mm,5396,SolarbanÂ® 70 S2,Float Glass - 5mm,2003,,5mm Clear,2028,LoEÂ² 270 S5,Air,0.307,0.0541,18.5,0.1586,0.3166,0.0909,36.4,-4.78,-7.75,45.17,-4.16,-4.25,0.0095,Yes,No,,
EnthermalPlus,SB70 Solarblue 6mm / Air 10.09mm / Clear 5mm / Vacuum 0.25mm / C272 5mm,25.44,SolarblueÂ®  6mm,5396,SolarbanÂ® 70 S2,Float Glass - 5mm,2003,,5 mm Clear,2013,LoEÂ² 272 S5,Air,0.3283,0.0578,17.3,0.162,0.3268,0.0874,35.7,-3.14,-8.25,43.39,-1.97,-4.97,0.0121,Yes,No,,
EnthermalPlus,SB70 Solarblue 6mm / Air 10.09mm / Clear 5mm / Vacuum 0.25mm / C366 5mm,25.44,SolarblueÂ®  6mm,5396,SolarbanÂ® 70 S2,Float Glass - 5mm,2003,,5mm Clear,2156,LoEÂ³ 366 S5,Air,0.2583,0.0455,21.98,0.154,0.295,0.0882,35.86,-2.57,-8.75,43.15,-2.79,-5.02,0.0035,Yes,No,,
EnthermalPlus,SB70 Solarblue 6mm / Air 10.1mm / Clear 5mm / Vacuum 0.25mm / SB60 5mm,25.45,SolarblueÂ®  6mm,5396,SolarbanÂ® 70 S2,Clear Float Glass,414,,Clear  5mm,5283,SolarbanÂ® 60 S5,Air,0.3057,0.0538,18.57,0.1587,0.3259,0.0881,35.82,-3.34,-7.96,43.72,-2.72,-4.89,0.0133,Yes,No,,
EnthermalPlus,SB70 Solarblue 6mm / Air 10.1mm / Clear 5mm / Vacuum 0.25mm / SB70 5mm,25.45,SolarblueÂ®  6mm,5396,SolarbanÂ® 70 S2,Clear Float Glass,414,,SolarbanÂ® 70 glass  5mm,5434,SolarbanÂ® 70 S5,Air,0.2514,0.0443,22.58,0.1464,0.299,0.0924,36.71,-3.31,-9.81,46.74,-4.92,-5.62,0.0055,Yes,No,,
EnthermalPlus,SB70 Solarblue 6mm / Air 9.49mm / Clear 5mm / Vacuum 0.25mm / LUMI 5mm,25.44,SolarblueÂ®  6mm,5396,SolarbanÂ® 70 S2,SGG PLANICLEAR 5mm,21012,,SGG ECLAZ II 5mm,20755,ECLAZ II S5,Air,0.3421,0.0602,16.6,0.1654,0.3799,0.0874,35.73,-2.45,-9.38,46.0,-1.74,-6.85,0.0273,Yes,No,,
EnthermalPlus,SB70 Optiblue 6mm / Air 10.09mm / Clear 5mm / Vacuum 0.25mm / C180 5mm,25.44,OptiblueÂ® (SolarbanÂ® z75)  6mm,5428,SolarbanÂ® 70 S2,Float Glass - 5mm,2003,,5mm Clear,2193,LoE 180 S5,Air,0.4025,0.0709,14.11,0.181,0.4109,0.1079,39.42,-1.5,-8.91,50.52,-2.25,-7.54,0.0235,Yes,No,,
EnthermalPlus,SB70 Optiblue 6mm / Air 10.09mm / Clear 5mm / Vacuum 0.25mm / C270 5mm,25.44,OptiblueÂ® (SolarbanÂ® z75)  6mm,5428,SolarbanÂ® 70 S2,Float Glass - 5mm,2003,,5mm Clear,2028,LoEÂ² 270 S5,Air,0.307,0.0541,18.5,0.1781,0.361,0.1042,38.74,-3.66,-6.44,45.35,-4.09,-4.09,0.0124,Yes,No,,
EnthermalPlus,SB70 Optiblue 6mm / Air 10.09mm / Clear 5mm / Vacuum 0.25mm / C272 5mm,25.44,OptiblueÂ® (SolarbanÂ® z75)  6mm,5428,SolarbanÂ® 70 S2,Float Glass - 5mm,2003,,5 mm Clear,2013,LoEÂ² 272 S5,Air,0.3283,0.0578,17.3,0.1816,0.3729,0.0999,37.96,-1.85,-7.05,43.59,-1.9,-4.78,0.0157,Yes,No,,
EnthermalPlus,SB70 Optiblue 6mm / Air 10.09mm / Clear 5mm / Vacuum 0.25mm / C366 5mm,25.44,OptiblueÂ® (SolarbanÂ® z75)  6mm,5428,SolarbanÂ® 70 S2,Float Glass - 5mm,2003,,5mm Clear,2156,LoEÂ³ 366 S5,Air,0.2583,0.0455,21.98,0.1732,0.3362,0.101,38.15,-1.23,-7.55,43.32,-2.76,-4.86,0.0046,Yes,No,,
EnthermalPlus,SB70 Optiblue 6mm / Air 10.1mm / Clear 5mm / Vacuum 0.25mm / SB60 5mm,25.45,OptiblueÂ® (SolarbanÂ® z75)  6mm,5428,SolarbanÂ® 70 S2,Clear Float Glass,414,,Clear  5mm,5283,SolarbanÂ® 60 S5,Air,0.3057,0.0538,18.57,0.1782,0.3717,0.1008,38.1,-2.09,-6.71,43.92,-2.66,-4.71,0.0174,Yes,No,,
EnthermalPlus,SB70 Optiblue 6mm / Air 10.1mm / Clear 5mm / Vacuum 0.25mm / SB70 5mm,25.45,OptiblueÂ® (SolarbanÂ® z75)  6mm,5428,SolarbanÂ® 70 S2,Clear Float Glass,414,,SolarbanÂ® 70 glass  5mm,5434,SolarbanÂ® 70 S5,Air,0.2514,0.0443,22.58,0.1644,0.3408,0.1062,39.1,-2.09,-8.64,46.89,-4.87,-5.47,0.0072,Yes,No,,
EnthermalPlus,SB70 Optiblue 6mm / Air 9.49mm / Clear 5mm / Vacuum 0.25mm / LUMI 5mm,25.44,OptiblueÂ® (SolarbanÂ® z75)  6mm,5428,SolarbanÂ® 70 S2,SGG PLANICLEAR 5mm,21012,,SGG ECLAZ II 5mm,20755,ECLAZ II S5,Air,0.3421,0.0602,16.6,0.1857,0.4335,0.0999,37.99,-1.1,-8.26,46.26,-1.65,-6.62,0.0364,Yes,No,,
EnthermalPlus,SB72 Starphire 6mm / Air 10.09mm / Clear 5mm / Vacuum 0.25mm / C180 5mm,25.44,StarphireÂ®  6mm,5435,SolarbanÂ® 72 S2,Float Glass - 5mm,2003,,5mm Clear,2193,LoE 180 S5,Air,0.4025,0.0709,14.11,0.2415,0.5868,0.1694,48.25,-2.28,-5.48,51.38,-2.4,-6.87,0.0364,Yes,No,,
EnthermalPlus,SB72 Starphire 6mm / Air 10.09mm / Clear 5mm / Vacuum 0.25mm / C270 5mm,25.44,StarphireÂ®  6mm,5435,SolarbanÂ® 72 S2,Float Glass - 5mm,2003,,5mm Clear,2028,LoEÂ² 270 S5,Air,0.307,0.0541,18.5,0.241,0.5152,0.1617,47.22,-5.4,-2.37,46.12,-4.25,-3.53,0.0186,Yes,No,,
EnthermalPlus,SB72 Starphire 6mm / Air 10.09mm / Clear 5mm / Vacuum 0.25mm / C272 5mm,25.44,StarphireÂ®  6mm,5435,SolarbanÂ® 72 S2,Float Glass - 5mm,2003,,5 mm Clear,2013,LoEÂ² 272 S5,Air,0.3283,0.0578,17.3,0.245,0.5322,0.1533,46.08,-2.74,-3.27,44.46,-2.08,-4.12,0.0234,Yes,No,,
EnthermalPlus,SB72 Starphire 6mm / Air 10.09mm / Clear 5mm / Vacuum 0.25mm / C366 5mm,25.44,StarphireÂ®  6mm,5435,SolarbanÂ® 72 S2,Float Glass - 5mm,2003,,5mm Clear,2156,LoEÂ³ 366 S5,Air,0.2583,0.0455,21.98,0.2363,0.4794,0.1554,46.36,-1.86,-3.9,44.03,-3.02,-4.36,0.0071,Yes,No,,
EnthermalPlus,SB72 Starphire 6mm / Air 10.1mm / Clear 5mm / Vacuum 0.25mm / SB60 5mm,25.45,StarphireÂ®  6mm,5435,SolarbanÂ® 72 S2,Clear Float Glass,414,,Clear  5mm,5283,SolarbanÂ® 60 S5,Air,0.3057,0.0538,18.57,0.241,0.5304,0.155,46.29,-3.08,-2.79,44.77,-2.88,-4.06,0.0265,Yes,No,,
EnthermalPlus,SB72 Starphire 6mm / Air 10.1mm / Clear 5mm / Vacuum 0.25mm / SB70 5mm,25.45,StarphireÂ®  6mm,5435,SolarbanÂ® 72 S2,Clear Float Glass,414,,SolarbanÂ® 70 glass  5mm,5434,SolarbanÂ® 70 S5,Air,0.2514,0.0443,22.58,0.2246,0.4863,0.1656,47.74,-3.38,-5.22,47.54,-5.07,-4.96,0.011,Yes,No,,
EnthermalPlus,SB72 Starphire 6mm / Air 9.49mm / Clear 5mm / Vacuum 0.25mm / LUMI 5mm,25.44,StarphireÂ®  6mm,5435,SolarbanÂ® 72 S2,SGG PLANICLEAR 5mm,21012,,SGG ECLAZ II 5mm,20755,ECLAZ II S5,Air,0.3421,0.0602,16.6,0.2503,0.6189,0.1533,46.13,-1.72,-4.92,47.34,-1.82,-5.78,0.0582,Yes,No,,
EnthermalPlus,LUMI 6mm / Air 9.75mm / Clear 5mm / Vacuum 0.25mm / C180 5mm,25.4,SGG ECLAZ II 6mm,20756,ECLAZ II S2,Float Glass - 5mm,2003,,5mm Clear,2193,LoE 180 S5,Air,0.4071,0.0717,13.95,0.5221,0.7134,0.1649,47.83,-1.75,-5.91,49.26,-1.54,-6.23,0.1681,Yes,Yes,0.527500,0.427633
EnthermalPlus,LUMI 6mm / Air 9.75mm / Clear 5mm / Vacuum 0.25mm / C270 5mm,25.4,SGG ECLAZ II 6mm,20756,ECLAZ II S2,Float Glass - 5mm,2003,,5mm Clear,2028,LoEÂ² 270 S5,Air,0.3097,0.0545,18.33,0.4091,0.6262,0.1539,46.3,-6.58,-0.52,44.22,-3.18,-2.88,0.0839,Yes,Yes,0.413660,0.321370
EnthermalPlus,LUMI 6mm / Air 9.75mm / Clear 5mm / Vacuum 0.25mm / C272 5mm,25.4,SGG ECLAZ II 6mm,20756,ECLAZ II S2,Float Glass - 5mm,2003,,5 mm Clear,2013,LoEÂ² 272 S5,Air,0.3314,0.0584,17.13,0.4348,0.6473,0.1413,44.53,-2.48,-1.88,42.31,-1.04,-3.25,0.1001,Yes,Yes,0.439594,0.345146
EnthermalPlus,LUMI 6mm / Air 9.75mm / Clear 5mm / Vacuum 0.25mm / C366 5mm,25.4,SGG ECLAZ II 6mm,20756,ECLAZ II S2,Float Glass - 5mm,2003,,5mm Clear,2156,LoEÂ³ 366 S5,Air,0.2603,0.0458,21.82,0.3578,0.5824,0.1448,45.0,-0.66,-3.07,42.29,-1.4,-4.11,0.0307,Yes,Yes,0.361694,0.267072
EnthermalPlus,LUMI 6mm / Air 9.76mm / Clear 5mm / Vacuum 0.25mm / SB60 5mm,25.41,SGG ECLAZ II 6mm,20756,ECLAZ II S2,Clear Float Glass,414,,Clear  5mm,5283,SolarbanÂ® 60 S5,Air,0.3084,0.0543,18.41,0.4194,0.645,0.1437,44.84,-3.12,-1.11,42.65,-1.7,-3.34,0.1218,Yes,Yes,0.424387,0.320074
EnthermalPlus,LUMI 6mm / Air 9.76mm / Clear 5mm / Vacuum 0.25mm / SB70 5mm,25.41,SGG ECLAZ II 6mm,20756,ECLAZ II S2,Clear Float Glass,414,,SolarbanÂ® 70 glass  5mm,5434,SolarbanÂ® 70 S5,Air,0.2533,0.0446,22.42,0.3308,0.5902,0.1601,47.14,-2.64,-5.52,45.97,-3.67,-4.75,0.0444,Yes,Yes,0.335323,0.259454
EnthermalPlus,LUMI 6mm / Air 9.15mm / Clear 5mm / Vacuum 0.25mm / LUMI 5mm,25.4,SGG ECLAZ II 6mm,20756,ECLAZ II S2,SGG PLANICLEAR 5mm,21012,,SGG ECLAZ II 5mm,20755,ECLAZ II S5,Air,0.3453,0.0608,16.45,0.537,0.7532,0.1412,44.6,-0.96,-4.66,44.63,-0.86,-4.78,0.2746,Yes,Yes,0.541520,0.360114
EnthermalPlus,ZEN 6mm / Air 9.75mm / Clear 5mm / Vacuum 0.25mm / C180 5mm,25.4,SGG ECLAZ ONE II 6mm,20764,ECLAZ ONE II S2,Float Glass - 5mm,2003,,5mm Clear,2193,LoE 180 S5,Air,0.405,0.0713,14.02,0.4403,0.6768,0.2205,54.38,-1.66,-8.0,52.85,-1.87,-7.71,0.1566,Yes,Yes,0.445275,0.425088
EnthermalPlus,ZEN 6mm / Air 9.75mm / Clear 5mm / Vacuum 0.25mm / C270 5mm,25.4,SGG ECLAZ ONE II 6mm,20764,ECLAZ ONE II S2,Float Glass - 5mm,2003,,5mm Clear,2028,LoEÂ² 270 S5,Air,0.3085,0.0543,18.41,0.3702,0.5937,0.2106,53.26,-5.07,-4.53,47.48,-3.57,-4.42,0.0791,Yes,Yes,0.373997,0.319918
EnthermalPlus,ZEN 6mm / Air 9.75mm / Clear 5mm / Vacuum 0.25mm / C272 5mm,25.4,SGG ECLAZ ONE II 6mm,20764,ECLAZ ONE II S2,Float Glass - 5mm,2003,,5 mm Clear,2013,LoEÂ² 272 S5,Air,0.33,0.0581,17.21,0.3892,0.6132,0.1994,52.0,-2.12,-5.62,45.97,-1.45,-4.97,0.0939,Yes,Yes,0.393200,0.343478
EnthermalPlus,ZEN 6mm / Air 9.75mm / Clear 5mm / Vacuum 0.25mm / C366 5mm,25.4,SGG ECLAZ ONE II 6mm,20764,ECLAZ ONE II S2,Float Glass - 5mm,2003,,5mm Clear,2156,LoEÂ³ 366 S5,Air,0.2594,0.0457,21.89,0.3297,0.5518,0.2025,52.33,-0.89,-6.34,45.31,-2.26,-5.33,0.0287,Yes,Yes,0.332840,0.266060
EnthermalPlus,ZEN 6mm / Air 9.76mm / Clear 5mm / Vacuum 0.25mm / SB60 5mm,25.41,SGG ECLAZ ONE II 6mm,20764,ECLAZ ONE II S2,Clear Float Glass,414,,Clear  5mm,5283,SolarbanÂ® 60 S5,Air,0.3072,0.0541,18.48,0.3767,0.611,0.2015,52.22,-2.56,-5.08,46.25,-2.29,-4.93,0.1142,Yes,Yes,0.380859,0.318634
EnthermalPlus,ZEN 6mm / Air 9.76mm / Clear 5mm / Vacuum 0.25mm / SB70 5mm,25.41,SGG ECLAZ ONE II 6mm,20764,ECLAZ ONE II S2,Clear Float Glass,414,,SolarbanÂ® 70 glass  5mm,5434,SolarbanÂ® 70 S5,Air,0.2525,0.0445,22.49,0.3055,0.5598,0.2162,53.87,-2.38,-7.81,48.71,-4.29,-5.56,0.0408,Yes,Yes,0.309257,0.258495
EnthermalPlus,ZEN 6mm / Air 9.15mm / Clear 5mm / Vacuum 0.25mm / LUMI 5mm,25.4,SGG ECLAZ ONE II 6mm,20764,ECLAZ ONE II S2,SGG PLANICLEAR 5mm,21012,,SGG ECLAZ II 5mm,20755,ECLAZ II S5,Air,0.3439,0.0606,16.51,0.4563,0.7134,0.1993,52.04,-1.05,-7.42,49.18,-1.22,-6.84,0.2546,Yes,Yes,0.460514,0.358504
EnthermalPlus,SKN183 6mm / Air 9.75mm / Clear 5mm / Vacuum 0.25mm / C180 5mm,25.4,SGG COOL-LITE SKN 183 II 6mm,20896,COOL-LITE SKN 183 II S2,Float Glass - 5mm,2003,,5mm Clear,2193,LoE 180 S5,Air,0.4046,0.0713,14.03,0.3133,0.6457,0.1626,47.53,-2.17,-9.18,50.54,-3.3,-6.27,0.1161,Yes,Yes,0.322952,0.424530
EnthermalPlus,SKN183 6mm / Air 9.75mm / Clear 5mm / Vacuum 0.25mm / C270 5mm,25.4,SGG COOL-LITE SKN 183 II 6mm,20896,COOL-LITE SKN 183 II S2,Float Glass - 5mm,2003,,5mm Clear,2028,LoEÂ² 270 S5,Air,0.3082,0.0543,18.42,0.3006,0.5668,0.1534,46.25,-6.12,-5.33,45.39,-4.8,-2.95,0.0588,Yes,Yes,0.307265,0.319599
EnthermalPlus,SKN183 6mm / Air 9.75mm / Clear 5mm / Vacuum 0.25mm / C272 5mm,25.4,SGG COOL-LITE SKN 183 II 6mm,20896,COOL-LITE SKN 183 II S2,Float Glass - 5mm,2003,,5 mm Clear,2013,LoEÂ² 272 S5,Air,0.3297,0.0581,17.22,0.3082,0.5856,0.1431,44.81,-2.76,-6.53,43.63,-2.85,-3.38,0.0712,Yes,Yes,0.315464,0.343112
EnthermalPlus,SKN183 6mm / Air 9.75mm / Clear 5mm / Vacuum 0.25mm / C366 5mm,25.4,SGG COOL-LITE SKN 183 II 6mm,20896,COOL-LITE SKN 183 II S2,Float Glass - 5mm,2003,,5mm Clear,2156,LoEÂ³ 366 S5,Air,0.2592,0.0456,21.91,0.2842,0.5273,0.1458,45.18,-1.47,-7.34,43.39,-3.06,-4.02,0.0216,Yes,Yes,0.289529,0.265838
EnthermalPlus,SKN183 6mm / Air 9.76mm / Clear 5mm / Vacuum 0.25mm / SB60 5mm,25.41,SGG COOL-LITE SKN 183 II 6mm,20896,COOL-LITE SKN 183 II S2,Clear Float Glass,414,,Clear  5mm,5283,SolarbanÂ® 60 S5,Air,0.307,0.0541,18.5,0.3024,0.5836,0.1451,45.07,-3.22,-5.92,43.96,-3.53,-3.4,0.0847,Yes,Yes,0.309350,0.318318
EnthermalPlus,SKN183 6mm / Air 9.76mm / Clear 5mm / Vacuum 0.25mm / SB70 5mm,25.41,SGG COOL-LITE SKN 183 II 6mm,20896,COOL-LITE SKN 183 II S2,Clear Float Glass,414,,SolarbanÂ® 70 glass  5mm,5434,SolarbanÂ® 70 S5,Air,0.2523,0.0444,22.51,0.2664,0.5346,0.1583,46.92,-3.23,-8.93,46.96,-5.13,-4.61,0.0317,Yes,Yes,0.272074,0.258285
EnthermalPlus,SKN183 6mm / Air 9.15mm / Clear 5mm / Vacuum 0.25mm / LUMI 5mm,25.4,SGG COOL-LITE SKN 183 II 6mm,20896,COOL-LITE SKN 183 II S2,SGG PLANICLEAR 5mm,21012,,SGG ECLAZ II 5mm,20755,ECLAZ II S5,Air,0.3436,0.0605,16.52,0.3251,0.6812,0.1431,44.87,-1.48,-8.57,46.27,-3.08,-4.94,0.1868,Yes,Yes,0.333272,0.358152
EnthermalPlus,XTREME 6mm / Air 9.75mm / Clear 5mm / Vacuum 0.25mm / C180 5mm,25.4,SGG COOL-LITE XTREME 61-29 II 6mm,20980,COOL-LITE XTREME 61-29 II S2,Float Glass - 5mm,2003,,5mm Clear,2193,LoE 180 S5,Air,0.4048,0.0713,14.03,0.2181,0.529,0.1387,44.26,-2.88,-7.86,52.27,-5.89,-3.58,0.0961,Yes,Yes,0.232431,0.424799
EnthermalPlus,XTREME 6mm / Air 9.75mm / Clear 5mm / Vacuum 0.25mm / C270 5mm,25.4,SGG COOL-LITE XTREME 61-29 II 6mm,20980,COOL-LITE XTREME 61-29 II S2,Float Glass - 5mm,2003,,5mm Clear,2028,LoEÂ² 270 S5,Air,0.3083,0.0543,18.42,0.2188,0.4646,0.1324,43.29,-6.04,-4.52,46.92,-7.44,-0.63,0.0496,Yes,Yes,0.228955,0.319753
EnthermalPlus,XTREME 6mm / Air 9.75mm / Clear 5mm / Vacuum 0.25mm / C272 5mm,25.4,SGG COOL-LITE XTREME 61-29 II 6mm,20980,COOL-LITE XTREME 61-29 II S2,Float Glass - 5mm,2003,,5 mm Clear,2013,LoEÂ² 272 S5,Air,0.3299,0.0581,17.21,0.2217,0.4796,0.1254,42.19,-3.41,-5.34,45.35,-5.69,-0.65,0.0602,Yes,Yes,0.232778,0.343289
EnthermalPlus,XTREME 6mm / Air 9.75mm / Clear 5mm / Vacuum 0.25mm / C366 5mm,25.4,SGG COOL-LITE XTREME 61-29 II 6mm,20980,COOL-LITE XTREME 61-29 II S2,Float Glass - 5mm,2003,,5mm Clear,2156,LoEÂ³ 366 S5,Air,0.2593,0.0457,21.9,0.2148,0.4324,0.127,42.43,-2.5,-6.12,44.78,-5.95,-2.03,0.0181,Yes,Yes,0.222887,0.265946
EnthermalPlus,XTREME 6mm / Air 9.76mm / Clear 5mm / Vacuum 0.25mm / SB60 5mm,25.41,SGG COOL-LITE XTREME 61-29 II 6mm,20980,COOL-LITE XTREME 61-29 II S2,Clear Float Glass,414,,Clear  5mm,5283,SolarbanÂ® 60 S5,Air,0.3071,0.0541,18.49,0.2182,0.4781,0.1267,42.38,-3.71,-4.87,45.67,-6.45,-0.75,0.0708,Yes,Yes,0.228550,0.318471
EnthermalPlus,XTREME 6mm / Air 9.76mm / Clear 5mm / Vacuum 0.25mm / SB70 5mm,25.41,SGG COOL-LITE XTREME 61-29 II 6mm,20980,COOL-LITE XTREME 61-29 II S2,Clear Float Glass,414,,SolarbanÂ® 70 glass  5mm,5434,SolarbanÂ® 70 S5,Air,0.2524,0.0444,22.5,0.2039,0.4387,0.1355,43.76,-3.89,-7.64,48.21,-7.79,-2.75,0.0263,Yes,Yes,0.212064,0.258387
EnthermalPlus,XTREME 6mm / Air 9.15mm / Clear 5mm / Vacuum 0.25mm / LUMI 5mm,25.4,SGG COOL-LITE XTREME 61-29 II 6mm,20980,COOL-LITE XTREME 61-29 II S2,SGG PLANICLEAR 5mm,21012,,SGG ECLAZ II 5mm,20755,ECLAZ II S5,Air,0.3438,0.0605,16.52,0.2251,0.5577,0.1254,42.25,-2.34,-7.01,48.46,-6.19,-1.49,0.153,Yes,Yes,0.237203,0.358322
EnthermalPlus,C180 6mm / Air 9.05mm / C180 6mm / Vacuum 0.25mm / Clear 5mm,25.4,6mm Clear,2194,LoE 180 S2,6mm Clear,2194,LoE 180 S4,Float Glass - 5mm,2003,,Air,0.4126,0.0727,13.76,0.469,0.6702,0.2002,52.06,-2.92,-6.53,50.85,-1.49,-7.32,0.1074,Yes,No,,
EnthermalPlus,C180 6mm / Air 9.05mm / C270 6mm / Vacuum 0.25mm / Clear 5mm,25.4,6mm Clear,2194,LoE 180 S2,6mm Clear,2029,LoEÂ² 270 S4,Float Glass - 5mm,2003,,Air,0.313,0.0551,18.14,0.3083,0.5889,0.1778,49.38,-3.57,-5.15,47.9,-7.69,0.09,0.0551,Yes,No,,
EnthermalPlus,C180 6mm / Air 9.05mm / C272 6mm / Vacuum 0.25mm / Clear 5mm,25.4,6mm Clear,2194,LoE 180 S2,6 mm Clear,2014,LoEÂ² 272 S4,Float Glass - 5mm,2003,,Air,0.3351,0.059,16.94,0.3417,0.6067,0.1669,47.99,-2.23,-5.46,46.13,-2.71,-1.76,0.0663,Yes,No,,
EnthermalPlus,C180 6mm / Air 9.05mm / C366 6mm / Vacuum 0.25mm / Clear 5mm,25.4,6mm Clear,2194,LoE 180 S2,6mm Clear,2157,LoEÂ³ 366 S4,Float Glass - 5mm,2003,,Air,0.2626,0.0463,21.62,0.2389,0.5476,0.1703,48.42,-2.35,-5.93,45.81,-1.21,-2.57,0.0203,Yes,No,,
EnthermalPlus,C180 6mm / Air 9.07mm / SB60 6mm / Vacuum 0.25mm / Clear 5mm,25.42,6mm Clear,2194,LoE 180 S2,Clear  6mm,5284,SolarbanÂ® 60 S4,Clear Float Glass,414,,Air,0.3117,0.0549,18.22,0.3309,0.6065,0.1688,48.24,-2.52,-5.58,46.56,-3.78,-0.71,0.0786,Yes,No,,
EnthermalPlus,C180 6mm / Air 9.07mm / SB70 6mm / Vacuum 0.25mm / Clear 5mm,25.42,6mm Clear,2194,LoE 180 S2,SolarbanÂ® 70 glass  6mm,5439,SolarbanÂ® 70 S4,Clear Float Glass,414,,Air,0.2556,0.045,22.22,0.2362,0.5556,0.1881,50.63,-4.08,-6.08,48.4,-2.92,-5.81,0.0281,Yes,No,,
EnthermalPlus,C180 6mm / Air 8.45mm / LUMI 6mm / Vacuum 0.25mm / Clear 5mm,25.4,6mm Clear,2194,LoE 180 S2,SGG ECLAZ II 6mm,20756,ECLAZ II S4,SGG PLANICLEAR 5mm,21012,,Air,0.3498,0.0616,16.23,0.4801,0.7105,0.1729,48.84,-2.14,-6.12,48.11,-0.8,-5.99,0.173,Yes,No,,
EnthermalPlus,C180 6mm / Air 8.45mm / SKN183 6mm / Vacuum 0.25mm / Clear 5mm,25.4,6mm Clear,2194,LoE 180 S2,SGG COOL-LITE SKN 183 II 6mm,20896,COOL-LITE SKN 183 II S4,SGG PLANICLEAR 5mm,21012,,Air,0.2611,0.046,21.75,0.305,0.6427,0.1782,49.5,-2.6,-8.32,48.69,-3.19,-5.93,0.1196,Yes,No,,
EnthermalPlus,C270 6mm / Air 9.05mm / C180 6mm / Vacuum 0.25mm / Clear 5mm,25.4,6mm Clear,2029,LoEÂ² 270 S2,6mm Clear,2194,LoE 180 S4,Float Glass - 5mm,2003,,Air,0.41,0.0722,13.85,0.2911,0.5896,0.1589,46.95,-4.51,-3.28,49.66,-5.32,-3.22,0.0554,Yes,No,,
EnthermalPlus,C270 6mm / Air 9.05mm / C270 6mm / Vacuum 0.25mm / Clear 5mm,25.4,6mm Clear,2029,LoEÂ² 270 S2,6mm Clear,2029,LoEÂ² 270 S4,Float Glass - 5mm,2003,,Air,0.3114,0.0548,18.23,0.2339,0.5185,0.1415,44.51,-5.13,-1.91,46.9,-11.2,4.1,0.0307,Yes,No,,
EnthermalPlus,C270 6mm / Air 9.05mm / C272 6mm / Vacuum 0.25mm / Clear 5mm,25.4,6mm Clear,2029,LoEÂ² 270 S2,6 mm Clear,2014,LoEÂ² 272 S4,Float Glass - 5mm,2003,,Air,0.3334,0.0587,17.03,0.25,0.5342,0.133,43.26,-3.87,-2.1,45.0,-6.49,2.73,0.0374,Yes,No,,
EnthermalPlus,C270 6mm / Air 9.05mm / C366 6mm / Vacuum 0.25mm / Clear 5mm,25.4,6mm Clear,2029,LoEÂ² 270 S2,6mm Clear,2157,LoEÂ³ 366 S4,Float Glass - 5mm,2003,,Air,0.2615,0.0461,21.71,0.1952,0.4825,0.1356,43.64,-4.09,-2.51,44.88,-3.93,0.63,0.0109,Yes,No,,
EnthermalPlus,C270 6mm / Air 9.07mm / SB60 6mm / Vacuum 0.25mm / Clear 5mm,25.42,6mm Clear,2029,LoEÂ² 270 S2,Clear  6mm,5284,SolarbanÂ® 60 S4,Clear Float Glass,414,,Air,0.3102,0.0546,18.3,0.2468,0.5341,0.1346,43.48,-4.08,-2.23,45.45,-7.45,3.74,0.0422,Yes,No,,
EnthermalPlus,C270 6mm / Air 9.07mm / SB70 6mm / Vacuum 0.25mm / Clear 5mm,25.42,6mm Clear,2029,LoEÂ² 270 S2,SolarbanÂ® 70 glass  6mm,5439,SolarbanÂ® 70 S4,Clear Float Glass,414,,Air,0.2545,0.0448,22.31,0.1945,0.4895,0.1494,45.63,-5.79,-2.76,47.52,-5.56,-3.24,0.0152,Yes,No,,
EnthermalPlus,C270 6mm / Air 8.45mm / LUMI 6mm / Vacuum 0.25mm / Clear 5mm,25.4,6mm Clear,2029,LoEÂ² 270 S2,SGG ECLAZ II 6mm,20756,ECLAZ II S4,SGG PLANICLEAR 5mm,21012,,Air,0.3481,0.0613,16.31,0.3054,0.6254,0.1377,44.02,-3.76,-2.81,46.64,-5.6,-0.58,0.0867,Yes,No,,
EnthermalPlus,C270 6mm / Air 8.45mm / SKN183 6mm / Vacuum 0.25mm / Clear 5mm,25.4,6mm Clear,2029,LoEÂ² 270 S2,SGG COOL-LITE SKN 183 II 6mm,20896,COOL-LITE SKN 183 II S4,SGG PLANICLEAR 5mm,21012,,Air,0.2601,0.0458,21.83,0.2404,0.5659,0.1419,44.63,-4.18,-4.8,47.49,-7.14,-1.78,0.0608,Yes,No,,
EnthermalPlus,C272 6mm / Air 9.05mm / C180 6mm / Vacuum 0.25mm / Clear 5mm,25.4,6 mm Clear,2014,LoEÂ² 272 S2,6mm Clear,2194,LoE 180 S4,Float Glass - 5mm,2003,,Air,0.4106,0.0723,13.83,0.3252,0.6073,0.1467,45.24,-2.41,-3.77,48.2,-1.99,-4.4,0.0666,Yes,No,,
EnthermalPlus,C272 6mm / Air 9.05mm / C270 6mm / Vacuum 0.25mm / Clear 5mm,25.4,6 mm Clear,2014,LoEÂ² 272 S2,6mm Clear,2029,LoEÂ² 270 S4,Float Glass - 5mm,2003,,Air,0.3118,0.0549,18.21,0.2524,0.5343,0.1282,42.51,-3.1,-2.18,45.66,-8.48,3.26,0.0374,Yes,No,,
EnthermalPlus,C272 6mm / Air 9.05mm / C272 6mm / Vacuum 0.25mm / Clear 5mm,25.4,6 mm Clear,2014,LoEÂ² 272 S2,6 mm Clear,2014,LoEÂ² 272 S4,Float Glass - 5mm,2003,,Air,0.3338,0.0588,17.01,0.2722,0.5507,0.1193,41.08,-1.67,-2.43,43.61,-3.36,1.71,0.0463,Yes,No,,
EnthermalPlus,C272 6mm / Air 9.05mm / C366 6mm / Vacuum 0.25mm / Clear 5mm,25.4,6 mm Clear,2014,LoEÂ² 272 S2,6mm Clear,2157,LoEÂ³ 366 S4,Float Glass - 5mm,2003,,Air,0.2618,0.0461,21.69,0.2063,0.4971,0.1221,41.52,-1.84,-3.01,43.72,-1.24,-0.18,0.0134,Yes,No,,
EnthermalPlus,C272 6mm / Air 9.07mm / SB60 6mm / Vacuum 0.25mm / Clear 5mm,25.42,6 mm Clear,2014,LoEÂ² 272 S2,Clear  6mm,5284,SolarbanÂ® 60 S4,Clear Float Glass,414,,Air,0.3105,0.0547,18.29,0.2674,0.5505,0.1209,41.34,-1.96,-2.56,44.07,-4.32,2.76,0.0508,Yes,No,,
EnthermalPlus,C272 6mm / Air 9.07mm / SB70 6mm / Vacuum 0.25mm / Clear 5mm,25.42,6 mm Clear,2014,LoEÂ² 272 S2,SolarbanÂ® 70 glass  6mm,5439,SolarbanÂ® 70 S4,Clear Float Glass,414,,Air,0.2548,0.0449,22.29,0.2048,0.5041,0.1367,43.77,-3.68,-3.31,46.44,-3.06,-4.15,0.0188,Yes,No,,
EnthermalPlus,C272 6mm / Air 8.45mm / LUMI 6mm / Vacuum 0.25mm / Clear 5mm,25.4,6 mm Clear,2014,LoEÂ² 272 S2,SGG ECLAZ II 6mm,20756,ECLAZ II S4,SGG PLANICLEAR 5mm,21012,,Air,0.3485,0.0614,16.29,0.3411,0.6447,0.1242,41.94,-1.58,-3.15,44.83,-1.47,-1.98,0.103,Yes,No,,
EnthermalPlus,C272 6mm / Air 8.45mm / SKN183 6mm / Vacuum 0.25mm / Clear 5mm,25.4,6 mm Clear,2014,LoEÂ² 272 S2,SGG COOL-LITE SKN 183 II 6mm,20896,COOL-LITE SKN 183 II S4,SGG PLANICLEAR 5mm,21012,,Air,0.2603,0.0458,21.81,0.2574,0.5831,0.1287,42.63,-2.02,-5.55,46.06,-3.9,-2.87,0.0735,Yes,No,,
EnthermalPlus,C340 6mm / Air 9.05mm / C180 6mm / Vacuum 0.25mm / Clear 5mm,25.4,6mm Clear,2167,LoEÂ³ 340 S2,6mm Clear,2194,LoE 180 S4,Float Glass - 5mm,2003,,Air,0.4095,0.0721,13.87,0.1404,0.3301,0.1435,44.98,-6.77,-13.29,51.67,-2.59,-2.97,0.0086,Yes,No,,
EnthermalPlus,C340 6mm / Air 9.05mm / C270 6mm / Vacuum 0.25mm / Clear 5mm,25.4,6mm Clear,2167,LoEÂ³ 340 S2,6mm Clear,2029,LoEÂ² 270 S4,Float Glass - 5mm,2003,,Air,0.3111,0.0548,18.25,0.1197,0.2904,0.1379,44.13,-6.9,-12.58,48.59,-8.77,4.16,0.0045,Yes,No,,
EnthermalPlus,C340 6mm / Air 9.05mm / C272 6mm / Vacuum 0.25mm / Clear 5mm,25.4,6mm Clear,2167,LoEÂ³ 340 S2,6 mm Clear,2014,LoEÂ² 272 S4,Float Glass - 5mm,2003,,Air,0.333,0.0586,17.05,0.1254,0.2988,0.1351,43.7,-6.39,-12.51,46.91,-3.79,2.48,0.0056,Yes,No,,
EnthermalPlus,C340 6mm / Air 9.05mm / C366 6mm / Vacuum 0.25mm / Clear 5mm,25.4,6mm Clear,2167,LoEÂ³ 340 S2,6mm Clear,2157,LoEÂ³ 366 S4,Float Glass - 5mm,2003,,Air,0.2613,0.046,21.73,0.1062,0.2706,0.1359,43.83,-6.58,-12.51,46.43,-2.71,1.42,0.0017,Yes,No,,
EnthermalPlus,C340 6mm / Air 9.07mm / SB60 6mm / Vacuum 0.25mm / Clear 5mm,25.42,6mm Clear,2167,LoEÂ³ 340 S2,Clear  6mm,5284,SolarbanÂ® 60 S4,Clear Float Glass,414,,Air,0.3099,0.0546,18.32,0.1248,0.2989,0.1356,43.78,-6.39,-12.63,47.33,-4.95,3.62,0.0063,Yes,No,,
