Repository: Ranojoyd80/enthermal-configurator

File: Data_Pipeline/1_Source_CSVs/IG_Config_EnthermalPlus_Inboard_Dataset_12-04-26.csv (part 29 of 34)
Product Type,Comment,Total Thickness (mm),Outer Lite (Name_Thickness mm),Outer Lite NFRC ID,Outer Lite Low-E,Middle Lite (Name_Thickness mm),Middle Lite NFRC ID,Middle Lite Low-E,Inner Lite (Name_Thickness mm),Inner Lite NFRC ID,Inner Lite Low-E,Gas Fill,U-value NFRC (W/mÂ²K),U-value NFRC (BTU/hrftF),R-value NFRC,SHGC,Tvis (Visible Transmittance),Exterior Visible Reflectance,Exterior Reflected Color L*,Exterior Reflected Color a*,Exterior Reflected Color b*,Interior Reflected Color L*,Interior Reflected Color a*,Interior Reflected Color b*,T-UV,NFRC,CEN,g-factor,U-value CEN (W/m²K)
EnthermalPlus,C340 6mm / Air 9.07mm / SB70 6mm / Vacuum 0.25mm / Clear 5mm,25.42,6mm Clear,2167,LoEÂ³ 340 S2,SolarbanÂ® 70 glass  6mm,5439,SolarbanÂ® 70 S4,Clear Float Glass,414,,Air,0.2543,0.0448,22.33,0.1066,0.2745,0.1405,44.51,-7.33,-12.69,48.99,-4.18,-2.56,0.0024,Yes,No,,
EnthermalPlus,C340 6mm / Air 8.45mm / LUMI 6mm / Vacuum 0.25mm / Clear 5mm,25.4,6mm Clear,2167,LoEÂ³ 340 S2,SGG ECLAZ II 6mm,20756,ECLAZ II S4,SGG PLANICLEAR 5mm,21012,,Air,0.3478,0.0612,16.33,0.1449,0.3496,0.1367,43.98,-6.38,-12.98,49.12,-2.02,-0.61,0.0135,Yes,No,,
EnthermalPlus,C340 6mm / Air 8.45mm / SKN183 6mm / Vacuum 0.25mm / Clear 5mm,25.4,6mm Clear,2167,LoEÂ³ 340 S2,SGG COOL-LITE SKN 183 II 6mm,20896,COOL-LITE SKN 183 II S4,SGG PLANICLEAR 5mm,21012,,Air,0.2599,0.0458,21.85,0.1243,0.3167,0.1382,44.2,-6.4,-13.56,49.46,-4.45,-1.52,0.0096,Yes,No,,
EnthermalPlus,C366 6mm / Air 9.05mm / C180 6mm / Vacuum 0.25mm / Clear 5mm,25.4,6mm Clear,2157,LoEÂ³ 366 S2,6mm Clear,2194,LoE 180 S4,Float Glass - 5mm,2003,,Air,0.4088,0.072,13.89,0.2229,0.5481,0.1438,44.83,-3.03,-4.22,48.61,-0.6,-5.23,0.0201,Yes,No,,
EnthermalPlus,C366 6mm / Air 9.05mm / C270 6mm / Vacuum 0.25mm / Clear 5mm,25.4,6mm Clear,2157,LoEÂ³ 366 S2,6mm Clear,2029,LoEÂ² 270 S4,Float Glass - 5mm,2003,,Air,0.3107,0.0547,18.28,0.1914,0.4825,0.1286,42.57,-3.31,-3.18,46.0,-7.32,2.42,0.0108,Yes,No,,
EnthermalPlus,C366 6mm / Air 9.05mm / C272 6mm / Vacuum 0.25mm / Clear 5mm,25.4,6mm Clear,2157,LoEÂ³ 366 S2,6 mm Clear,2014,LoEÂ² 272 S4,Float Glass - 5mm,2003,,Air,0.3325,0.0586,17.08,0.2007,0.4971,0.1213,41.4,-1.96,-3.36,44.01,-2.06,0.73,0.0133,Yes,No,,
EnthermalPlus,C366 6mm / Air 9.05mm / C366 6mm / Vacuum 0.25mm / Clear 5mm,25.4,6mm Clear,2157,LoEÂ³ 366 S2,6mm Clear,2157,LoEÂ³ 366 S4,Float Glass - 5mm,2003,,Air,0.261,0.046,21.76,0.1686,0.4493,0.1235,41.75,-2.4,-3.53,44.02,-0.46,-0.79,0.004,Yes,No,,
EnthermalPlus,C366 6mm / Air 9.07mm / SB60 6mm / Vacuum 0.25mm / Clear 5mm,25.42,6mm Clear,2157,LoEÂ³ 366 S2,Clear  6mm,5284,SolarbanÂ® 60 S4,Clear Float Glass,414,,Air,0.3095,0.0545,18.35,0.2001,0.497,0.1226,41.62,-2.11,-3.51,44.45,-3.06,1.8,0.015,Yes,No,,
EnthermalPlus,C366 6mm / Air 9.07mm / SB70 6mm / Vacuum 0.25mm / Clear 5mm,25.42,6mm Clear,2157,LoEÂ³ 366 S2,SolarbanÂ® 70 glass  6mm,5439,SolarbanÂ® 70 S4,Clear Float Glass,414,,Air,0.254,0.0447,22.35,0.1694,0.4556,0.1354,43.59,-4.36,-3.61,46.72,-2.31,-4.63,0.0055,Yes,No,,
EnthermalPlus,C366 6mm / Air 8.45mm / LUMI 6mm / Vacuum 0.25mm / Clear 5mm,25.4,6mm Clear,2157,LoEÂ³ 366 S2,SGG ECLAZ II 6mm,20756,ECLAZ II S4,SGG PLANICLEAR 5mm,21012,,Air,0.3473,0.0612,16.35,0.2331,0.5816,0.1253,42.1,-1.89,-4.1,45.36,0.32,-3.13,0.0316,Yes,No,,
EnthermalPlus,C366 6mm / Air 8.45mm / SKN183 6mm / Vacuum 0.25mm / Clear 5mm,25.4,6mm Clear,2157,LoEÂ³ 366 S2,SGG COOL-LITE SKN 183 II 6mm,20896,COOL-LITE SKN 183 II S4,SGG PLANICLEAR 5mm,21012,,Air,0.2596,0.0457,21.87,0.2001,0.5265,0.1291,42.69,-2.41,-5.63,46.46,-2.63,-3.74,0.0223,Yes,No,,
EnthermalPlus,Q452 6mm / Air 9.05mm / C180 6mm / Vacuum 0.25mm / Clear 5mm,25.4,6mm Clear,2107,Quad LoE 452 S2,6mm Clear,2194,LoE 180 S4,Float Glass - 5mm,2003,,Air,0.4086,0.072,13.9,0.1775,0.4438,0.1168,40.89,-4.6,-2.87,51.34,-4.38,-2.18,0.0058,Yes,No,,
EnthermalPlus,Q452 6mm / Air 9.05mm / C270 6mm / Vacuum 0.25mm / Clear 5mm,25.4,6mm Clear,2107,Quad LoE 452 S2,6mm Clear,2029,LoEÂ² 270 S4,Float Glass - 5mm,2003,,Air,0.3106,0.0547,18.28,0.1531,0.3902,0.1068,39.2,-4.6,-2.09,48.33,-10.12,4.83,0.0033,Yes,No,,
EnthermalPlus,Q452 6mm / Air 9.05mm / C272 6mm / Vacuum 0.25mm / Clear 5mm,25.4,6mm Clear,2107,Quad LoE 452 S2,6 mm Clear,2014,LoEÂ² 272 S4,Float Glass - 5mm,2003,,Air,0.3324,0.0585,17.08,0.16,0.4017,0.102,38.32,-3.54,-2.19,46.61,-5.47,3.53,0.0041,Yes,No,,
EnthermalPlus,Q452 6mm / Air 9.05mm / C366 6mm / Vacuum 0.25mm / Clear 5mm,25.4,6mm Clear,2107,Quad LoE 452 S2,6mm Clear,2157,LoEÂ³ 366 S4,Float Glass - 5mm,2003,,Air,0.2609,0.046,21.76,0.1361,0.3633,0.1034,38.58,-3.93,-2.2,46.22,-3.35,1.5,0.0012,Yes,No,,
EnthermalPlus,Q452 6mm / Air 9.07mm / SB60 6mm / Vacuum 0.25mm / Clear 5mm,25.42,6mm Clear,2107,Quad LoE 452 S2,Clear  6mm,5284,SolarbanÂ® 60 S4,Clear Float Glass,414,,Air,0.3094,0.0545,18.35,0.1597,0.4018,0.1029,38.48,-3.64,-2.32,47.03,-6.48,4.52,0.0045,Yes,No,,
EnthermalPlus,Q452 6mm / Air 9.07mm / SB70 6mm / Vacuum 0.25mm / Clear 5mm,25.42,6mm Clear,2107,Quad LoE 452 S2,SolarbanÂ® 70 glass  6mm,5439,SolarbanÂ® 70 S4,Clear Float Glass,414,,Air,0.254,0.0447,22.36,0.1368,0.3687,0.1114,39.97,-5.55,-2.23,48.8,-4.9,-2.26,0.0017,Yes,No,,
EnthermalPlus,Q452 6mm / Air 8.45mm / LUMI 6mm / Vacuum 0.25mm / Clear 5mm,25.4,6mm Clear,2107,Quad LoE 452 S2,SGG ECLAZ II 6mm,20756,ECLAZ II S4,SGG PLANICLEAR 5mm,21012,,Air,0.3472,0.0611,16.35,0.1843,0.4702,0.1046,38.85,-3.52,-2.85,48.71,-4.36,0.53,0.009,Yes,No,,
EnthermalPlus,Q452 6mm / Air 8.45mm / SKN183 6mm / Vacuum 0.25mm / Clear 5mm,25.4,6mm Clear,2107,Quad LoE 452 S2,SGG COOL-LITE SKN 183 II 6mm,20896,COOL-LITE SKN 183 II S4,SGG PLANICLEAR 5mm,21012,,Air,0.2596,0.0457,21.88,0.1598,0.4258,0.1072,39.29,-4.01,-3.82,49.17,-6.02,-0.76,0.0064,Yes,No,,
EnthermalPlus,SB60 6mm / Air 9.09mm / C180 6mm / Vacuum 0.25mm / Clear 5mm,25.44,Clear  6mm,5284,SolarbanÂ® 60 S2,6mm Clear,2194,LoE 180 S4,Float Glass - 5mm,2003,,Air,0.4098,0.0722,13.86,0.3157,0.6166,0.1496,45.65,-2.96,-3.99,48.41,-2.25,-3.84,0.0795,Yes,No,,
EnthermalPlus,SB60 6mm / Air 9.09mm / C270 6mm / Vacuum 0.25mm / Clear 5mm,25.44,Clear  6mm,5284,SolarbanÂ® 60 S2,6mm Clear,2029,LoEÂ² 270 S4,Float Glass - 5mm,2003,,Air,0.3113,0.0548,18.24,0.2506,0.5424,0.1305,42.86,-3.59,-2.43,45.84,-8.65,3.76,0.0422,Yes,No,,
EnthermalPlus,SB60 6mm / Air 9.09mm / C272 6mm / Vacuum 0.25mm / Clear 5mm,25.44,Clear  6mm,5284,SolarbanÂ® 60 S2,6 mm Clear,2014,LoEÂ² 272 S4,Float Glass - 5mm,2003,,Air,0.3332,0.0587,17.04,0.2689,0.5591,0.1213,41.4,-2.09,-2.69,43.82,-3.59,2.28,0.0509,Yes,No,,
EnthermalPlus,SB60 6mm / Air 9.09mm / C366 6mm / Vacuum 0.25mm / Clear 5mm,25.44,Clear  6mm,5284,SolarbanÂ® 60 S2,6mm Clear,2157,LoEÂ³ 366 S4,Float Glass - 5mm,2003,,Air,0.2614,0.046,21.72,0.2072,0.5047,0.1241,41.85,-2.31,-3.21,43.9,-1.39,0.24,0.0152,Yes,No,,
EnthermalPlus,SB60 6mm / Air 9.11mm / SB60 6mm / Vacuum 0.25mm / Clear 5mm,25.46,Clear  6mm,5284,SolarbanÂ® 60 S2,Clear  6mm,5284,SolarbanÂ® 60 S4,Clear Float Glass,414,,Air,0.3101,0.0546,18.31,0.2652,0.5589,0.1229,41.66,-2.37,-2.83,44.27,-4.54,3.32,0.0593,Yes,No,,
EnthermalPlus,SB60 6mm / Air 9.11mm / SB70 6mm / Vacuum 0.25mm / Clear 5mm,25.46,Clear  6mm,5284,SolarbanÂ® 60 S2,SolarbanÂ® 70 glass  6mm,5439,SolarbanÂ® 70 S4,Clear Float Glass,414,,Air,0.2544,0.0448,22.32,0.2059,0.5118,0.1393,44.15,-4.28,-3.47,46.61,-3.19,-3.75,0.0211,Yes,No,,
EnthermalPlus,SB60 6mm / Air 8.49mm / LUMI 6mm / Vacuum 0.25mm / Clear 5mm,25.44,Clear  6mm,5284,SolarbanÂ® 60 S2,SGG ECLAZ II 6mm,20756,ECLAZ II S4,SGG PLANICLEAR 5mm,21012,,Air,0.348,0.0613,16.32,0.3314,0.6544,0.1263,42.28,-2.02,-3.45,45.09,-1.81,-1.25,0.1265,Yes,No,,
EnthermalPlus,SB60 6mm / Air 8.49mm / SKN183 6mm / Vacuum 0.25mm / Clear 5mm,25.44,Clear  6mm,5284,SolarbanÂ® 60 S2,SGG COOL-LITE SKN 183 II 6mm,20896,COOL-LITE SKN 183 II S4,SGG PLANICLEAR 5mm,21012,,Air,0.26,0.0458,21.84,0.2571,0.592,0.131,42.99,-2.5,-5.79,46.27,-4.12,-2.31,0.0878,Yes,No,,
EnthermalPlus,SB60 Solexia 6mm / Air 9.09mm / C180 6mm / Vacuum 0.25mm / Clear 5mm,25.44,SolexiaÂ®  6mm,5254,SolarbanÂ® 60 S2,6mm Clear,2194,LoE 180 S4,Float Glass - 5mm,2003,,Air,0.4098,0.0722,13.86,0.246,0.5371,0.1247,42.03,-6.32,-2.32,47.88,-2.59,-3.93,0.0455,Yes,No,,
EnthermalPlus,SB60 Solexia 6mm / Air 9.09mm / C270 6mm / Vacuum 0.25mm / Clear 5mm,25.44,SolexiaÂ®  6mm,5254,SolarbanÂ® 60 S2,6mm Clear,2029,LoEÂ² 270 S4,Float Glass - 5mm,2003,,Air,0.3113,0.0548,18.24,0.2032,0.4729,0.1101,39.63,-6.52,-1.09,45.4,-9.0,3.78,0.0248,Yes,No,,
EnthermalPlus,SB60 Solexia 6mm / Air 9.09mm / C272 6mm / Vacuum 0.25mm / Clear 5mm,25.44,SolexiaÂ®  6mm,5254,SolarbanÂ® 60 S2,6 mm Clear,2014,LoEÂ² 272 S4,Float Glass - 5mm,2003,,Air,0.3332,0.0587,17.04,0.2155,0.4872,0.1029,38.37,-4.98,-1.32,43.32,-3.93,2.28,0.0302,Yes,No,,
EnthermalPlus,SB60 Solexia 6mm / Air 9.09mm / C366 6mm / Vacuum 0.25mm / Clear 5mm,25.44,SolexiaÂ®  6mm,5254,SolarbanÂ® 60 S2,6mm Clear,2157,LoEÂ³ 366 S4,Float Glass - 5mm,2003,,Air,0.2614,0.046,21.72,0.1737,0.4405,0.1052,38.75,-5.3,-1.67,43.5,-1.54,0.21,0.0089,Yes,No,,
EnthermalPlus,SB60 Solexia 6mm / Air 9.11mm / SB60 6mm / Vacuum 0.25mm / Clear 5mm,25.46,SolexiaÂ®  6mm,5254,SolarbanÂ® 60 S2,Clear  6mm,5284,SolarbanÂ® 60 S4,Clear Float Glass,414,,Air,0.3101,0.0546,18.31,0.2135,0.4872,0.1043,38.6,-5.17,-1.43,43.78,-4.86,3.33,0.0345,Yes,No,,
EnthermalPlus,SB60 Solexia 6mm / Air 9.11mm / SB70 6mm / Vacuum 0.25mm / Clear 5mm,25.46,SolexiaÂ®  6mm,5254,SolarbanÂ® 60 S2,SolarbanÂ® 70 glass  6mm,5439,SolarbanÂ® 70 S4,Clear Float Glass,414,,Air,0.2544,0.0448,22.32,0.1735,0.4465,0.1169,40.75,-7.45,-1.78,46.23,-3.35,-3.86,0.0124,Yes,No,,
EnthermalPlus,SB60 Solexia 6mm / Air 8.49mm / LUMI 6mm / Vacuum 0.25mm / Clear 5mm,25.44,SolexiaÂ®  6mm,5254,SolarbanÂ® 60 S2,SGG ECLAZ II 6mm,20756,ECLAZ II S4,SGG PLANICLEAR 5mm,21012,,Air,0.348,0.0613,16.32,0.2562,0.57,0.1067,39.11,-5.04,-2.06,44.43,-2.27,-1.31,0.0706,Yes,No,,
EnthermalPlus,SB60 Solexia 6mm / Air 8.49mm / SKN183 6mm / Vacuum 0.25mm / Clear 5mm,25.44,SolexiaÂ®  6mm,5254,SolarbanÂ® 60 S2,SGG COOL-LITE SKN 183 II 6mm,20896,COOL-LITE SKN 183 II S4,SGG PLANICLEAR 5mm,21012,,Air,0.26,0.0458,21.84,0.2096,0.5159,0.1106,39.76,-5.5,-3.79,45.76,-4.48,-2.37,0.05,Yes,No,,
EnthermalPlus,SB60 Solarbronze 6mm / Air 9.09mm / C180 6mm / Vacuum 0.25mm / Clear 5mm,25.44,SolarbronzeÂ®  6mm,5274,SolarbanÂ® 60 S2,6mm Clear,2194,LoE 180 S4,Float Glass - 5mm,2003,,Air,0.4098,0.0722,13.86,0.207,0.3692,0.0813,34.16,0.36,0.1,46.94,-1.62,-4.12,0.0378,Yes,No,,
EnthermalPlus,SB60 Solarbronze 6mm / Air 9.09mm / C270 6mm / Vacuum 0.25mm / Clear 5mm,25.44,SolarbronzeÂ®  6mm,5274,SolarbanÂ® 60 S2,6mm Clear,2029,LoEÂ² 270 S4,Float Glass - 5mm,2003,,Air,0.3113,0.0548,18.24,0.1617,0.3248,0.0745,32.7,-0.09,0.53,44.61,-8.3,3.78,0.0207,Yes,No,,
EnthermalPlus,SB60 Solarbronze 6mm / Air 9.09mm / C272 6mm / Vacuum 0.25mm / Clear 5mm,25.44,SolarbronzeÂ®  6mm,5274,SolarbanÂ® 60 S2,6 mm Clear,2014,LoEÂ² 272 S4,Float Glass - 5mm,2003,,Air,0.3332,0.0587,17.04,0.1744,0.3351,0.0713,31.99,0.47,0.28,42.42,-3.05,2.25,0.0253,Yes,No,,
EnthermalPlus,SB60 Solarbronze 6mm / Air 9.09mm / C366 6mm / Vacuum 0.25mm / Clear 5mm,25.44,SolarbronzeÂ®  6mm,5274,SolarbanÂ® 60 S2,6mm Clear,2157,LoEÂ³ 366 S4,Float Glass - 5mm,2003,,Air,0.2614,0.046,21.72,0.1314,0.3021,0.0723,32.22,0.41,0.01,42.75,-0.69,0.11,0.0074,Yes,No,,
EnthermalPlus,SB60 Solarbronze 6mm / Air 9.11mm / SB60 6mm / Vacuum 0.25mm / Clear 5mm,25.46,SolarbronzeÂ®  6mm,5274,SolarbanÂ® 60 S2,Clear  6mm,5284,SolarbanÂ® 60 S4,Clear Float Glass,414,,Air,0.3101,0.0546,18.31,0.171,0.3347,0.0719,32.12,0.29,0.27,42.89,-3.96,3.32,0.0287,Yes,No,,
EnthermalPlus,SB60 Solarbronze 6mm / Air 9.11mm / SB70 6mm / Vacuum 0.25mm / Clear 5mm,25.46,SolarbronzeÂ®  6mm,5274,SolarbanÂ® 60 S2,SolarbanÂ® 70 glass  6mm,5439,SolarbanÂ® 70 S4,Clear Float Glass,414,,Air,0.2544,0.0448,22.32,0.13,0.3063,0.0776,33.36,-0.33,0.06,45.53,-2.6,-4.09,0.0104,Yes,No,,
EnthermalPlus,SB60 Solarbronze 6mm / Air 8.49mm / LUMI 6mm / Vacuum 0.25mm / Clear 5mm,25.44,SolarbronzeÂ®  6mm,5274,SolarbanÂ® 60 S2,SGG ECLAZ II 6mm,20756,ECLAZ II S4,SGG PLANICLEAR 5mm,21012,,Air,0.348,0.0613,16.32,0.2149,0.3922,0.0731,32.41,0.65,0.07,43.24,-1.06,-1.44,0.0585,Yes,No,,
EnthermalPlus,SB60 Solarbronze 6mm / Air 8.49mm / SKN183 6mm / Vacuum 0.25mm / Clear 5mm,25.44,SolarbronzeÂ®  6mm,5274,SolarbanÂ® 60 S2,SGG COOL-LITE SKN 183 II 6mm,20896,COOL-LITE SKN 183 II S4,SGG PLANICLEAR 5mm,21012,,Air,0.26,0.0458,21.84,0.1632,0.3546,0.0746,32.76,0.26,-1.07,44.82,-3.58,-2.51,0.0415,Yes,No,,
EnthermalPlus,SB60 Solargray 6mm / Air 9.09mm / C180 6mm / Vacuum 0.25mm / Clear 5mm,25.44,SolargrayÂ®  6mm,5289,SolarbanÂ® 60 S2,6mm Clear,2194,LoE 180 S4,Float Glass - 5mm,2003,,Air,0.4098,0.0722,13.86,0.1813,0.3085,0.07,31.82,-0.2,-3.21,46.7,-1.72,-4.48,0.0364,Yes,No,,
EnthermalPlus,SB60 Solargray 6mm / Air 9.09mm / C270 6mm / Vacuum 0.25mm / Clear 5mm,25.44,SolargrayÂ®  6mm,5289,SolarbanÂ® 60 S2,6mm Clear,2029,LoEÂ² 270 S4,Float Glass - 5mm,2003,,Air,0.3113,0.0548,18.24,0.1416,0.2716,0.0652,30.69,-0.51,-2.33,44.41,-8.42,3.49,0.0201,Yes,No,,
EnthermalPlus,SB60 Solargray 6mm / Air 9.09mm / C272 6mm / Vacuum 0.25mm / Clear 5mm,25.44,SolargrayÂ®  6mm,5289,SolarbanÂ® 60 S2,6 mm Clear,2014,LoEÂ² 272 S4,Float Glass - 5mm,2003,,Air,0.3332,0.0587,17.04,0.1528,0.2801,0.0629,30.12,0.01,-2.39,42.19,-3.16,1.92,0.0245,Yes,No,,
EnthermalPlus,SB60 Solargray 6mm / Air 9.09mm / C366 6mm / Vacuum 0.25mm / Clear 5mm,25.44,SolargrayÂ®  6mm,5289,SolarbanÂ® 60 S2,6mm Clear,2157,LoEÂ³ 366 S4,Float Glass - 5mm,2003,,Air,0.2614,0.046,21.72,0.1149,0.2528,0.0637,30.31,0.05,-2.71,42.57,-0.72,-0.16,0.0071,Yes,No,,
EnthermalPlus,SB60 Solargray 6mm / Air 9.11mm / SB60 6mm / Vacuum 0.25mm / Clear 5mm,25.46,SolargrayÂ®  6mm,5289,SolarbanÂ® 60 S2,Clear  6mm,5284,SolarbanÂ® 60 S4,Clear Float Glass,414,,Air,0.3101,0.0546,18.31,0.1497,0.2799,0.0633,30.23,-0.11,-2.44,42.66,-4.05,2.99,0.0277,Yes,No,,
EnthermalPlus,SB60 Solargray 6mm / Air 9.11mm / SB70 6mm / Vacuum 0.25mm / Clear 5mm,25.46,SolargrayÂ®  6mm,5289,SolarbanÂ® 60 S2,SolarbanÂ® 70 glass  6mm,5439,SolarbanÂ® 70 S4,Clear Float Glass,414,,Air,0.2544,0.0448,22.32,0.1135,0.2562,0.0675,31.22,-0.58,-2.97,45.36,-2.65,-4.35,0.01,Yes,No,,
EnthermalPlus,SB60 Solargray 6mm / Air 8.49mm / LUMI 6mm / Vacuum 0.25mm / Clear 5mm,25.44,SolargrayÂ®  6mm,5289,SolarbanÂ® 60 S2,SGG ECLAZ II 6mm,20756,ECLAZ II S4,SGG PLANICLEAR 5mm,21012,,Air,0.348,0.0613,16.32,0.1875,0.3277,0.0641,30.45,0.03,-2.7,42.93,-1.2,-1.89,0.0564,Yes,No,,
EnthermalPlus,SB60 Solargray 6mm / Air 8.49mm / SKN183 6mm / Vacuum 0.25mm / Clear 5mm,25.44,SolargrayÂ®  6mm,5289,SolarbanÂ® 60 S2,SGG COOL-LITE SKN 183 II 6mm,20896,COOL-LITE SKN 183 II S4,SGG PLANICLEAR 5mm,21012,,Air,0.26,0.0458,21.84,0.1424,0.2964,0.0653,30.75,-0.0,-3.88,44.58,-3.7,-2.86,0.04,Yes,No,,
EnthermalPlus,SB60 Optigray 6mm / Air 9.09mm / C180 6mm / Vacuum 0.25mm / Clear 5mm,25.44,OptigrayÂ®  6mm,5265,SolarbanÂ® 60 S2,6mm Clear,2194,LoE 180 S4,Float Glass - 5mm,2003,,Air,0.4098,0.0722,13.86,0.2293,0.437,0.0968,37.29,-1.82,-3.06,47.28,-1.94,-4.22,0.048,Yes,No,,
EnthermalPlus,SB60 Optigray 6mm / Air 9.09mm / C270 6mm / Vacuum 0.25mm / Clear 5mm,25.44,OptigrayÂ®  6mm,5265,SolarbanÂ® 60 S2,6mm Clear,2029,LoEÂ² 270 S4,Float Glass - 5mm,2003,,Air,0.3113,0.0548,18.24,0.1828,0.3847,0.0872,35.44,-2.2,-1.96,44.9,-8.53,3.62,0.0263,Yes,No,,
EnthermalPlus,SB60 Optigray 6mm / Air 9.09mm / C272 6mm / Vacuum 0.25mm / Clear 5mm,25.44,OptigrayÂ®  6mm,5265,SolarbanÂ® 60 S2,6 mm Clear,2014,LoEÂ² 272 S4,Float Glass - 5mm,2003,,Air,0.3332,0.0587,17.04,0.196,0.3965,0.0826,34.49,-1.23,-2.13,42.75,-3.35,2.09,0.0321,Yes,No,,
EnthermalPlus,SB60 Optigray 6mm / Air 9.09mm / C366 6mm / Vacuum 0.25mm / Clear 5mm,25.44,OptigrayÂ®  6mm,5265,SolarbanÂ® 60 S2,6mm Clear,2157,LoEÂ³ 366 S4,Float Glass - 5mm,2003,,Air,0.2614,0.046,21.72,0.1513,0.358,0.0841,34.79,-1.32,-2.53,43.02,-0.98,0.01,0.0094,Yes,No,,
EnthermalPlus,SB60 Optigray 6mm / Air 9.11mm / SB60 6mm / Vacuum 0.25mm / Clear 5mm,25.46,OptigrayÂ®  6mm,5265,SolarbanÂ® 60 S2,Clear  6mm,5284,SolarbanÂ® 60 S4,Clear Float Glass,414,,Air,0.3101,0.0546,18.31,0.193,0.3964,0.0835,34.67,-1.42,-2.2,43.21,-4.26,3.15,0.0364,Yes,No,,
EnthermalPlus,SB60 Optigray 6mm / Air 9.11mm / SB70 6mm / Vacuum 0.25mm / Clear 5mm,25.46,OptigrayÂ®  6mm,5265,SolarbanÂ® 60 S2,SolarbanÂ® 70 glass  6mm,5439,SolarbanÂ® 70 S4,Clear Float Glass,414,,Air,0.2544,0.0448,22.32,0.1503,0.3629,0.0917,36.3,-2.6,-2.74,45.79,-2.86,-4.11,0.0131,Yes,No,,
EnthermalPlus,SB60 Optigray 6mm / Air 8.49mm / LUMI 6mm / Vacuum 0.25mm / Clear 5mm,25.44,OptigrayÂ®  6mm,5265,SolarbanÂ® 60 S2,SGG ECLAZ II 6mm,20756,ECLAZ II S4,SGG PLANICLEAR 5mm,21012,,Air,0.348,0.0613,16.32,0.2386,0.464,0.0851,35.06,-1.2,-2.62,43.67,-1.47,-1.62,0.0745,Yes,No,,
EnthermalPlus,SB60 Optigray 6mm / Air 8.49mm / SKN183 6mm / Vacuum 0.25mm / Clear 5mm,25.44,OptigrayÂ®  6mm,5265,SolarbanÂ® 60 S2,SGG COOL-LITE SKN 183 II 6mm,20896,COOL-LITE SKN 183 II S4,SGG PLANICLEAR 5mm,21012,,Air,0.26,0.0458,21.84,0.1863,0.4198,0.0875,35.53,-1.45,-4.24,45.16,-3.88,-2.63,0.0527,Yes,No,,
EnthermalPlus,SB60 Solarblue 6mm / Air 9.09mm / C180 6mm / Vacuum 0.25mm / Clear 5mm,25.44,SolarblueÂ®  6mm,5364,SolarbanÂ® 60 S2,6mm Clear,2194,LoE 180 S4,Float Glass - 5mm,2003,,Air,0.4098,0.0722,13.86,0.2125,0.3897,0.0867,35.58,-2.24,-8.8,47.08,-2.07,-4.82,0.0463,Yes,No,,
EnthermalPlus,SB60 Solarblue 6mm / Air 9.09mm / C270 6mm / Vacuum 0.25mm / Clear 5mm,25.44,SolarblueÂ®  6mm,5364,SolarbanÂ® 60 S2,6mm Clear,2029,LoEÂ² 270 S4,Float Glass - 5mm,2003,,Air,0.3113,0.0548,18.24,0.1696,0.3432,0.0789,33.94,-2.54,-6.92,44.73,-8.67,3.09,0.0254,Yes,No,,
EnthermalPlus,SB60 Solarblue 6mm / Air 9.09mm / C272 6mm / Vacuum 0.25mm / Clear 5mm,25.44,SolarblueÂ®  6mm,5364,SolarbanÂ® 60 S2,6 mm Clear,2014,LoEÂ² 272 S4,Float Glass - 5mm,2003,,Air,0.3332,0.0587,17.04,0.1818,0.3536,0.075,33.08,-1.52,-6.81,42.55,-3.47,1.48,0.0311,Yes,No,,
EnthermalPlus,SB60 Solarblue 6mm / Air 9.09mm / C366 6mm / Vacuum 0.25mm / Clear 5mm,25.44,SolarblueÂ®  6mm,5364,SolarbanÂ® 60 S2,6mm Clear,2157,LoEÂ³ 366 S4,Float Glass - 5mm,2003,,Air,0.2614,0.046,21.72,0.1405,0.3198,0.0763,33.35,-1.49,-7.3,42.87,-1.04,-0.46,0.0091,Yes,No,,
EnthermalPlus,SB60 Solarblue 6mm / Air 9.11mm / SB60 6mm / Vacuum 0.25mm / Clear 5mm,25.46,SolarblueÂ®  6mm,5364,SolarbanÂ® 60 S2,Clear  6mm,5284,SolarbanÂ® 60 S4,Clear Float Glass,414,,Air,0.3101,0.0546,18.31,0.1789,0.3537,0.0758,33.24,-1.65,-6.95,43.02,-4.38,2.56,0.0351,Yes,No,,
EnthermalPlus,SB60 Solarblue 6mm / Air 9.11mm / SB70 6mm / Vacuum 0.25mm / Clear 5mm,25.46,SolarblueÂ®  6mm,5364,SolarbanÂ® 60 S2,SolarbanÂ® 70 glass  6mm,5439,SolarbanÂ® 70 S4,Clear Float Glass,414,,Air,0.2544,0.0448,22.32,0.1394,0.3239,0.0827,34.74,-2.7,-7.99,45.64,-2.93,-4.53,0.0127,Yes,No,,
EnthermalPlus,SB60 Solarblue 6mm / Air 8.49mm / LUMI 6mm / Vacuum 0.25mm / Clear 5mm,25.44,SolarblueÂ®  6mm,5364,SolarbanÂ® 60 S2,SGG ECLAZ II 6mm,20756,ECLAZ II S4,SGG PLANICLEAR 5mm,21012,,Air,0.348,0.0613,16.32,0.2208,0.4138,0.0771,33.6,-1.71,-7.53,43.41,-1.64,-2.4,0.0716,Yes,No,,
EnthermalPlus,SB60 Solarblue 6mm / Air 8.49mm / SKN183 6mm / Vacuum 0.25mm / Clear 5mm,25.44,SolarblueÂ®  6mm,5364,SolarbanÂ® 60 S2,SGG COOL-LITE SKN 183 II 6mm,20896,COOL-LITE SKN 183 II S4,SGG PLANICLEAR 5mm,21012,,Air,0.26,0.0458,21.84,0.1726,0.3744,0.0792,34.06,-1.41,-9.41,44.96,-4.02,-3.23,0.0508,Yes,No,,
EnthermalPlus,SB60 Optiblue 6mm / Air 9.09mm / C180 6mm / Vacuum 0.25mm / Clear 5mm,25.44,OptiblueÂ® (SolarbanÂ® z50)  6mm,5424,SolarbanÂ® 60 S2,6mm Clear,2194,LoE 180 S4,Float Glass - 5mm,2003,,Air,0.4098,0.0722,13.86,0.2522,0.4448,0.099,37.83,-1.02,-7.55,47.34,-1.95,-4.6,0.0614,Yes,No,,
EnthermalPlus,SB60 Optiblue 6mm / Air 9.09mm / C270 6mm / Vacuum 0.25mm / Clear 5mm,25.44,OptiblueÂ® (SolarbanÂ® z50)  6mm,5424,SolarbanÂ® 60 S2,6mm Clear,2029,LoEÂ² 270 S4,Float Glass - 5mm,2003,,Air,0.3113,0.0548,18.24,0.1968,0.3916,0.0891,35.92,-1.52,-5.8,44.95,-8.52,3.25,0.0332,Yes,No,,
EnthermalPlus,SB60 Optiblue 6mm / Air 9.09mm / C272 6mm / Vacuum 0.25mm / Clear 5mm,25.44,OptiblueÂ® (SolarbanÂ® z50)  6mm,5424,SolarbanÂ® 60 S2,6 mm Clear,2014,LoEÂ² 272 S4,Float Glass - 5mm,2003,,Air,0.3332,0.0587,17.04,0.2123,0.4036,0.0842,34.92,-0.5,-5.81,42.8,-3.34,1.67,0.0404,Yes,No,,
EnthermalPlus,SB60 Optiblue 6mm / Air 9.09mm / C366 6mm / Vacuum 0.25mm / Clear 5mm,25.44,OptiblueÂ® (SolarbanÂ® z50)  6mm,5424,SolarbanÂ® 60 S2,6mm Clear,2157,LoEÂ³ 366 S4,Float Glass - 5mm,2003,,Air,0.2614,0.046,21.72,0.1599,0.3645,0.0858,35.24,-0.46,-6.33,43.07,-0.99,-0.3,0.0119,Yes,No,,
EnthermalPlus,SB60 Optiblue 6mm / Air 9.11mm / SB60 6mm / Vacuum 0.25mm / Clear 5mm,25.46,OptiblueÂ® (SolarbanÂ® z50)  6mm,5424,SolarbanÂ® 60 S2,Clear  6mm,5284,SolarbanÂ® 60 S4,Clear Float Glass,414,,Air,0.3101,0.0546,18.31,0.2084,0.4035,0.0851,35.1,-0.69,-5.93,43.27,-4.26,2.73,0.0462,Yes,No,,
EnthermalPlus,SB60 Optiblue 6mm / Air 9.11mm / SB70 6mm / Vacuum 0.25mm / Clear 5mm,25.46,OptiblueÂ® (SolarbanÂ® z50)  6mm,5424,SolarbanÂ® 60 S2,SolarbanÂ® 70 glass  6mm,5439,SolarbanÂ® 70 S4,Clear Float Glass,414,,Air,0.2544,0.0448,22.32,0.1583,0.3694,0.0938,36.83,-1.67,-6.91,45.83,-2.87,-4.36,0.0166,Yes,No,,
EnthermalPlus,SB60 Optiblue 6mm / Air 8.49mm / LUMI 6mm / Vacuum 0.25mm / Clear 5mm,25.44,OptiblueÂ® (SolarbanÂ® z50)  6mm,5424,SolarbanÂ® 60 S2,SGG ECLAZ II 6mm,20756,ECLAZ II S4,SGG PLANICLEAR 5mm,21012,,Air,0.348,0.0613,16.32,0.2636,0.4724,0.0868,35.52,-0.56,-6.46,43.75,-1.46,-2.14,0.0961,Yes,No,,
EnthermalPlus,SB60 Optiblue 6mm / Air 8.49mm / SKN183 6mm / Vacuum 0.25mm / Clear 5mm,25.44,OptiblueÂ® (SolarbanÂ® z50)  6mm,5424,SolarbanÂ® 60 S2,SGG COOL-LITE SKN 183 II 6mm,20896,COOL-LITE SKN 183 II S4,SGG PLANICLEAR 5mm,21012,,Air,0.26,0.0458,21.84,0.1997,0.4272,0.0894,36.03,-0.46,-8.52,45.22,-3.88,-3.02,0.0675,Yes,No,,
EnthermalPlus,SB60 Starphire 6mm / Air 9.09mm / C180 6mm / Vacuum 0.25mm / Clear 5mm,25.44,StarphireÂ®  6mm,5349,SolarbanÂ® 60 S2,6mm Clear,2194,LoE 180 S4,Float Glass - 5mm,2003,,Air,0.4098,0.0722,13.86,0.3362,0.6338,0.1554,46.42,-1.88,-4.21,48.53,-2.1,-3.8,0.0882,Yes,No,,
EnthermalPlus,SB60 Starphire 6mm / Air 9.09mm / C270 6mm / Vacuum 0.25mm / Clear 5mm,25.44,StarphireÂ®  6mm,5349,SolarbanÂ® 60 S2,6mm Clear,2029,LoEÂ² 270 S4,Float Glass - 5mm,2003,,Air,0.3113,0.0548,18.24,0.2629,0.5574,0.1353,43.55,-2.6,-2.6,45.94,-8.51,3.77,0.0464,Yes,No,,
EnthermalPlus,SB60 Starphire 6mm / Air 9.09mm / C272 6mm / Vacuum 0.25mm / Clear 5mm,25.44,StarphireÂ®  6mm,5349,SolarbanÂ® 60 S2,6 mm Clear,2014,LoEÂ² 272 S4,Float Glass - 5mm,2003,,Air,0.3332,0.0587,17.04,0.2833,0.5746,0.1256,42.06,-1.14,-2.88,43.94,-3.45,2.3,0.0558,Yes,No,,
EnthermalPlus,SB60 Starphire 6mm / Air 9.09mm / C366 6mm / Vacuum 0.25mm / Clear 5mm,25.44,StarphireÂ®  6mm,5349,SolarbanÂ® 60 S2,6mm Clear,2157,LoEÂ³ 366 S4,Float Glass - 5mm,2003,,Air,0.2614,0.046,21.72,0.2148,0.5185,0.1286,42.52,-1.32,-3.43,43.99,-1.3,0.26,0.0168,Yes,No,,
EnthermalPlus,SB60 Starphire 6mm / Air 9.11mm / SB60 6mm / Vacuum 0.25mm / Clear 5mm,25.46,StarphireÂ®  6mm,5349,SolarbanÂ® 60 S2,Clear  6mm,5284,SolarbanÂ® 60 S4,Clear Float Glass,414,,Air,0.3101,0.0546,18.31,0.2788,0.5743,0.1273,42.32,-1.45,-3.02,44.39,-4.4,3.33,0.0654,Yes,No,,
EnthermalPlus,SB60 Starphire 6mm / Air 9.11mm / SB70 6mm / Vacuum 0.25mm / Clear 5mm,25.46,StarphireÂ®  6mm,5349,SolarbanÂ® 60 S2,SolarbanÂ® 70 glass  6mm,5439,SolarbanÂ® 70 S4,Clear Float Glass,414,,Air,0.2544,0.0448,22.32,0.2131,0.5258,0.1445,44.88,-3.21,-3.71,46.69,-3.1,-3.71,0.0233,Yes,No,,
EnthermalPlus,SB60 Starphire 6mm / Air 8.49mm / LUMI 6mm / Vacuum 0.25mm / Clear 5mm,25.44,StarphireÂ®  6mm,5349,SolarbanÂ® 60 S2,SGG ECLAZ II 6mm,20756,ECLAZ II S4,SGG PLANICLEAR 5mm,21012,,Air,0.348,0.0613,16.32,0.354,0.6727,0.1309,42.97,-1.02,-3.63,45.25,-1.62,-1.22,0.1422,Yes,No,,
EnthermalPlus,SB60 Starphire 6mm / Air 8.49mm / SKN183 6mm / Vacuum 0.25mm / Clear 5mm,25.44,StarphireÂ®  6mm,5349,SolarbanÂ® 60 S2,SGG COOL-LITE SKN 183 II 6mm,20896,COOL-LITE SKN 183 II S4,SGG PLANICLEAR 5mm,21012,,Air,0.26,0.0458,21.84,0.2691,0.6084,0.1357,43.68,-1.55,-6.1,46.39,-3.97,-2.28,0.0979,Yes,No,,
EnthermalPlus,SB70 6mm / Air 9.09mm / C180 6mm / Vacuum 0.25mm / Clear 5mm,25.44,SolarbanÂ® 70 glass  6mm,5439,SolarbanÂ® 70 S2,6mm Clear,2194,LoE 180 S4,Float Glass - 5mm,2003,,Air,0.4084,0.0719,13.91,0.2227,0.5647,0.1688,48.2,-4.81,-4.82,50.32,-1.95,-7.18,0.029,Yes,No,,
EnthermalPlus,SB70 6mm / Air 9.09mm / C270 6mm / Vacuum 0.25mm / Clear 5mm,25.44,SolarbanÂ® 70 glass  6mm,5439,SolarbanÂ® 70 S2,6mm Clear,2029,LoEÂ² 270 S4,Float Glass - 5mm,2003,,Air,0.3105,0.0547,18.29,0.1926,0.4967,0.1526,46.06,-5.27,-4.07,47.44,-8.39,0.34,0.0152,Yes,No,,
EnthermalPlus,SB70 6mm / Air 9.09mm / C272 6mm / Vacuum 0.25mm / Clear 5mm,25.44,SolarbanÂ® 70 glass  6mm,5439,SolarbanÂ® 70 S2,6 mm Clear,2014,LoEÂ² 272 S4,Float Glass - 5mm,2003,,Air,0.3323,0.0585,17.09,0.2013,0.5116,0.1449,44.97,-4.08,-4.35,45.63,-3.29,-1.62,0.0191,Yes,No,,
EnthermalPlus,SB70 6mm / Air 9.09mm / C366 6mm / Vacuum 0.25mm / Clear 5mm,25.44,SolarbanÂ® 70 glass  6mm,5439,SolarbanÂ® 70 S2,6mm Clear,2157,LoEÂ³ 366 S4,Float Glass - 5mm,2003,,Air,0.2608,0.0459,21.77,0.171,0.4624,0.1472,45.29,-4.45,-4.57,45.36,-1.98,-2.23,0.0058,Yes,No,,
EnthermalPlus,SB70 6mm / Air 9.11mm / SB60 6mm / Vacuum 0.25mm / Clear 5mm,25.46,SolarbanÂ® 70 glass  6mm,5439,SolarbanÂ® 70 S2,Clear  6mm,5284,SolarbanÂ® 60 S4,Clear Float Glass,414,,Air,0.3092,0.0545,18.36,0.201,0.5115,0.1463,45.18,-4.22,-4.43,46.06,-4.38,-0.49,0.0212,Yes,No,,
EnthermalPlus,SB70 6mm / Air 9.11mm / SB70 6mm / Vacuum 0.25mm / Clear 5mm,25.46,SolarbanÂ® 70 glass  6mm,5439,SolarbanÂ® 70 S2,SolarbanÂ® 70 glass  6mm,5439,SolarbanÂ® 70 S4,Clear Float Glass,414,,Air,0.2539,0.0447,22.37,0.1726,0.4693,0.1597,47.01,-6.18,-4.53,47.97,-3.69,-5.71,0.0081,Yes,No,,
EnthermalPlus,SB70 6mm / Air 8.49mm / LUMI 6mm / Vacuum 0.25mm / Clear 5mm,25.44,SolarbanÂ® 70 glass  6mm,5439,SolarbanÂ® 70 S2,SGG ECLAZ II 6mm,20756,ECLAZ II S4,SGG PLANICLEAR 5mm,21012,,Air,0.347,0.0611,16.36,0.2326,0.5987,0.1491,45.63,-3.95,-4.88,47.47,-1.27,-5.81,0.0455,Yes,No,,
EnthermalPlus,SB70 6mm / Air 8.49mm / SKN183 6mm / Vacuum 0.25mm / Clear 5mm,25.44,SolarbanÂ® 70 glass  6mm,5439,SolarbanÂ® 70 S2,SGG COOL-LITE SKN 183 II 6mm,20896,COOL-LITE SKN 183 II S4,SGG PLANICLEAR 5mm,21012,,Air,0.2595,0.0457,21.88,0.2022,0.5421,0.1531,46.17,-4.42,-6.29,48.13,-3.96,-5.79,0.0327,Yes,No,,
EnthermalPlus,SB70 Solexia 6mm / Air 9.09mm / C180 6mm / Vacuum 0.25mm / Clear 5mm,25.44,SolexiaÂ®  6mm,5393,SolarbanÂ® 70 S2,6mm Clear,2194,LoE 180 S4,Float Glass - 5mm,2003,,Air,0.4084,0.0719,13.91,0.1929,0.4924,0.1395,44.28,-8.83,-2.83,49.91,-2.16,-7.32,0.0168,Yes,No,,
EnthermalPlus,SB70 Solexia 6mm / Air 9.09mm / C270 6mm / Vacuum 0.25mm / Clear 5mm,25.44,SolexiaÂ®  6mm,5393,SolarbanÂ® 70 S2,6mm Clear,2029,LoEÂ² 270 S4,Float Glass - 5mm,2003,,Air,0.3105,0.0547,18.29,0.1669,0.4335,0.1271,42.42,-9.02,-2.22,47.09,-8.61,0.28,0.009,Yes,No,,
EnthermalPlus,SB70 Solexia 6mm / Air 9.09mm / C272 6mm / Vacuum 0.25mm / Clear 5mm,25.44,SolexiaÂ®  6mm,5393,SolarbanÂ® 70 S2,6 mm Clear,2014,LoEÂ² 272 S4,Float Glass - 5mm,2003,,Air,0.3323,0.0585,17.09,0.1743,0.4464,0.1211,41.46,-7.82,-2.47,45.23,-3.5,-1.71,0.0113,Yes,No,,
EnthermalPlus,SB70 Solexia 6mm / Air 9.09mm / C366 6mm / Vacuum 0.25mm / Clear 5mm,25.44,SolexiaÂ®  6mm,5393,SolarbanÂ® 70 S2,6mm Clear,2157,LoEÂ³ 366 S4,Float Glass - 5mm,2003,,Air,0.2608,0.0459,21.77,0.1491,0.404,0.123,41.75,-8.19,-2.59,45.04,-2.07,-2.32,0.0034,Yes,No,,
EnthermalPlus,SB70 Solexia 6mm / Air 9.11mm / SB60 6mm / Vacuum 0.25mm / Clear 5mm,25.46,SolexiaÂ®  6mm,5393,SolarbanÂ® 70 S2,Clear  6mm,5284,SolarbanÂ® 60 S4,Clear Float Glass,414,,Air,0.3092,0.0545,18.36,0.1736,0.4465,0.1223,41.65,-7.92,-2.54,45.67,-4.58,-0.57,0.0124,Yes,No,,
EnthermalPlus,SB70 Solexia 6mm / Air 9.11mm / SB70 6mm / Vacuum 0.25mm / Clear 5mm,25.46,SolexiaÂ®  6mm,5393,SolarbanÂ® 70 S2,SolarbanÂ® 70 glass  6mm,5439,SolarbanÂ® 70 S4,Clear Float Glass,414,,Air,0.2539,0.0447,22.37,0.1504,0.4099,0.1328,43.27,-9.97,-2.48,47.67,-3.8,-5.84,0.0048,Yes,No,,
EnthermalPlus,SB70 Solexia 6mm / Air 8.49mm / LUMI 6mm / Vacuum 0.25mm / Clear 5mm,25.44,SolexiaÂ®  6mm,5393,SolarbanÂ® 70 S2,SGG ECLAZ II 6mm,20756,ECLAZ II S4,SGG PLANICLEAR 5mm,21012,,Air,0.347,0.0611,16.36,0.1993,0.5221,0.1243,42.03,-7.81,-3.0,46.96,-1.54,-5.97,0.0258,Yes,No,,
EnthermalPlus,SB70 Solexia 6mm / Air 8.49mm / SKN183 6mm / Vacuum 0.25mm / Clear 5mm,25.44,SolexiaÂ®  6mm,5393,SolarbanÂ® 70 S2,SGG COOL-LITE SKN 183 II 6mm,20896,COOL-LITE SKN 183 II S4,SGG PLANICLEAR 5mm,21012,,Air,0.2595,0.0457,21.88,0.1738,0.4729,0.1276,42.52,-8.23,-4.05,47.72,-4.19,-5.92,0.0188,Yes,No,,
EnthermalPlus,SB70 Solarbronze 6mm / Air 9.09mm / C180 6mm / Vacuum 0.25mm / Clear 5mm,25.44,SolarbronzeÂ®  6mm,5377,SolarbanÂ® 70 S2,6mm Clear,2194,LoE 180 S4,Float Glass - 5mm,2003,,Air,0.4084,0.0719,13.91,0.1452,0.3379,0.088,35.49,-0.22,-0.33,49.17,-1.35,-7.59,0.014,Yes,No,,
EnthermalPlus,SB70 Solarbronze 6mm / Air 9.09mm / C270 6mm / Vacuum 0.25mm / Clear 5mm,25.44,SolarbronzeÂ®  6mm,5377,SolarbanÂ® 70 S2,6mm Clear,2029,LoEÂ² 270 S4,Float Glass - 5mm,2003,,Air,0.3105,0.0547,18.29,0.1236,0.2973,0.0822,34.33,-0.55,-0.2,46.46,-8.01,0.15,0.0075,Yes,No,,
EnthermalPlus,SB70 Solarbronze 6mm / Air 9.09mm / C272 6mm / Vacuum 0.25mm / Clear 5mm,25.44,SolarbronzeÂ®  6mm,5377,SolarbanÂ® 70 S2,6 mm Clear,2014,LoEÂ² 272 S4,Float Glass - 5mm,2003,,Air,0.3323,0.0585,17.09,0.1298,0.3064,0.0795,33.78,-0.04,-0.43,44.52,-2.76,-1.89,0.0096,Yes,No,,
EnthermalPlus,SB70 Solarbronze 6mm / Air 9.09mm / C366 6mm / Vacuum 0.25mm / Clear 5mm,25.44,SolarbronzeÂ®  6mm,5377,SolarbanÂ® 70 S2,6mm Clear,2157,LoEÂ³ 366 S4,Float Glass - 5mm,2003,,Air,0.2608,0.0459,21.77,0.1083,0.2766,0.0803,33.94,-0.23,-0.55,44.45,-1.38,-2.49,0.0029,Yes,No,,
EnthermalPlus,SB70 Solarbronze 6mm / Air 9.11mm / SB60 6mm / Vacuum 0.25mm / Clear 5mm,25.46,SolarbronzeÂ®  6mm,5377,SolarbanÂ® 70 S2,Clear  6mm,5284,SolarbanÂ® 60 S4,Clear Float Glass,414,,Air,0.3092,0.0545,18.36,0.1287,0.3062,0.0801,33.89,-0.14,-0.43,44.97,-3.83,-0.74,0.0104,Yes,No,,
EnthermalPlus,SB70 Solarbronze 6mm / Air 9.11mm / SB70 6mm / Vacuum 0.25mm / Clear 5mm,25.46,SolarbronzeÂ®  6mm,5377,SolarbanÂ® 70 S2,SolarbanÂ® 70 glass  6mm,5439,SolarbanÂ® 70 S4,Clear Float Glass,414,,Air,0.2539,0.0447,22.37,0.1089,0.2808,0.0847,34.82,-1.0,-0.42,47.11,-3.18,-6.09,0.004,Yes,No,,
EnthermalPlus,SB70 Solarbronze 6mm / Air 8.49mm / LUMI 6mm / Vacuum 0.25mm / Clear 5mm,25.44,SolarbronzeÂ®  6mm,5377,SolarbanÂ® 70 S2,SGG ECLAZ II 6mm,20756,ECLAZ II S4,SGG PLANICLEAR 5mm,21012,,Air,0.347,0.0611,16.36,0.1492,0.3585,0.081,34.11,0.12,-0.59,46.04,-0.55,-6.27,0.0215,Yes,No,,
EnthermalPlus,SB70 Solarbronze 6mm / Air 8.49mm / SKN183 6mm / Vacuum 0.25mm / Clear 5mm,25.44,SolarbronzeÂ®  6mm,5377,SolarbanÂ® 70 S2,SGG COOL-LITE SKN 183 II 6mm,20896,COOL-LITE SKN 183 II S4,SGG PLANICLEAR 5mm,21012,,Air,0.2595,0.0457,21.88,0.1273,0.3245,0.0824,34.38,-0.24,-1.29,46.98,-3.45,-6.15,0.0157,Yes,No,,
EnthermalPlus,SB70 Solargray 6mm / Air 9.09mm / C180 6mm / Vacuum 0.25mm / Clear 5mm,25.44,SolargrayÂ®  6mm,5373,SolarbanÂ® 70 S2,6mm Clear,2194,LoE 180 S4,Float Glass - 5mm,2003,,Air,0.4084,0.0719,13.91,0.1285,0.2825,0.0749,32.93,-0.58,-3.94,48.98,-1.41,-7.87,0.0135,Yes,No,,
EnthermalPlus,SB70 Solargray 6mm / Air 9.09mm / C270 6mm / Vacuum 0.25mm / Clear 5mm,25.44,SolargrayÂ®  6mm,5373,SolarbanÂ® 70 S2,6mm Clear,2029,LoEÂ² 270 S4,Float Glass - 5mm,2003,,Air,0.3105,0.0547,18.29,0.1088,0.2486,0.0708,32.01,-0.77,-3.46,46.3,-8.09,-0.08,0.0073,Yes,No,,
EnthermalPlus,SB70 Solargray 6mm / Air 9.09mm / C272 6mm / Vacuum 0.25mm / Clear 5mm,25.44,SolargrayÂ®  6mm,5373,SolarbanÂ® 70 S2,6 mm Clear,2014,LoEÂ² 272 S4,Float Glass - 5mm,2003,,Air,0.3323,0.0585,17.09,0.1144,0.2562,0.0689,31.57,-0.31,-3.54,44.34,-2.83,-2.16,0.0092,Yes,No,,
EnthermalPlus,SB70 Solargray 6mm / Air 9.09mm / C366 6mm / Vacuum 0.25mm / Clear 5mm,25.44,SolargrayÂ®  6mm,5373,SolarbanÂ® 70 S2,6mm Clear,2157,LoEÂ³ 366 S4,Float Glass - 5mm,2003,,Air,0.2608,0.0459,21.77,0.0952,0.2315,0.0695,31.71,-0.41,-3.7,44.31,-1.41,-2.71,0.0028,Yes,No,,
EnthermalPlus,SB70 Solargray 6mm / Air 9.11mm / SB60 6mm / Vacuum 0.25mm / Clear 5mm,25.46,SolargrayÂ®  6mm,5373,SolarbanÂ® 70 S2,Clear  6mm,5284,SolarbanÂ® 60 S4,Clear Float Glass,414,,Air,0.3092,0.0545,18.36,0.1132,0.2561,0.0693,31.66,-0.38,-3.57,44.79,-3.89,-1.0,0.01,Yes,No,,
EnthermalPlus,SB70 Solargray 6mm / Air 9.11mm / SB70 6mm / Vacuum 0.25mm / Clear 5mm,25.46,SolargrayÂ®  6mm,5373,SolarbanÂ® 70 S2,SolarbanÂ® 70 glass  6mm,5439,SolarbanÂ® 70 S4,Clear Float Glass,414,,Air,0.2539,0.0447,22.37,0.0955,0.2349,0.0727,32.42,-1.05,-3.79,46.97,-3.22,-6.3,0.0039,Yes,No,,
EnthermalPlus,SB70 Solargray 6mm / Air 8.49mm / LUMI 6mm / Vacuum 0.25mm / Clear 5mm,25.44,SolargrayÂ®  6mm,5373,SolarbanÂ® 70 S2,SGG ECLAZ II 6mm,20756,ECLAZ II S4,SGG PLANICLEAR 5mm,21012,,Air,0.347,0.0611,16.36,0.1312,0.2996,0.0699,31.83,-0.27,-3.78,45.81,-0.63,-6.62,0.0207,Yes,No,,
EnthermalPlus,SB70 Solargray 6mm / Air 8.49mm / SKN183 6mm / Vacuum 0.25mm / Clear 5mm,25.44,SolargrayÂ®  6mm,5373,SolarbanÂ® 70 S2,SGG COOL-LITE SKN 183 II 6mm,20896,COOL-LITE SKN 183 II S4,SGG PLANICLEAR 5mm,21012,,Air,0.2595,0.0457,21.88,0.1114,0.2713,0.071,32.07,-0.37,-4.52,46.8,-3.52,-6.43,0.0152,Yes,No,,
EnthermalPlus,SB70 Optigray 6mm / Air 9.09mm / C180 6mm / Vacuum 0.25mm / Clear 5mm,25.44,OptigrayÂ®  6mm,5390,SolarbanÂ® 70 S2,6mm Clear,2194,LoE 180 S4,Float Glass - 5mm,2003,,Air,0.4084,0.0719,13.91,0.167,0.4002,0.1065,39.03,-3.02,-3.82,49.44,-1.63,-7.61,0.0178,Yes,No,,
EnthermalPlus,SB70 Optigray 6mm / Air 9.09mm / C270 6mm / Vacuum 0.25mm / Clear 5mm,25.44,OptigrayÂ®  6mm,5390,SolarbanÂ® 70 S2,6mm Clear,2029,LoEÂ² 270 S4,Float Glass - 5mm,2003,,Air,0.3105,0.0547,18.29,0.1432,0.3523,0.0984,37.58,-3.29,-3.27,46.69,-8.22,0.09,0.0095,Yes,No,,
EnthermalPlus,SB70 Optigray 6mm / Air 9.09mm / C272 6mm / Vacuum 0.25mm / Clear 5mm,25.44,OptigrayÂ®  6mm,5390,SolarbanÂ® 70 S2,6 mm Clear,2014,LoEÂ² 272 S4,Float Glass - 5mm,2003,,Air,0.3323,0.0585,17.09,0.1501,0.3629,0.0945,36.85,-2.48,-3.46,44.78,-3.01,-1.95,0.0121,Yes,No,,
EnthermalPlus,SB70 Optigray 6mm / Air 9.09mm / C366 6mm / Vacuum 0.25mm / Clear 5mm,25.44,OptigrayÂ®  6mm,5390,SolarbanÂ® 70 S2,6mm Clear,2157,LoEÂ³ 366 S4,Float Glass - 5mm,2003,,Air,0.2608,0.0459,21.77,0.1265,0.328,0.0957,37.07,-2.7,-3.63,44.67,-1.62,-2.52,0.0036,Yes,No,,
EnthermalPlus,SB70 Optigray 6mm / Air 9.11mm / SB60 6mm / Vacuum 0.25mm / Clear 5mm,25.46,OptigrayÂ®  6mm,5390,SolarbanÂ® 70 S2,Clear  6mm,5284,SolarbanÂ® 60 S4,Clear Float Glass,414,,Air,0.3092,0.0545,18.36,0.1491,0.3628,0.0953,36.99,-2.58,-3.5,45.23,-4.09,-0.8,0.0131,Yes,No,,
EnthermalPlus,SB70 Optigray 6mm / Air 9.11mm / SB70 6mm / Vacuum 0.25mm / Clear 5mm,25.46,OptigrayÂ®  6mm,5390,SolarbanÂ® 70 S2,SolarbanÂ® 70 glass  6mm,5439,SolarbanÂ® 70 S4,Clear Float Glass,414,,Air,0.2539,0.0447,22.37,0.1274,0.3329,0.102,38.23,-3.87,-3.63,47.31,-3.4,-6.08,0.0051,Yes,No,,
EnthermalPlus,SB70 Optigray 6mm / Air 8.49mm / LUMI 6mm / Vacuum 0.25mm / Clear 5mm,25.44,OptigrayÂ®  6mm,5390,SolarbanÂ® 70 S2,SGG ECLAZ II 6mm,20756,ECLAZ II S4,SGG PLANICLEAR 5mm,21012,,Air,0.347,0.0611,16.36,0.1723,0.4245,0.0966,37.28,-2.42,-3.81,46.38,-0.89,-6.31,0.0273,Yes,No,,
EnthermalPlus,SB70 Optigray 6mm / Air 8.49mm / SKN183 6mm / Vacuum 0.25mm / Clear 5mm,25.44,OptigrayÂ®  6mm,5390,SolarbanÂ® 70 S2,SGG COOL-LITE SKN 183 II 6mm,20896,COOL-LITE SKN 183 II S4,SGG PLANICLEAR 5mm,21012,,Air,0.2595,0.0457,21.88,0.1484,0.3844,0.0987,37.66,-2.69,-4.8,47.25,-3.7,-6.18,0.0199,Yes,No,,
EnthermalPlus,SB70 Solarblue 6mm / Air 9.09mm / C180 6mm / Vacuum 0.25mm / Clear 5mm,25.44,SolarblueÂ®  6mm,5396,SolarbanÂ® 70 S2,6mm Clear,2194,LoE 180 S4,Float Glass - 5mm,2003,,Air,0.4084,0.0719,13.91,0.1559,0.3571,0.0949,37.2,-3.24,-10.02,49.28,-1.71,-8.06,0.0172,Yes,No,,
EnthermalPlus,SB70 Solarblue 6mm / Air 9.09mm / C270 6mm / Vacuum 0.25mm / Clear 5mm,25.44,SolarblueÂ®  6mm,5396,SolarbanÂ® 70 S2,6mm Clear,2029,LoEÂ² 270 S4,Float Glass - 5mm,2003,,Air,0.3105,0.0547,18.29,0.1335,0.3144,0.0883,35.91,-3.4,-8.9,46.56,-8.31,-0.31,0.0092,Yes,No,,
EnthermalPlus,SB70 Solarblue 6mm / Air 9.09mm / C272 6mm / Vacuum 0.25mm / Clear 5mm,25.44,SolarblueÂ®  6mm,5396,SolarbanÂ® 70 S2,6 mm Clear,2014,LoEÂ² 272 S4,Float Glass - 5mm,2003,,Air,0.3323,0.0585,17.09,0.1399,0.3237,0.0851,35.25,-2.57,-8.89,44.63,-3.1,-2.39,0.0117,Yes,No,,
EnthermalPlus,SB70 Solarblue 6mm / Air 9.09mm / C366 6mm / Vacuum 0.25mm / Clear 5mm,25.44,SolarblueÂ®  6mm,5396,SolarbanÂ® 70 S2,6mm Clear,2157,LoEÂ³ 366 S4,Float Glass - 5mm,2003,,Air,0.2608,0.0459,21.77,0.118,0.2931,0.0861,35.46,-2.69,-9.12,44.54,-1.67,-2.88,0.0035,Yes,No,,
EnthermalPlus,SB70 Solarblue 6mm / Air 9.11mm / SB60 6mm / Vacuum 0.25mm / Clear 5mm,25.46,SolarblueÂ®  6mm,5396,SolarbanÂ® 70 S2,Clear  6mm,5284,SolarbanÂ® 60 S4,Clear Float Glass,414,,Air,0.3092,0.0545,18.36,0.1389,0.3238,0.0857,35.38,-2.63,-8.99,45.08,-4.17,-1.24,0.0127,Yes,No,,
EnthermalPlus,SB70 Solarblue 6mm / Air 9.11mm / SB70 6mm / Vacuum 0.25mm / Clear 5mm,25.46,SolarblueÂ®  6mm,5396,SolarbanÂ® 70 S2,SolarbanÂ® 70 glass  6mm,5439,SolarbanÂ® 70 S4,Clear Float Glass,414,,Air,0.2539,0.0447,22.37,0.1186,0.2972,0.0914,36.52,-3.79,-9.46,47.19,-3.45,-6.4,0.0049,Yes,No,,
EnthermalPlus,SB70 Solarblue 6mm / Air 8.49mm / LUMI 6mm / Vacuum 0.25mm / Clear 5mm,25.44,SolarblueÂ®  6mm,5396,SolarbanÂ® 70 S2,SGG ECLAZ II 6mm,20756,ECLAZ II S4,SGG PLANICLEAR 5mm,21012,,Air,0.347,0.0611,16.36,0.1604,0.3786,0.0868,35.65,-2.67,-9.41,46.18,-1.0,-6.87,0.0263,Yes,No,,
EnthermalPlus,SB70 Solarblue 6mm / Air 8.49mm / SKN183 6mm / Vacuum 0.25mm / Clear 5mm,25.44,SolarblueÂ®  6mm,5396,SolarbanÂ® 70 S2,SGG COOL-LITE SKN 183 II 6mm,20896,COOL-LITE SKN 183 II S4,SGG PLANICLEAR 5mm,21012,,Air,0.2595,0.0457,21.88,0.138,0.3429,0.0886,36.01,-2.56,-10.58,47.09,-3.8,-6.63,0.0192,Yes,No,,
EnthermalPlus,SB70 Optiblue 6mm / Air 9.09mm / C180 6mm / Vacuum 0.25mm / Clear 5mm,25.44,OptiblueÂ® (SolarbanÂ® z75)  6mm,5428,SolarbanÂ® 70 S2,6mm Clear,2194,LoE 180 S4,Float Glass - 5mm,2003,,Air,0.4084,0.0719,13.91,0.1733,0.4073,0.1094,39.68,-1.88,-8.74,49.48,-1.64,-7.87,0.0227,Yes,No,,
EnthermalPlus,SB70 Optiblue 6mm / Air 9.09mm / C270 6mm / Vacuum 0.25mm / Clear 5mm,25.44,OptiblueÂ® (SolarbanÂ® z75)  6mm,5428,SolarbanÂ® 70 S2,6mm Clear,2029,LoEÂ² 270 S4,Float Glass - 5mm,2003,,Air,0.3105,0.0547,18.29,0.1486,0.3585,0.101,38.18,-2.19,-7.76,46.73,-8.23,-0.17,0.0121,Yes,No,,
EnthermalPlus,SB70 Optiblue 6mm / Air 9.09mm / C272 6mm / Vacuum 0.25mm / Clear 5mm,25.44,OptiblueÂ® (SolarbanÂ® z75)  6mm,5428,SolarbanÂ® 70 S2,6 mm Clear,2014,LoEÂ² 272 S4,Float Glass - 5mm,2003,,Air,0.3323,0.0585,17.09,0.1558,0.3693,0.0969,37.43,-1.33,-7.84,44.82,-3.03,-2.22,0.0152,Yes,No,,
EnthermalPlus,SB70 Optiblue 6mm / Air 9.09mm / C366 6mm / Vacuum 0.25mm / Clear 5mm,25.44,OptiblueÂ® (SolarbanÂ® z75)  6mm,5428,SolarbanÂ® 70 S2,6mm Clear,2157,LoEÂ³ 366 S4,Float Glass - 5mm,2003,,Air,0.2608,0.0459,21.77,0.131,0.3339,0.0982,37.66,-1.5,-8.09,44.7,-1.64,-2.74,0.0046,Yes,No,,
EnthermalPlus,SB70 Optiblue 6mm / Air 9.11mm / SB60 6mm / Vacuum 0.25mm / Clear 5mm,25.46,OptiblueÂ® (SolarbanÂ® z75)  6mm,5428,SolarbanÂ® 70 S2,Clear  6mm,5284,SolarbanÂ® 60 S4,Clear Float Glass,414,,Air,0.3092,0.0545,18.36,0.155,0.3693,0.0977,37.57,-1.43,-7.93,45.27,-4.1,-1.07,0.0167,Yes,No,,
EnthermalPlus,SB70 Optiblue 6mm / Air 9.11mm / SB70 6mm / Vacuum 0.25mm / Clear 5mm,25.46,OptiblueÂ® (SolarbanÂ® z75)  6mm,5428,SolarbanÂ® 70 S2,SolarbanÂ® 70 glass  6mm,5439,SolarbanÂ® 70 S4,Clear Float Glass,414,,Air,0.2539,0.0447,22.37,0.1318,0.3387,0.1049,38.87,-2.64,-8.32,47.34,-3.42,-6.26,0.0064,Yes,No,,
EnthermalPlus,SB70 Optiblue 6mm / Air 8.49mm / LUMI 6mm / Vacuum 0.25mm / Clear 5mm,25.44,OptiblueÂ® (SolarbanÂ® z75)  6mm,5428,SolarbanÂ® 70 S2,SGG ECLAZ II 6mm,20756,ECLAZ II S4,SGG PLANICLEAR 5mm,21012,,Air,0.347,0.0611,16.36,0.1798,0.432,0.0991,37.88,-1.34,-8.31,46.43,-0.91,-6.64,0.0351,Yes,No,,
EnthermalPlus,SB70 Optiblue 6mm / Air 8.49mm / SKN183 6mm / Vacuum 0.25mm / Clear 5mm,25.44,OptiblueÂ® (SolarbanÂ® z75)  6mm,5428,SolarbanÂ® 70 S2,SGG COOL-LITE SKN 183 II 6mm,20896,COOL-LITE SKN 183 II S4,SGG PLANICLEAR 5mm,21012,,Air,0.2595,0.0457,21.88,0.1547,0.3912,0.1013,38.28,-1.38,-9.58,47.3,-3.72,-6.45,0.0254,Yes,No,,
EnthermalPlus,SB72 Starphire 6mm / Air 9.09mm / C180 6mm / Vacuum 0.25mm / Clear 5mm,25.44,StarphireÂ®  6mm,5435,SolarbanÂ® 72 S2,6mm Clear,2194,LoE 180 S4,Float Glass - 5mm,2003,,Air,0.4083,0.0719,13.91,0.2304,0.5817,0.1725,48.64,-2.78,-5.22,50.35,-1.83,-7.19,0.0349,Yes,No,,
EnthermalPlus,SB72 Starphire 6mm / Air 9.09mm / C270 6mm / Vacuum 0.25mm / Clear 5mm,25.44,StarphireÂ®  6mm,5435,SolarbanÂ® 72 S2,6mm Clear,2029,LoEÂ² 270 S4,Float Glass - 5mm,2003,,Air,0.3105,0.0547,18.29,0.1993,0.5116,0.1553,46.39,-3.39,-4.24,47.45,-8.3,0.31,0.018,Yes,No,,
