Repository: Ranojoyd80/enthermal-configurator

File: Data_Pipeline/1_Source_CSVs/IG_Config_EnthermalPlus_Inboard_Dataset_12-04-26.csv (part 31 of 34)
Product Type,Comment,Total Thickness (mm),Outer Lite (Name_Thickness mm),Outer Lite NFRC ID,Outer Lite Low-E,Middle Lite (Name_Thickness mm),Middle Lite NFRC ID,Middle Lite Low-E,Inner Lite (Name_Thickness mm),Inner Lite NFRC ID,Inner Lite Low-E,Gas Fill,U-value NFRC (W/mÂ²K),U-value NFRC (BTU/hrftF),R-value NFRC,SHGC,Tvis (Visible Transmittance),Exterior Visible Reflectance,Exterior Reflected Color L*,Exterior Reflected Color a*,Exterior Reflected Color b*,Interior Reflected Color L*,Interior Reflected Color a*,Interior Reflected Color b*,T-UV,NFRC,CEN,g-factor,U-value CEN (W/m²K)
EnthermalPlus,SB70 6mm / Air 8.49mm / Clear 6mm / Vacuum 0.25mm / LUMI 5mm,25.44,SolarbanÂ® 70 glass  6mm,5439,SolarbanÂ® 70 S2,SGG PLANICLEAR 6mm,21013,,SGG ECLAZ II 5mm,20755,ECLAZ II S5,Air,0.3465,0.061,16.39,0.2396,0.5988,0.15,45.72,-3.71,-4.76,47.19,-2.07,-5.86,0.0466,Yes,No,,
EnthermalPlus,SB70 Solexia 6mm / Air 9.09mm / Clear 6mm / Vacuum 0.25mm / C180 5mm,25.44,SolexiaÂ®  6mm,5393,SolarbanÂ® 70 S2,Float Glass - 6mm,2004,,5mm Clear,2193,LoE 180 S5,Air,0.4084,0.0719,13.9,0.1994,0.4922,0.1364,43.83,-8.39,-3.05,50.79,-2.82,-6.96,0.017,Yes,No,,
EnthermalPlus,SB70 Solexia 6mm / Air 9.09mm / Clear 6mm / Vacuum 0.25mm / C270 5mm,25.44,SolexiaÂ®  6mm,5393,SolarbanÂ® 70 S2,Float Glass - 6mm,2004,,5mm Clear,2028,LoEÂ² 270 S5,Air,0.3105,0.0547,18.29,0.1963,0.4326,0.1313,43.04,-10.68,-0.78,45.6,-4.59,-3.57,0.0091,Yes,No,,
EnthermalPlus,SB70 Solexia 6mm / Air 9.09mm / Clear 6mm / Vacuum 0.25mm / C272 5mm,25.44,SolexiaÂ®  6mm,5393,SolarbanÂ® 70 S2,Float Glass - 6mm,2004,,5 mm Clear,2013,LoEÂ² 272 S5,Air,0.3323,0.0585,17.09,0.2001,0.4466,0.1249,42.05,-8.39,-1.58,43.88,-2.47,-4.18,0.0115,Yes,No,,
EnthermalPlus,SB70 Solexia 6mm / Air 9.09mm / Clear 6mm / Vacuum 0.25mm / C366 5mm,25.44,SolexiaÂ®  6mm,5393,SolarbanÂ® 70 S2,Float Glass - 6mm,2004,,5mm Clear,2156,LoEÂ³ 366 S5,Air,0.2609,0.0459,21.77,0.1922,0.403,0.1263,42.26,-7.69,-2.04,43.56,-3.21,-4.39,0.0034,Yes,No,,
EnthermalPlus,SB70 Solexia 6mm / Air 9.04mm / Clear 6mm / Vacuum 0.25mm / SB60 5mm,25.49,SolexiaÂ®  6mm,5393,SolarbanÂ® 70 S2,Clear Float Glass,415,,Clear  5mm,5283,SolarbanÂ® 60 S5,Air,0.3095,0.0545,18.35,0.1967,0.4465,0.1272,42.39,-8.71,-1.12,44.47,-3.32,-4.08,0.0128,Yes,No,,
EnthermalPlus,SB70 Solexia 6mm / Air 9.04mm / Clear 6mm / Vacuum 0.25mm / SB70 5mm,25.49,SolexiaÂ®  6mm,5393,SolarbanÂ® 70 S2,Clear Float Glass,415,,SolarbanÂ® 70 glass  5mm,5434,SolarbanÂ® 70 S5,Air,0.254,0.0447,22.35,0.1838,0.4098,0.1351,43.6,-9.36,-2.71,47.31,-5.35,-4.98,0.0053,Yes,No,,
EnthermalPlus,SB70 Solexia 6mm / Air 8.49mm / Clear 6mm / Vacuum 0.25mm / LUMI 5mm,25.44,SolexiaÂ®  6mm,5393,SolarbanÂ® 70 S2,SGG PLANICLEAR 6mm,21013,,SGG ECLAZ II 5mm,20755,ECLAZ II S5,Air,0.3465,0.061,16.39,0.2049,0.5222,0.125,42.1,-7.62,-2.86,46.67,-2.36,-6.02,0.0264,Yes,No,,
EnthermalPlus,SB70 Solarbronze 6mm / Air 9.09mm / Clear 6mm / Vacuum 0.25mm / C180 5mm,25.44,SolarbronzeÂ®  6mm,5377,SolarbanÂ® 70 S2,Float Glass - 6mm,2004,,5mm Clear,2193,LoE 180 S5,Air,0.4084,0.0719,13.9,0.15,0.3378,0.0866,35.22,-0.03,-0.51,50.07,-2.05,-7.22,0.0141,Yes,No,,
EnthermalPlus,SB70 Solarbronze 6mm / Air 9.09mm / Clear 6mm / Vacuum 0.25mm / C270 5mm,25.44,SolarbronzeÂ®  6mm,5377,SolarbanÂ® 70 S2,Float Glass - 6mm,2004,,5mm Clear,2028,LoEÂ² 270 S5,Air,0.3105,0.0547,18.29,0.1455,0.2966,0.084,34.68,-1.44,0.7,44.94,-3.89,-3.77,0.0076,Yes,No,,
EnthermalPlus,SB70 Solarbronze 6mm / Air 9.09mm / Clear 6mm / Vacuum 0.25mm / C272 5mm,25.44,SolarbronzeÂ®  6mm,5377,SolarbanÂ® 70 S2,Float Glass - 6mm,2004,,5 mm Clear,2013,LoEÂ² 272 S5,Air,0.3323,0.0585,17.09,0.1486,0.3066,0.0813,34.14,-0.22,0.19,43.13,-1.68,-4.42,0.0097,Yes,No,,
EnthermalPlus,SB70 Solarbronze 6mm / Air 9.09mm / Clear 6mm / Vacuum 0.25mm / C366 5mm,25.44,SolarbronzeÂ®  6mm,5377,SolarbanÂ® 70 S2,Float Glass - 6mm,2004,,5mm Clear,2156,LoEÂ³ 366 S5,Air,0.2609,0.0459,21.77,0.1405,0.276,0.0821,34.3,0.14,-0.02,42.94,-2.51,-4.6,0.0028,Yes,No,,
EnthermalPlus,SB70 Solarbronze 6mm / Air 9.04mm / Clear 6mm / Vacuum 0.25mm / SB60 5mm,25.49,SolarbronzeÂ®  6mm,5377,SolarbanÂ® 70 S2,Clear Float Glass,415,,Clear  5mm,5283,SolarbanÂ® 60 S5,Air,0.3095,0.0545,18.35,0.1457,0.3062,0.0824,34.35,-0.43,0.5,43.73,-2.52,-4.33,0.0107,Yes,No,,
EnthermalPlus,SB70 Solarbronze 6mm / Air 9.04mm / Clear 6mm / Vacuum 0.25mm / SB70 5mm,25.49,SolarbronzeÂ®  6mm,5377,SolarbanÂ® 70 S2,Clear Float Glass,415,,SolarbanÂ® 70 glass  5mm,5434,SolarbanÂ® 70 S5,Air,0.254,0.0447,22.35,0.1339,0.2807,0.0859,35.06,-0.66,-0.45,46.75,-4.74,-5.21,0.0044,Yes,No,,
EnthermalPlus,SB70 Solarbronze 6mm / Air 8.49mm / Clear 6mm / Vacuum 0.25mm / LUMI 5mm,25.44,SolarbronzeÂ®  6mm,5377,SolarbanÂ® 70 S2,SGG PLANICLEAR 6mm,21013,,SGG ECLAZ II 5mm,20755,ECLAZ II S5,Air,0.3465,0.061,16.39,0.1533,0.3586,0.0814,34.17,0.22,-0.54,45.74,-1.37,-6.32,0.022,Yes,No,,
EnthermalPlus,SB70 Solargray 6mm / Air 9.09mm / Clear 6mm / Vacuum 0.25mm / C180 5mm,25.44,SolargrayÂ®  6mm,5373,SolarbanÂ® 70 S2,Float Glass - 6mm,2004,,5mm Clear,2193,LoE 180 S5,Air,0.4084,0.0719,13.9,0.1326,0.2824,0.0739,32.71,-0.39,-4.04,49.88,-2.11,-7.49,0.0137,Yes,No,,
EnthermalPlus,SB70 Solargray 6mm / Air 9.09mm / Clear 6mm / Vacuum 0.25mm / C270 5mm,25.44,SolargrayÂ®  6mm,5373,SolarbanÂ® 70 S2,Float Glass - 6mm,2004,,5mm Clear,2028,LoEÂ² 270 S5,Air,0.3105,0.0547,18.29,0.1277,0.2481,0.0722,32.3,-1.59,-2.67,44.77,-3.95,-4.02,0.0074,Yes,No,,
EnthermalPlus,SB70 Solargray 6mm / Air 9.09mm / Clear 6mm / Vacuum 0.25mm / C272 5mm,25.44,SolargrayÂ®  6mm,5373,SolarbanÂ® 70 S2,Float Glass - 6mm,2004,,5 mm Clear,2013,LoEÂ² 272 S5,Air,0.3323,0.0585,17.09,0.1307,0.2563,0.0702,31.85,-0.56,-3.06,42.94,-1.74,-4.71,0.0093,Yes,No,,
EnthermalPlus,SB70 Solargray 6mm / Air 9.09mm / Clear 6mm / Vacuum 0.25mm / C366 5mm,25.44,SolargrayÂ®  6mm,5373,SolarbanÂ® 70 S2,Float Glass - 6mm,2004,,5mm Clear,2156,LoEÂ³ 366 S5,Air,0.2609,0.0459,21.77,0.1228,0.231,0.0707,31.97,-0.24,-3.32,42.78,-2.54,-4.83,0.0027,Yes,No,,
EnthermalPlus,SB70 Solargray 6mm / Air 9.04mm / Clear 6mm / Vacuum 0.25mm / SB60 5mm,25.49,SolargrayÂ®  6mm,5373,SolarbanÂ® 70 S2,Clear Float Glass,415,,Clear  5mm,5283,SolarbanÂ® 60 S5,Air,0.3095,0.0545,18.35,0.128,0.2561,0.0709,32.01,-0.75,-2.82,43.55,-2.58,-4.6,0.0103,Yes,No,,
EnthermalPlus,SB70 Solargray 6mm / Air 9.04mm / Clear 6mm / Vacuum 0.25mm / SB70 5mm,25.49,SolargrayÂ®  6mm,5373,SolarbanÂ® 70 S2,Clear Float Glass,415,,SolarbanÂ® 70 glass  5mm,5434,SolarbanÂ® 70 S5,Air,0.254,0.0447,22.35,0.1169,0.2348,0.0735,32.6,-0.79,-3.92,46.61,-4.79,-5.43,0.0043,Yes,No,,
EnthermalPlus,SB70 Solargray 6mm / Air 8.49mm / Clear 6mm / Vacuum 0.25mm / LUMI 5mm,25.44,SolargrayÂ®  6mm,5373,SolarbanÂ® 70 S2,SGG PLANICLEAR 6mm,21013,,SGG ECLAZ II 5mm,20755,ECLAZ II S5,Air,0.3465,0.061,16.39,0.1348,0.2997,0.0702,31.87,-0.16,-3.76,45.51,-1.46,-6.68,0.0212,Yes,No,,
EnthermalPlus,SB70 Optigray 6mm / Air 9.09mm / Clear 6mm / Vacuum 0.25mm / C180 5mm,25.44,OptigrayÂ®  6mm,5390,SolarbanÂ® 70 S2,Float Glass - 6mm,2004,,5mm Clear,2193,LoE 180 S5,Air,0.4084,0.0719,13.9,0.1727,0.4001,0.1045,38.69,-2.71,-3.99,50.33,-2.31,-7.24,0.0179,Yes,No,,
EnthermalPlus,SB70 Optigray 6mm / Air 9.09mm / Clear 6mm / Vacuum 0.25mm / C270 5mm,25.44,OptigrayÂ®  6mm,5390,SolarbanÂ® 70 S2,Float Glass - 6mm,2004,,5mm Clear,2028,LoEÂ² 270 S5,Air,0.3105,0.0547,18.29,0.1689,0.3515,0.101,38.04,-4.57,-2.09,45.18,-4.13,-3.8,0.0096,Yes,No,,
EnthermalPlus,SB70 Optigray 6mm / Air 9.09mm / Clear 6mm / Vacuum 0.25mm / C272 5mm,25.44,OptigrayÂ®  6mm,5390,SolarbanÂ® 70 S2,Float Glass - 6mm,2004,,5 mm Clear,2013,LoEÂ² 272 S5,Air,0.3323,0.0585,17.09,0.1723,0.3631,0.097,37.31,-2.87,-2.71,43.4,-1.95,-4.46,0.0122,Yes,No,,
EnthermalPlus,SB70 Optigray 6mm / Air 9.09mm / Clear 6mm / Vacuum 0.25mm / C366 5mm,25.44,OptigrayÂ®  6mm,5390,SolarbanÂ® 70 S2,Float Glass - 6mm,2004,,5mm Clear,2156,LoEÂ³ 366 S5,Air,0.2609,0.0459,21.77,0.1641,0.3273,0.098,37.49,-2.35,-3.08,43.16,-2.75,-4.62,0.0036,Yes,No,,
EnthermalPlus,SB70 Optigray 6mm / Air 9.04mm / Clear 6mm / Vacuum 0.25mm / SB60 5mm,25.49,OptigrayÂ®  6mm,5390,SolarbanÂ® 70 S2,Clear Float Glass,415,,Clear  5mm,5283,SolarbanÂ® 60 S5,Air,0.3095,0.0545,18.35,0.1692,0.3628,0.0985,37.57,-3.15,-2.34,44.0,-2.8,-4.36,0.0135,Yes,No,,
EnthermalPlus,SB70 Optigray 6mm / Air 9.04mm / Clear 6mm / Vacuum 0.25mm / SB70 5mm,25.49,OptigrayÂ®  6mm,5390,SolarbanÂ® 70 S2,Clear Float Glass,415,,SolarbanÂ® 70 glass  5mm,5434,SolarbanÂ® 70 S5,Air,0.254,0.0447,22.35,0.1565,0.3328,0.1036,38.51,-3.42,-3.8,46.96,-4.95,-5.21,0.0056,Yes,No,,
EnthermalPlus,SB70 Optigray 6mm / Air 8.49mm / Clear 6mm / Vacuum 0.25mm / LUMI 5mm,25.44,OptigrayÂ®  6mm,5390,SolarbanÂ® 70 S2,SGG PLANICLEAR 6mm,21013,,SGG ECLAZ II 5mm,20755,ECLAZ II S5,Air,0.3465,0.061,16.39,0.1772,0.4246,0.0971,37.35,-2.25,-3.75,46.08,-1.71,-6.36,0.0279,Yes,No,,
EnthermalPlus,SB70 Solarblue 6mm / Air 9.09mm / Clear 6mm / Vacuum 0.25mm / C180 5mm,25.44,SolarblueÂ®  6mm,5396,SolarbanÂ® 70 S2,Float Glass - 6mm,2004,,5mm Clear,2193,LoE 180 S5,Air,0.4084,0.0719,13.9,0.1611,0.3569,0.0932,36.89,-2.9,-10.1,50.18,-2.4,-7.68,0.0173,Yes,No,,
EnthermalPlus,SB70 Solarblue 6mm / Air 9.09mm / Clear 6mm / Vacuum 0.25mm / C270 5mm,25.44,SolarblueÂ®  6mm,5396,SolarbanÂ® 70 S2,Float Glass - 6mm,2004,,5mm Clear,2028,LoEÂ² 270 S5,Air,0.3105,0.0547,18.29,0.1572,0.3137,0.0906,36.33,-4.75,-7.75,45.04,-4.21,-4.2,0.0093,Yes,No,,
EnthermalPlus,SB70 Solarblue 6mm / Air 9.09mm / Clear 6mm / Vacuum 0.25mm / C272 5mm,25.44,SolarblueÂ®  6mm,5396,SolarbanÂ® 70 S2,Float Glass - 6mm,2004,,5 mm Clear,2013,LoEÂ² 272 S5,Air,0.3323,0.0585,17.09,0.1606,0.3239,0.0871,35.64,-3.14,-8.25,43.24,-2.03,-4.91,0.0118,Yes,No,,
EnthermalPlus,SB70 Solarblue 6mm / Air 9.09mm / Clear 6mm / Vacuum 0.25mm / C366 5mm,25.44,SolarblueÂ®  6mm,5396,SolarbanÂ® 70 S2,Float Glass - 6mm,2004,,5mm Clear,2156,LoEÂ³ 366 S5,Air,0.2609,0.0459,21.77,0.1525,0.2924,0.0879,35.79,-2.58,-8.74,43.03,-2.8,-4.99,0.0035,Yes,No,,
EnthermalPlus,SB70 Solarblue 6mm / Air 9.04mm / Clear 6mm / Vacuum 0.25mm / SB60 5mm,25.49,SolarblueÂ®  6mm,5396,SolarbanÂ® 70 S2,Clear Float Glass,415,,Clear  5mm,5283,SolarbanÂ® 60 S5,Air,0.3095,0.0545,18.35,0.1576,0.3238,0.0883,35.87,-3.4,-7.95,43.84,-2.88,-4.8,0.0131,Yes,No,,
EnthermalPlus,SB70 Solarblue 6mm / Air 9.04mm / Clear 6mm / Vacuum 0.25mm / SB70 5mm,25.49,SolarblueÂ®  6mm,5396,SolarbanÂ® 70 S2,Clear Float Glass,415,,SolarbanÂ® 70 glass  5mm,5434,SolarbanÂ® 70 S5,Air,0.254,0.0447,22.35,0.1453,0.2971,0.0927,36.75,-3.38,-9.77,46.84,-5.02,-5.54,0.0054,Yes,No,,
EnthermalPlus,SB70 Solarblue 6mm / Air 8.49mm / Clear 6mm / Vacuum 0.25mm / LUMI 5mm,25.44,SolarblueÂ®  6mm,5396,SolarbanÂ® 70 S2,SGG PLANICLEAR 6mm,21013,,SGG ECLAZ II 5mm,20755,ECLAZ II S5,Air,0.3465,0.061,16.39,0.165,0.3787,0.0871,35.69,-2.47,-9.39,45.88,-1.83,-6.93,0.0269,Yes,No,,
EnthermalPlus,SB70 Optiblue 6mm / Air 9.09mm / Clear 6mm / Vacuum 0.25mm / C180 5mm,25.44,OptiblueÂ® (SolarbanÂ® z75)  6mm,5428,SolarbanÂ® 70 S2,Float Glass - 6mm,2004,,5mm Clear,2193,LoE 180 S5,Air,0.4084,0.0719,13.9,0.1795,0.4072,0.1074,39.33,-1.53,-8.87,50.37,-2.33,-7.49,0.0229,Yes,No,,
EnthermalPlus,SB70 Optiblue 6mm / Air 9.09mm / Clear 6mm / Vacuum 0.25mm / C270 5mm,25.44,OptiblueÂ® (SolarbanÂ® z75)  6mm,5428,SolarbanÂ® 70 S2,Float Glass - 6mm,2004,,5mm Clear,2028,LoEÂ² 270 S5,Air,0.3105,0.0547,18.29,0.1763,0.3577,0.1038,38.66,-3.64,-6.45,45.22,-4.15,-4.04,0.0122,Yes,No,,
EnthermalPlus,SB70 Optiblue 6mm / Air 9.09mm / Clear 6mm / Vacuum 0.25mm / C272 5mm,25.44,OptiblueÂ® (SolarbanÂ® z75)  6mm,5428,SolarbanÂ® 70 S2,Float Glass - 6mm,2004,,5 mm Clear,2013,LoEÂ² 272 S5,Air,0.3323,0.0585,17.09,0.1798,0.3695,0.0995,37.89,-1.86,-7.06,43.44,-1.97,-4.73,0.0154,Yes,No,,
EnthermalPlus,SB70 Optiblue 6mm / Air 9.09mm / Clear 6mm / Vacuum 0.25mm / C366 5mm,25.44,OptiblueÂ® (SolarbanÂ® z75)  6mm,5428,SolarbanÂ® 70 S2,Float Glass - 6mm,2004,,5mm Clear,2156,LoEÂ³ 366 S5,Air,0.2609,0.0459,21.77,0.1713,0.3332,0.1006,38.08,-1.24,-7.55,43.2,-2.77,-4.83,0.0045,Yes,No,,
EnthermalPlus,SB70 Optiblue 6mm / Air 9.04mm / Clear 6mm / Vacuum 0.25mm / SB60 5mm,25.49,OptiblueÂ® (SolarbanÂ® z75)  6mm,5428,SolarbanÂ® 70 S2,Clear Float Glass,415,,Clear  5mm,5283,SolarbanÂ® 60 S5,Air,0.3095,0.0545,18.35,0.1767,0.3693,0.1011,38.16,-2.16,-6.7,44.04,-2.82,-4.62,0.0172,Yes,No,,
EnthermalPlus,SB70 Optiblue 6mm / Air 9.04mm / Clear 6mm / Vacuum 0.25mm / SB70 5mm,25.49,OptiblueÂ® (SolarbanÂ® z75)  6mm,5428,SolarbanÂ® 70 S2,Clear Float Glass,415,,SolarbanÂ® 70 glass  5mm,5434,SolarbanÂ® 70 S5,Air,0.254,0.0447,22.35,0.163,0.3386,0.1065,39.15,-2.17,-8.59,46.99,-4.97,-5.39,0.0071,Yes,No,,
EnthermalPlus,SB70 Optiblue 6mm / Air 8.49mm / Clear 6mm / Vacuum 0.25mm / LUMI 5mm,25.44,OptiblueÂ® (SolarbanÂ® z75)  6mm,5428,SolarbanÂ® 70 S2,SGG PLANICLEAR 6mm,21013,,SGG ECLAZ II 5mm,20755,ECLAZ II S5,Air,0.3465,0.061,16.39,0.1851,0.4321,0.0996,37.94,-1.13,-8.28,46.14,-1.73,-6.7,0.0359,Yes,No,,
EnthermalPlus,SB72 Starphire 6mm / Air 9.09mm / Clear 6mm / Vacuum 0.25mm / C180 5mm,25.44,StarphireÂ®  6mm,5435,SolarbanÂ® 72 S2,Float Glass - 6mm,2004,,5mm Clear,2193,LoE 180 S5,Air,0.4084,0.0719,13.9,0.239,0.5814,0.1683,48.11,-2.34,-5.46,51.22,-2.49,-6.84,0.0353,Yes,No,,
EnthermalPlus,SB72 Starphire 6mm / Air 9.09mm / Clear 6mm / Vacuum 0.25mm / C270 5mm,25.44,StarphireÂ®  6mm,5435,SolarbanÂ® 72 S2,Float Glass - 6mm,2004,,5mm Clear,2028,LoEÂ² 270 S5,Air,0.3105,0.0547,18.29,0.2383,0.5105,0.1608,47.1,-5.39,-2.41,45.98,-4.32,-3.49,0.0181,Yes,No,,
EnthermalPlus,SB72 Starphire 6mm / Air 9.09mm / Clear 6mm / Vacuum 0.25mm / C272 5mm,25.44,StarphireÂ®  6mm,5435,SolarbanÂ® 72 S2,Float Glass - 6mm,2004,,5 mm Clear,2013,LoEÂ² 272 S5,Air,0.3323,0.0585,17.09,0.2422,0.5273,0.1525,45.97,-2.76,-3.3,44.3,-2.16,-4.07,0.0228,Yes,No,,
EnthermalPlus,SB72 Starphire 6mm / Air 9.09mm / Clear 6mm / Vacuum 0.25mm / C366 5mm,25.44,StarphireÂ®  6mm,5435,SolarbanÂ® 72 S2,Float Glass - 6mm,2004,,5mm Clear,2156,LoEÂ³ 366 S5,Air,0.2609,0.0459,21.77,0.2336,0.4751,0.1546,46.25,-1.89,-3.92,43.9,-3.04,-4.34,0.0069,Yes,No,,
EnthermalPlus,SB72 Starphire 6mm / Air 9.04mm / Clear 6mm / Vacuum 0.25mm / SB60 5mm,25.49,StarphireÂ®  6mm,5435,SolarbanÂ® 72 S2,Clear Float Glass,415,,Clear  5mm,5283,SolarbanÂ® 60 S5,Air,0.3095,0.0545,18.35,0.2388,0.5269,0.1556,46.38,-3.17,-2.76,44.88,-3.05,-3.98,0.026,Yes,No,,
EnthermalPlus,SB72 Starphire 6mm / Air 9.04mm / Clear 6mm / Vacuum 0.25mm / SB70 5mm,25.49,StarphireÂ®  6mm,5435,SolarbanÂ® 72 S2,Clear Float Glass,415,,SolarbanÂ® 70 glass  5mm,5434,SolarbanÂ® 70 S5,Air,0.254,0.0447,22.35,0.2225,0.4831,0.1662,47.8,-3.49,-5.16,47.62,-5.18,-4.89,0.0108,Yes,No,,
EnthermalPlus,SB72 Starphire 6mm / Air 8.49mm / Clear 6mm / Vacuum 0.25mm / LUMI 5mm,25.44,StarphireÂ®  6mm,5435,SolarbanÂ® 72 S2,SGG PLANICLEAR 6mm,21013,,SGG ECLAZ II 5mm,20755,ECLAZ II S5,Air,0.3465,0.061,16.39,0.2493,0.6169,0.1527,46.05,-1.77,-4.96,47.22,-1.91,-5.86,0.0571,Yes,No,,
EnthermalPlus,LUMI 6mm / Air 8.75mm / Clear 6mm / Vacuum 0.25mm / C180 5mm,25.4,SGG ECLAZ II 6mm,20756,ECLAZ II S2,Float Glass - 6mm,2004,,5mm Clear,2193,LoE 180 S5,Air,0.4127,0.0727,13.76,0.5106,0.7069,0.1633,47.62,-1.85,-5.86,49.13,-1.59,-6.22,0.1631,Yes,Yes,0.516582,0.433674
EnthermalPlus,LUMI 6mm / Air 8.75mm / Clear 6mm / Vacuum 0.25mm / C270 5mm,25.4,SGG ECLAZ II 6mm,20756,ECLAZ II S2,Float Glass - 6mm,2004,,5mm Clear,2028,LoEÂ² 270 S5,Air,0.313,0.0551,18.14,0.403,0.6204,0.1525,46.11,-6.6,-0.55,44.1,-3.22,-2.87,0.0818,Yes,Yes,0.408051,0.324810
EnthermalPlus,LUMI 6mm / Air 8.75mm / Clear 6mm / Vacuum 0.25mm / C272 5mm,25.4,SGG ECLAZ II 6mm,20756,ECLAZ II S2,Float Glass - 6mm,2004,,5 mm Clear,2013,LoEÂ² 272 S5,Air,0.3352,0.059,16.94,0.4276,0.6413,0.1401,44.37,-2.53,-1.91,42.17,-1.08,-3.23,0.0977,Yes,Yes,0.432981,0.349105
EnthermalPlus,LUMI 6mm / Air 8.75mm / Clear 6mm / Vacuum 0.25mm / C366 5mm,25.4,SGG ECLAZ II 6mm,20756,ECLAZ II S2,Float Glass - 6mm,2004,,5mm Clear,2156,LoEÂ³ 366 S5,Air,0.2627,0.0463,21.62,0.3535,0.5771,0.1435,44.82,-0.75,-3.08,42.18,-1.42,-4.1,0.0299,Yes,Yes,0.357828,0.269472
EnthermalPlus,LUMI 6mm / Air 8.7mm / Clear 6mm / Vacuum 0.25mm / SB60 5mm,25.45,SGG ECLAZ II 6mm,20756,ECLAZ II S2,Clear Float Glass,415,,Clear  5mm,5283,SolarbanÂ® 60 S5,Air,0.3119,0.0549,18.2,0.4131,0.6406,0.1446,44.97,-3.27,-1.08,42.79,-1.85,-3.27,0.1198,Yes,Yes,0.418518,0.323698
EnthermalPlus,LUMI 6mm / Air 8.7mm / Clear 6mm / Vacuum 0.25mm / SB70 5mm,25.45,SGG ECLAZ II 6mm,20756,ECLAZ II S2,Clear Float Glass,415,,SolarbanÂ® 70 glass  5mm,5434,SolarbanÂ® 70 S5,Air,0.2557,0.045,22.2,0.3275,0.5863,0.1608,47.24,-2.84,-5.43,46.07,-3.78,-4.68,0.0437,Yes,Yes,0.332437,0.261861
EnthermalPlus,LUMI 6mm / Air 8.15mm / Clear 6mm / Vacuum 0.25mm / LUMI 5mm,25.4,SGG ECLAZ II 6mm,20756,ECLAZ II S2,SGG PLANICLEAR 6mm,21013,,SGG ECLAZ II 5mm,20755,ECLAZ II S5,Air,0.3494,0.0615,16.25,0.5318,0.7508,0.1404,44.48,-1.05,-4.73,44.52,-0.93,-4.88,0.2696,Yes,Yes,0.536614,0.364463
EnthermalPlus,ZEN 6mm / Air 8.75mm / Clear 6mm / Vacuum 0.25mm / C180 5mm,25.4,SGG ECLAZ ONE II 6mm,20764,ECLAZ ONE II S2,Float Glass - 6mm,2004,,5mm Clear,2193,LoE 180 S5,Air,0.411,0.0724,13.82,0.4313,0.6704,0.2191,54.23,-1.73,-7.98,52.68,-1.98,-7.66,0.1522,Yes,Yes,0.436711,0.431539
EnthermalPlus,ZEN 6mm / Air 8.75mm / Clear 6mm / Vacuum 0.25mm / C270 5mm,25.4,SGG ECLAZ ONE II 6mm,20764,ECLAZ ONE II S2,Float Glass - 6mm,2004,,5mm Clear,2028,LoEÂ² 270 S5,Air,0.312,0.0549,18.2,0.364,0.5882,0.2094,53.13,-5.07,-4.58,47.31,-3.66,-4.37,0.0772,Yes,Yes,0.368171,0.323603
EnthermalPlus,ZEN 6mm / Air 8.75mm / Clear 6mm / Vacuum 0.25mm / C272 5mm,25.4,SGG ECLAZ ONE II 6mm,20764,ECLAZ ONE II S2,Float Glass - 6mm,2004,,5 mm Clear,2013,LoEÂ² 272 S5,Air,0.334,0.0588,17.0,0.3822,0.6075,0.1983,51.88,-2.15,-5.66,45.79,-1.55,-4.91,0.0917,Yes,Yes,0.386616,0.347712
EnthermalPlus,ZEN 6mm / Air 8.75mm / Clear 6mm / Vacuum 0.25mm / C366 5mm,25.4,SGG ECLAZ ONE II 6mm,20764,ECLAZ ONE II S2,Float Glass - 6mm,2004,,5mm Clear,2156,LoEÂ³ 366 S5,Air,0.2619,0.0461,21.68,0.3251,0.5468,0.2013,52.21,-0.95,-6.37,45.16,-2.31,-5.3,0.0279,Yes,Yes,0.328596,0.268632
EnthermalPlus,ZEN 6mm / Air 8.7mm / Clear 6mm / Vacuum 0.25mm / SB60 5mm,25.45,SGG ECLAZ ONE II 6mm,20764,ECLAZ ONE II S2,Clear Float Glass,415,,Clear  5mm,5283,SolarbanÂ® 60 S5,Air,0.3109,0.0548,18.26,0.3706,0.607,0.2024,52.32,-2.67,-5.05,46.34,-2.47,-4.86,0.1123,Yes,Yes,0.375074,0.322511
EnthermalPlus,ZEN 6mm / Air 8.7mm / Clear 6mm / Vacuum 0.25mm / SB70 5mm,25.45,SGG ECLAZ ONE II 6mm,20764,ECLAZ ONE II S2,Clear Float Glass,415,,SolarbanÂ® 70 glass  5mm,5434,SolarbanÂ® 70 S5,Air,0.255,0.0449,22.26,0.302,0.5561,0.2168,53.94,-2.52,-7.74,48.78,-4.43,-5.49,0.0402,Yes,Yes,0.306040,0.261075
EnthermalPlus,ZEN 6mm / Air 8.15mm / Clear 6mm / Vacuum 0.25mm / LUMI 5mm,25.4,SGG ECLAZ ONE II 6mm,20764,ECLAZ ONE II S2,SGG PLANICLEAR 6mm,21013,,SGG ECLAZ II 5mm,20755,ECLAZ II S5,Air,0.3483,0.0613,16.3,0.4521,0.7111,0.1985,51.96,-1.12,-7.48,49.06,-1.31,-6.91,0.2502,Yes,Yes,0.456454,0.363138
EnthermalPlus,SKN183 6mm / Air 8.75mm / Clear 6mm / Vacuum 0.25mm / C180 5mm,25.4,SGG COOL-LITE SKN 183 II 6mm,20896,COOL-LITE SKN 183 II S2,Float Glass - 6mm,2004,,5mm Clear,2193,LoE 180 S5,Air,0.4106,0.0723,13.83,0.3094,0.6397,0.1612,47.36,-2.25,-9.15,50.4,-3.34,-6.25,0.1128,Yes,Yes,0.319299,0.431072
EnthermalPlus,SKN183 6mm / Air 8.75mm / Clear 6mm / Vacuum 0.25mm / C270 5mm,25.4,SGG COOL-LITE SKN 183 II 6mm,20896,COOL-LITE SKN 183 II S2,Float Glass - 6mm,2004,,5mm Clear,2028,LoEÂ² 270 S5,Air,0.3118,0.0549,18.21,0.2966,0.5616,0.1523,46.1,-6.12,-5.38,45.26,-4.83,-2.93,0.0575,Yes,Yes,0.303574,0.323339
EnthermalPlus,SKN183 6mm / Air 8.75mm / Clear 6mm / Vacuum 0.25mm / C272 5mm,25.4,SGG COOL-LITE SKN 183 II 6mm,20896,COOL-LITE SKN 183 II S2,Float Glass - 6mm,2004,,5 mm Clear,2013,LoEÂ² 272 S5,Air,0.3338,0.0588,17.01,0.3041,0.5803,0.1421,44.68,-2.79,-6.57,43.48,-2.89,-3.35,0.0695,Yes,Yes,0.311673,0.347408
EnthermalPlus,SKN183 6mm / Air 8.75mm / Clear 6mm / Vacuum 0.25mm / C366 5mm,25.4,SGG COOL-LITE SKN 183 II 6mm,20896,COOL-LITE SKN 183 II S2,Float Glass - 6mm,2004,,5mm Clear,2156,LoEÂ³ 366 S5,Air,0.2618,0.0461,21.69,0.2807,0.5225,0.1448,45.04,-1.52,-7.37,43.27,-3.07,-4.01,0.021,Yes,Yes,0.286235,0.268448
EnthermalPlus,SKN183 6mm / Air 8.7mm / Clear 6mm / Vacuum 0.25mm / SB60 5mm,25.45,SGG COOL-LITE SKN 183 II 6mm,20896,COOL-LITE SKN 183 II S2,Clear Float Glass,415,,Clear  5mm,5283,SolarbanÂ® 60 S5,Air,0.3107,0.0547,18.27,0.2989,0.5797,0.1459,45.18,-3.35,-5.88,44.08,-3.66,-3.33,0.0834,Yes,Yes,0.306056,0.322252
EnthermalPlus,SKN183 6mm / Air 8.7mm / Clear 6mm / Vacuum 0.25mm / SB70 5mm,25.45,SGG COOL-LITE SKN 183 II 6mm,20896,COOL-LITE SKN 183 II S2,Clear Float Glass,415,,SolarbanÂ® 70 glass  5mm,5434,SolarbanÂ® 70 S5,Air,0.2549,0.0449,22.28,0.2638,0.5311,0.1589,47.0,-3.38,-8.84,47.06,-5.23,-4.55,0.0311,Yes,Yes,0.269604,0.260903
EnthermalPlus,SKN183 6mm / Air 8.15mm / Clear 6mm / Vacuum 0.25mm / LUMI 5mm,25.4,SGG COOL-LITE SKN 183 II 6mm,20896,COOL-LITE SKN 183 II S2,SGG PLANICLEAR 6mm,21013,,SGG ECLAZ II 5mm,20755,ECLAZ II S5,Air,0.3481,0.0613,16.31,0.3234,0.679,0.1424,44.77,-1.55,-8.63,46.16,-3.15,-5.03,0.1837,Yes,Yes,0.331705,0.362850
EnthermalPlus,XTREME 6mm / Air 8.75mm / Clear 6mm / Vacuum 0.25mm / C180 5mm,25.4,SGG COOL-LITE XTREME 61-29 II 6mm,20980,COOL-LITE XTREME 61-29 II S2,Float Glass - 6mm,2004,,5mm Clear,2193,LoE 180 S5,Air,0.4108,0.0723,13.82,0.2162,0.5242,0.1378,44.13,-2.93,-7.82,52.1,-5.95,-3.6,0.0935,Yes,Yes,0.230865,0.431298
EnthermalPlus,XTREME 6mm / Air 8.75mm / Clear 6mm / Vacuum 0.25mm / C270 5mm,25.4,SGG COOL-LITE XTREME 61-29 II 6mm,20980,COOL-LITE XTREME 61-29 II S2,Float Glass - 6mm,2004,,5mm Clear,2028,LoEÂ² 270 S5,Air,0.3119,0.0549,18.21,0.2166,0.4604,0.1317,43.17,-6.02,-4.54,46.77,-7.48,-0.64,0.0485,Yes,Yes,0.226992,0.323466
EnthermalPlus,XTREME 6mm / Air 8.75mm / Clear 6mm / Vacuum 0.25mm / C272 5mm,25.4,SGG COOL-LITE XTREME 61-29 II 6mm,20980,COOL-LITE XTREME 61-29 II S2,Float Glass - 6mm,2004,,5 mm Clear,2013,LoEÂ² 272 S5,Air,0.3339,0.0588,17.01,0.2196,0.4753,0.1247,42.09,-3.42,-5.36,45.18,-5.75,-0.66,0.0588,Yes,Yes,0.230869,0.347555
EnthermalPlus,XTREME 6mm / Air 8.75mm / Clear 6mm / Vacuum 0.25mm / C366 5mm,25.4,SGG COOL-LITE XTREME 61-29 II 6mm,20980,COOL-LITE XTREME 61-29 II S2,Float Glass - 6mm,2004,,5mm Clear,2156,LoEÂ³ 366 S5,Air,0.2619,0.0461,21.68,0.2126,0.4285,0.1263,42.33,-2.53,-6.12,44.64,-5.94,-2.05,0.0176,Yes,Yes,0.220820,0.268537
EnthermalPlus,XTREME 6mm / Air 8.7mm / Clear 6mm / Vacuum 0.25mm / SB60 5mm,25.45,SGG COOL-LITE XTREME 61-29 II 6mm,20980,COOL-LITE XTREME 61-29 II S2,Clear Float Glass,415,,Clear  5mm,5283,SolarbanÂ® 60 S5,Air,0.3108,0.0547,18.27,0.2165,0.475,0.1273,42.47,-3.8,-4.85,45.76,-6.59,-0.73,0.0698,Yes,Yes,0.227042,0.322377
EnthermalPlus,XTREME 6mm / Air 8.7mm / Clear 6mm / Vacuum 0.25mm / SB70 5mm,25.45,SGG COOL-LITE XTREME 61-29 II 6mm,20980,COOL-LITE XTREME 61-29 II S2,Clear Float Glass,415,,SolarbanÂ® 70 glass  5mm,5434,SolarbanÂ® 70 S5,Air,0.255,0.0449,22.27,0.2023,0.4359,0.1359,43.82,-3.99,-7.58,48.29,-7.88,-2.71,0.0259,Yes,Yes,0.210565,0.260986
EnthermalPlus,XTREME 6mm / Air 8.15mm / Clear 6mm / Vacuum 0.25mm / LUMI 5mm,25.4,SGG COOL-LITE XTREME 61-29 II 6mm,20980,COOL-LITE XTREME 61-29 II S2,SGG PLANICLEAR 6mm,21013,,SGG ECLAZ II 5mm,20755,ECLAZ II S5,Air,0.3482,0.0613,16.31,0.2243,0.5559,0.125,42.18,-2.39,-7.04,48.33,-6.29,-1.59,0.1507,Yes,Yes,0.236638,0.362989
EnthermalPlus,C180 6mm / Air 8.05mm / C180 6mm / Vacuum 0.25mm / Clear 6mm,25.4,6mm Clear,2194,LoE 180 S2,6mm Clear,2194,LoE 180 S4,Float Glass - 6mm,2004,,Air,0.4181,0.0736,13.58,0.4672,0.664,0.1998,52.01,-2.92,-6.55,50.53,-1.71,-7.18,0.1048,Yes,No,,
EnthermalPlus,C180 6mm / Air 8.05mm / C270 6mm / Vacuum 0.25mm / Clear 6mm,25.4,6mm Clear,2194,LoE 180 S2,6mm Clear,2029,LoEÂ² 270 S4,Float Glass - 6mm,2004,,Air,0.3162,0.0557,17.96,0.3063,0.5835,0.1774,49.34,-3.57,-5.16,47.61,-7.81,0.14,0.0539,Yes,No,,
EnthermalPlus,C180 6mm / Air 8.05mm / C272 6mm / Vacuum 0.25mm / Clear 6mm,25.4,6mm Clear,2194,LoE 180 S2,6 mm Clear,2014,LoEÂ² 272 S4,Float Glass - 6mm,2004,,Air,0.3388,0.0597,16.76,0.3396,0.6011,0.1665,47.95,-2.22,-5.48,45.85,-2.86,-1.7,0.0649,Yes,No,,
EnthermalPlus,C180 6mm / Air 8.05mm / C366 6mm / Vacuum 0.25mm / Clear 6mm,25.4,6mm Clear,2194,LoE 180 S2,6mm Clear,2157,LoEÂ³ 366 S4,Float Glass - 6mm,2004,,Air,0.265,0.0467,21.43,0.2371,0.5426,0.17,48.39,-2.34,-5.95,45.53,-1.38,-2.5,0.0198,Yes,No,,
EnthermalPlus,C180 6mm / Air 8.01mm / SB60 6mm / Vacuum 0.25mm / Clear 6mm,25.46,6mm Clear,2194,LoE 180 S2,Clear  6mm,5284,SolarbanÂ® 60 S4,Clear Float Glass,415,,Air,0.3151,0.0555,18.02,0.3283,0.6024,0.1696,48.33,-2.58,-5.53,46.69,-4.02,-0.68,0.0775,Yes,No,,
EnthermalPlus,C180 6mm / Air 8.01mm / SB70 6mm / Vacuum 0.25mm / Clear 6mm,25.46,6mm Clear,2194,LoE 180 S2,SolarbanÂ® 70 glass  6mm,5439,SolarbanÂ® 70 S4,Clear Float Glass,415,,Air,0.2579,0.0454,22.01,0.2341,0.552,0.1888,50.7,-4.13,-6.03,48.5,-3.19,-5.71,0.0277,Yes,No,,
EnthermalPlus,C180 6mm / Air 7.45mm / LUMI 6mm / Vacuum 0.25mm / Clear 6mm,25.4,6mm Clear,2194,LoE 180 S2,SGG ECLAZ II 6mm,20756,ECLAZ II S4,SGG PLANICLEAR 6mm,21013,,Air,0.3538,0.0623,16.05,0.4794,0.7083,0.1723,48.77,-2.18,-6.18,47.94,-0.92,-6.07,0.1706,Yes,No,,
EnthermalPlus,C180 6mm / Air 7.45mm / SKN183 6mm / Vacuum 0.25mm / Clear 6mm,25.4,6mm Clear,2194,LoE 180 S2,SGG COOL-LITE SKN 183 II 6mm,20896,COOL-LITE SKN 183 II S4,SGG PLANICLEAR 6mm,21013,,Air,0.2634,0.0464,21.56,0.3037,0.6406,0.1778,49.45,-2.62,-8.36,48.52,-3.31,-6.0,0.118,Yes,No,,
EnthermalPlus,C270 6mm / Air 8.05mm / C180 6mm / Vacuum 0.25mm / Clear 6mm,25.4,6mm Clear,2029,LoEÂ² 270 S2,6mm Clear,2194,LoE 180 S4,Float Glass - 6mm,2004,,Air,0.4159,0.0732,13.65,0.2906,0.5842,0.1586,46.9,-4.5,-3.3,49.35,-5.48,-3.13,0.0541,Yes,No,,
EnthermalPlus,C270 6mm / Air 8.05mm / C270 6mm / Vacuum 0.25mm / Clear 6mm,25.4,6mm Clear,2029,LoEÂ² 270 S2,6mm Clear,2029,LoEÂ² 270 S4,Float Glass - 6mm,2004,,Air,0.3149,0.0555,18.03,0.2329,0.5138,0.1412,44.47,-5.13,-1.92,46.61,-11.27,4.1,0.0301,Yes,No,,
EnthermalPlus,C270 6mm / Air 8.05mm / C272 6mm / Vacuum 0.25mm / Clear 6mm,25.4,6mm Clear,2029,LoEÂ² 270 S2,6 mm Clear,2014,LoEÂ² 272 S4,Float Glass - 6mm,2004,,Air,0.3374,0.0594,16.83,0.249,0.5294,0.1328,43.21,-3.86,-2.11,44.73,-6.6,2.73,0.0366,Yes,No,,
EnthermalPlus,C270 6mm / Air 8.05mm / C366 6mm / Vacuum 0.25mm / Clear 6mm,25.4,6mm Clear,2029,LoEÂ² 270 S2,6mm Clear,2157,LoEÂ³ 366 S4,Float Glass - 6mm,2004,,Air,0.2641,0.0465,21.5,0.1942,0.4781,0.1354,43.6,-4.08,-2.52,44.61,-4.06,0.66,0.0106,Yes,No,,
EnthermalPlus,C270 6mm / Air 8.01mm / SB60 6mm / Vacuum 0.25mm / Clear 6mm,25.46,6mm Clear,2029,LoEÂ² 270 S2,Clear  6mm,5284,SolarbanÂ® 60 S4,Clear Float Glass,415,,Air,0.3139,0.0553,18.09,0.2454,0.5305,0.1352,43.57,-4.14,-2.18,45.6,-7.61,3.69,0.0417,Yes,No,,
EnthermalPlus,C270 6mm / Air 8.01mm / SB70 6mm / Vacuum 0.25mm / Clear 6mm,25.46,6mm Clear,2029,LoEÂ² 270 S2,SolarbanÂ® 70 glass  6mm,5439,SolarbanÂ® 70 S4,Clear Float Glass,415,,Air,0.2571,0.0453,22.09,0.1932,0.4863,0.1499,45.69,-5.84,-2.72,47.64,-5.79,-3.17,0.015,Yes,No,,
EnthermalPlus,C270 6mm / Air 7.45mm / LUMI 6mm / Vacuum 0.25mm / Clear 6mm,25.4,6mm Clear,2029,LoEÂ² 270 S2,SGG ECLAZ II 6mm,20756,ECLAZ II S4,SGG PLANICLEAR 6mm,21013,,Air,0.3525,0.0621,16.11,0.3052,0.6234,0.1373,43.96,-3.79,-2.86,46.48,-5.72,-0.69,0.0856,Yes,No,,
EnthermalPlus,C270 6mm / Air 7.45mm / SKN183 6mm / Vacuum 0.25mm / Clear 6mm,25.4,6mm Clear,2029,LoEÂ² 270 S2,SGG COOL-LITE SKN 183 II 6mm,20896,COOL-LITE SKN 183 II S4,SGG PLANICLEAR 6mm,21013,,Air,0.2626,0.0462,21.62,0.2398,0.5641,0.1416,44.58,-4.21,-4.84,47.33,-7.26,-1.87,0.0602,Yes,No,,
EnthermalPlus,C272 6mm / Air 8.05mm / C180 6mm / Vacuum 0.25mm / Clear 6mm,25.4,6 mm Clear,2014,LoEÂ² 272 S2,6mm Clear,2194,LoE 180 S4,Float Glass - 6mm,2004,,Air,0.4164,0.0733,13.64,0.3245,0.6017,0.1464,45.19,-2.4,-3.79,47.9,-2.17,-4.31,0.0652,Yes,No,,
EnthermalPlus,C272 6mm / Air 8.05mm / C270 6mm / Vacuum 0.25mm / Clear 6mm,25.4,6 mm Clear,2014,LoEÂ² 272 S2,6mm Clear,2029,LoEÂ² 270 S4,Float Glass - 6mm,2004,,Air,0.3152,0.0555,18.01,0.2512,0.5295,0.128,42.46,-3.09,-2.2,45.39,-8.57,3.26,0.0366,Yes,No,,
EnthermalPlus,C272 6mm / Air 8.05mm / C272 6mm / Vacuum 0.25mm / Clear 6mm,25.4,6 mm Clear,2014,LoEÂ² 272 S2,6 mm Clear,2014,LoEÂ² 272 S4,Float Glass - 6mm,2004,,Air,0.3377,0.0595,16.82,0.271,0.5457,0.119,41.03,-1.67,-2.45,43.35,-3.48,1.71,0.0454,Yes,No,,
EnthermalPlus,C272 6mm / Air 8.05mm / C366 6mm / Vacuum 0.25mm / Clear 6mm,25.4,6 mm Clear,2014,LoEÂ² 272 S2,6mm Clear,2157,LoEÂ³ 366 S4,Float Glass - 6mm,2004,,Air,0.2643,0.0465,21.49,0.2051,0.4927,0.1218,41.48,-1.82,-3.03,43.46,-1.39,-0.15,0.0131,Yes,No,,
EnthermalPlus,C272 6mm / Air 8.01mm / SB60 6mm / Vacuum 0.25mm / Clear 6mm,25.46,6 mm Clear,2014,LoEÂ² 272 S2,Clear  6mm,5284,SolarbanÂ® 60 S4,Clear Float Glass,415,,Air,0.3142,0.0553,18.07,0.2658,0.5468,0.1215,41.44,-2.03,-2.51,44.24,-4.53,2.72,0.0502,Yes,No,,
EnthermalPlus,C272 6mm / Air 8.01mm / SB70 6mm / Vacuum 0.25mm / Clear 6mm,25.46,6 mm Clear,2014,LoEÂ² 272 S2,SolarbanÂ® 70 glass  6mm,5439,SolarbanÂ® 70 S4,Clear Float Glass,415,,Air,0.2573,0.0453,22.07,0.2034,0.5008,0.1372,43.85,-3.74,-3.26,46.57,-3.32,-4.07,0.0186,Yes,No,,
EnthermalPlus,C272 6mm / Air 7.45mm / LUMI 6mm / Vacuum 0.25mm / Clear 6mm,25.4,6 mm Clear,2014,LoEÂ² 272 S2,SGG ECLAZ II 6mm,20756,ECLAZ II S4,SGG PLANICLEAR 6mm,21013,,Air,0.3528,0.0621,16.1,0.3408,0.6427,0.1238,41.88,-1.62,-3.21,44.67,-1.59,-2.09,0.1019,Yes,No,,
EnthermalPlus,C272 6mm / Air 7.45mm / SKN183 6mm / Vacuum 0.25mm / Clear 6mm,25.4,6 mm Clear,2014,LoEÂ² 272 S2,SGG COOL-LITE SKN 183 II 6mm,20896,COOL-LITE SKN 183 II S4,SGG PLANICLEAR 6mm,21013,,Air,0.2628,0.0463,21.61,0.2567,0.5813,0.1283,42.58,-2.05,-5.6,45.9,-4.02,-2.97,0.0728,Yes,No,,
EnthermalPlus,C340 6mm / Air 8.05mm / C180 6mm / Vacuum 0.25mm / Clear 6mm,25.4,6mm Clear,2167,LoEÂ³ 340 S2,6mm Clear,2194,LoE 180 S4,Float Glass - 6mm,2004,,Air,0.4155,0.0732,13.67,0.1404,0.3271,0.1434,44.97,-6.77,-13.29,51.34,-2.82,-2.87,0.0084,Yes,No,,
EnthermalPlus,C340 6mm / Air 8.05mm / C270 6mm / Vacuum 0.25mm / Clear 6mm,25.4,6mm Clear,2167,LoEÂ³ 340 S2,6mm Clear,2029,LoEÂ² 270 S4,Float Glass - 6mm,2004,,Air,0.3147,0.0554,18.05,0.1195,0.2878,0.1378,44.12,-6.89,-12.58,48.29,-8.91,4.17,0.0045,Yes,No,,
EnthermalPlus,C340 6mm / Air 8.05mm / C272 6mm / Vacuum 0.25mm / Clear 6mm,25.4,6mm Clear,2167,LoEÂ³ 340 S2,6 mm Clear,2014,LoEÂ² 272 S4,Float Glass - 6mm,2004,,Air,0.3371,0.0594,16.85,0.1252,0.2961,0.135,43.69,-6.38,-12.51,46.62,-3.96,2.5,0.0055,Yes,No,,
EnthermalPlus,C340 6mm / Air 8.05mm / C366 6mm / Vacuum 0.25mm / Clear 6mm,25.4,6mm Clear,2167,LoEÂ³ 340 S2,6mm Clear,2157,LoEÂ³ 366 S4,Float Glass - 6mm,2004,,Air,0.2639,0.0465,21.52,0.1058,0.2682,0.1359,43.82,-6.57,-12.51,46.14,-2.88,1.45,0.0017,Yes,No,,
EnthermalPlus,C340 6mm / Air 8.01mm / SB60 6mm / Vacuum 0.25mm / Clear 6mm,25.46,6mm Clear,2167,LoEÂ³ 340 S2,Clear  6mm,5284,SolarbanÂ® 60 S4,Clear Float Glass,415,,Air,0.3136,0.0552,18.11,0.1243,0.297,0.1358,43.81,-6.41,-12.62,47.44,-5.2,3.57,0.0062,Yes,No,,
EnthermalPlus,C340 6mm / Air 8.01mm / SB70 6mm / Vacuum 0.25mm / Clear 6mm,25.46,6mm Clear,2167,LoEÂ³ 340 S2,SolarbanÂ® 70 glass  6mm,5439,SolarbanÂ® 70 S4,Clear Float Glass,415,,Air,0.2569,0.0452,22.1,0.1061,0.2728,0.1406,44.54,-7.35,-12.68,49.08,-4.46,-2.5,0.0023,Yes,No,,
EnthermalPlus,C340 6mm / Air 7.45mm / LUMI 6mm / Vacuum 0.25mm / Clear 6mm,25.4,6mm Clear,2167,LoEÂ³ 340 S2,SGG ECLAZ II 6mm,20756,ECLAZ II S4,SGG PLANICLEAR 6mm,21013,,Air,0.3522,0.062,16.12,0.145,0.3485,0.1365,43.96,-6.38,-13.0,48.95,-2.16,-0.7,0.0133,Yes,No,,
EnthermalPlus,C340 6mm / Air 7.45mm / SKN183 6mm / Vacuum 0.25mm / Clear 6mm,25.4,6mm Clear,2167,LoEÂ³ 340 S2,SGG COOL-LITE SKN 183 II 6mm,20896,COOL-LITE SKN 183 II S4,SGG PLANICLEAR 6mm,21013,,Air,0.2625,0.0462,21.64,0.1241,0.3158,0.1381,44.18,-6.41,-13.57,49.3,-4.59,-1.6,0.0095,Yes,No,,
EnthermalPlus,C366 6mm / Air 8.05mm / C180 6mm / Vacuum 0.25mm / Clear 6mm,25.4,6mm Clear,2157,LoEÂ³ 366 S2,6mm Clear,2194,LoE 180 S4,Float Glass - 6mm,2004,,Air,0.4149,0.0731,13.69,0.2228,0.5432,0.1435,44.79,-3.02,-4.24,48.31,-0.81,-5.12,0.0196,Yes,No,,
EnthermalPlus,C366 6mm / Air 8.05mm / C270 6mm / Vacuum 0.25mm / Clear 6mm,25.4,6mm Clear,2157,LoEÂ³ 366 S2,6mm Clear,2029,LoEÂ² 270 S4,Float Glass - 6mm,2004,,Air,0.3143,0.0554,18.06,0.1908,0.4781,0.1283,42.53,-3.3,-3.19,45.72,-7.42,2.43,0.0106,Yes,No,,
EnthermalPlus,C366 6mm / Air 8.05mm / C272 6mm / Vacuum 0.25mm / Clear 6mm,25.4,6mm Clear,2157,LoEÂ³ 366 S2,6 mm Clear,2014,LoEÂ² 272 S4,Float Glass - 6mm,2004,,Air,0.3367,0.0593,16.87,0.2001,0.4926,0.121,41.36,-1.95,-3.38,43.74,-2.2,0.75,0.013,Yes,No,,
EnthermalPlus,C366 6mm / Air 8.05mm / C366 6mm / Vacuum 0.25mm / Clear 6mm,25.4,6mm Clear,2157,LoEÂ³ 366 S2,6mm Clear,2157,LoEÂ³ 366 S4,Float Glass - 6mm,2004,,Air,0.2636,0.0464,21.54,0.168,0.4453,0.1233,41.72,-2.39,-3.54,43.75,-0.62,-0.75,0.0039,Yes,No,,
EnthermalPlus,C366 6mm / Air 8.01mm / SB60 6mm / Vacuum 0.25mm / Clear 6mm,25.46,6mm Clear,2157,LoEÂ³ 366 S2,Clear  6mm,5284,SolarbanÂ® 60 S4,Clear Float Glass,415,,Air,0.3133,0.0552,18.12,0.1992,0.4938,0.1231,41.7,-2.18,-3.46,44.61,-3.3,1.78,0.0148,Yes,No,,
EnthermalPlus,C366 6mm / Air 8.01mm / SB70 6mm / Vacuum 0.25mm / Clear 6mm,25.46,6mm Clear,2157,LoEÂ³ 366 S2,SolarbanÂ® 70 glass  6mm,5439,SolarbanÂ® 70 S4,Clear Float Glass,415,,Air,0.2567,0.0452,22.12,0.1686,0.4527,0.1359,43.65,-4.41,-3.57,46.84,-2.59,-4.55,0.0055,Yes,No,,
EnthermalPlus,C366 6mm / Air 7.45mm / LUMI 6mm / Vacuum 0.25mm / Clear 6mm,25.4,6mm Clear,2157,LoEÂ³ 366 S2,SGG ECLAZ II 6mm,20756,ECLAZ II S4,SGG PLANICLEAR 6mm,21013,,Air,0.3518,0.062,16.14,0.2331,0.5798,0.1249,42.05,-1.91,-4.14,45.19,0.19,-3.23,0.0312,Yes,No,,
EnthermalPlus,C366 6mm / Air 7.45mm / SKN183 6mm / Vacuum 0.25mm / Clear 6mm,25.4,6mm Clear,2157,LoEÂ³ 366 S2,SGG COOL-LITE SKN 183 II 6mm,20896,COOL-LITE SKN 183 II S4,SGG PLANICLEAR 6mm,21013,,Air,0.2622,0.0462,21.65,0.1998,0.5248,0.1288,42.65,-2.43,-5.67,46.3,-2.75,-3.83,0.022,Yes,No,,
EnthermalPlus,Q452 6mm / Air 8.05mm / C180 6mm / Vacuum 0.25mm / Clear 6mm,25.4,6mm Clear,2107,Quad LoE 452 S2,6mm Clear,2194,LoE 180 S4,Float Glass - 6mm,2004,,Air,0.4147,0.073,13.69,0.1775,0.4398,0.1166,40.86,-4.59,-2.88,51.02,-4.56,-2.09,0.0057,Yes,No,,
EnthermalPlus,Q452 6mm / Air 8.05mm / C270 6mm / Vacuum 0.25mm / Clear 6mm,25.4,6mm Clear,2107,Quad LoE 452 S2,6mm Clear,2029,LoEÂ² 270 S4,Float Glass - 6mm,2004,,Air,0.3142,0.0553,18.07,0.1527,0.3867,0.1067,39.17,-4.59,-2.1,48.04,-10.21,4.82,0.0032,Yes,No,,
EnthermalPlus,Q452 6mm / Air 8.05mm / C272 6mm / Vacuum 0.25mm / Clear 6mm,25.4,6mm Clear,2107,Quad LoE 452 S2,6 mm Clear,2014,LoEÂ² 272 S4,Float Glass - 6mm,2004,,Air,0.3366,0.0593,16.87,0.1596,0.3981,0.1018,38.3,-3.52,-2.2,46.33,-5.59,3.53,0.004,Yes,No,,
EnthermalPlus,Q452 6mm / Air 8.05mm / C366 6mm / Vacuum 0.25mm / Clear 6mm,25.4,6mm Clear,2107,Quad LoE 452 S2,6mm Clear,2157,LoEÂ³ 366 S4,Float Glass - 6mm,2004,,Air,0.2636,0.0464,21.54,0.1357,0.3601,0.1033,38.56,-3.92,-2.21,45.93,-3.49,1.52,0.0012,Yes,No,,
EnthermalPlus,Q452 6mm / Air 8.01mm / SB60 6mm / Vacuum 0.25mm / Clear 6mm,25.46,6mm Clear,2107,Quad LoE 452 S2,Clear  6mm,5284,SolarbanÂ® 60 S4,Clear Float Glass,415,,Air,0.3132,0.0552,18.13,0.1591,0.3992,0.1032,38.54,-3.69,-2.29,47.15,-6.67,4.46,0.0044,Yes,No,,
EnthermalPlus,Q452 6mm / Air 8.01mm / SB70 6mm / Vacuum 0.25mm / Clear 6mm,25.46,6mm Clear,2107,Quad LoE 452 S2,SolarbanÂ® 70 glass  6mm,5439,SolarbanÂ® 70 S4,Clear Float Glass,415,,Air,0.2566,0.0452,22.13,0.1362,0.3664,0.1117,40.01,-5.6,-2.2,48.89,-5.15,-2.21,0.0016,Yes,No,,
EnthermalPlus,Q452 6mm / Air 7.45mm / LUMI 6mm / Vacuum 0.25mm / Clear 6mm,25.4,6mm Clear,2107,Quad LoE 452 S2,SGG ECLAZ II 6mm,20756,ECLAZ II S4,SGG PLANICLEAR 6mm,21013,,Air,0.3517,0.0619,16.14,0.1843,0.4687,0.1044,38.81,-3.53,-2.89,48.54,-4.49,0.43,0.0089,Yes,No,,
EnthermalPlus,Q452 6mm / Air 7.45mm / SKN183 6mm / Vacuum 0.25mm / Clear 6mm,25.4,6mm Clear,2107,Quad LoE 452 S2,SGG COOL-LITE SKN 183 II 6mm,20896,COOL-LITE SKN 183 II S4,SGG PLANICLEAR 6mm,21013,,Air,0.2622,0.0462,21.66,0.1596,0.4244,0.107,39.26,-4.01,-3.85,49.01,-6.14,-0.85,0.0063,Yes,No,,
EnthermalPlus,SB60 6mm / Air 8.09mm / C180 6mm / Vacuum 0.25mm / Clear 6mm,25.44,Clear  6mm,5284,SolarbanÂ® 60 S2,6mm Clear,2194,LoE 180 S4,Float Glass - 6mm,2004,,Air,0.4157,0.0732,13.66,0.3151,0.6109,0.1492,45.59,-2.96,-4.01,48.11,-2.42,-3.75,0.0776,Yes,No,,
EnthermalPlus,SB60 6mm / Air 8.09mm / C270 6mm / Vacuum 0.25mm / Clear 6mm,25.44,Clear  6mm,5284,SolarbanÂ® 60 S2,6mm Clear,2029,LoEÂ² 270 S4,Float Glass - 6mm,2004,,Air,0.3148,0.0554,18.04,0.2495,0.5375,0.1302,42.81,-3.58,-2.45,45.57,-8.73,3.75,0.0413,Yes,No,,
EnthermalPlus,SB60 6mm / Air 8.09mm / C272 6mm / Vacuum 0.25mm / Clear 6mm,25.44,Clear  6mm,5284,SolarbanÂ® 60 S2,6 mm Clear,2014,LoEÂ² 272 S4,Float Glass - 6mm,2004,,Air,0.3372,0.0594,16.84,0.2678,0.554,0.121,41.35,-2.08,-2.71,43.56,-3.71,2.28,0.0498,Yes,No,,
EnthermalPlus,SB60 6mm / Air 8.09mm / C366 6mm / Vacuum 0.25mm / Clear 6mm,25.44,Clear  6mm,5284,SolarbanÂ® 60 S2,6mm Clear,2157,LoEÂ³ 366 S4,Float Glass - 6mm,2004,,Air,0.264,0.0465,21.51,0.206,0.5002,0.1239,41.81,-2.29,-3.23,43.63,-1.53,0.27,0.0149,Yes,No,,
EnthermalPlus,SB60 6mm / Air 8.05mm / SB60 6mm / Vacuum 0.25mm / Clear 6mm,25.5,Clear  6mm,5284,SolarbanÂ® 60 S2,Clear  6mm,5284,SolarbanÂ® 60 S4,Clear Float Glass,415,,Air,0.3137,0.0553,18.1,0.2636,0.5551,0.1236,41.76,-2.44,-2.78,44.44,-4.74,3.27,0.0585,Yes,No,,
EnthermalPlus,SB60 6mm / Air 8.05mm / SB70 6mm / Vacuum 0.25mm / Clear 6mm,25.5,Clear  6mm,5284,SolarbanÂ® 60 S2,SolarbanÂ® 70 glass  6mm,5439,SolarbanÂ® 70 S4,Clear Float Glass,415,,Air,0.257,0.0453,22.1,0.2046,0.5084,0.1398,44.23,-4.34,-3.42,46.73,-3.44,-3.67,0.0209,Yes,No,,
EnthermalPlus,SB60 6mm / Air 7.49mm / LUMI 6mm / Vacuum 0.25mm / Clear 6mm,25.44,Clear  6mm,5284,SolarbanÂ® 60 S2,SGG ECLAZ II 6mm,20756,ECLAZ II S4,SGG PLANICLEAR 6mm,21013,,Air,0.3523,0.062,16.12,0.3312,0.6524,0.1259,42.22,-2.05,-3.51,44.93,-1.93,-1.36,0.1249,Yes,No,,
EnthermalPlus,SB60 6mm / Air 7.49mm / SKN183 6mm / Vacuum 0.25mm / Clear 6mm,25.44,Clear  6mm,5284,SolarbanÂ® 60 S2,SGG COOL-LITE SKN 183 II 6mm,20896,COOL-LITE SKN 183 II S4,SGG PLANICLEAR 6mm,21013,,Air,0.2625,0.0462,21.63,0.2564,0.5901,0.1306,42.93,-2.53,-5.84,46.11,-4.23,-2.4,0.0868,Yes,No,,
EnthermalPlus,SB60 Solexia 6mm / Air 8.09mm / C180 6mm / Vacuum 0.25mm / Clear 6mm,25.44,SolexiaÂ®  6mm,5254,SolarbanÂ® 60 S2,6mm Clear,2194,LoE 180 S4,Float Glass - 6mm,2004,,Air,0.4157,0.0732,13.66,0.2458,0.5322,0.1244,41.99,-6.3,-2.33,47.59,-2.76,-3.84,0.0446,Yes,No,,
EnthermalPlus,SB60 Solexia 6mm / Air 8.09mm / C270 6mm / Vacuum 0.25mm / Clear 6mm,25.44,SolexiaÂ®  6mm,5254,SolarbanÂ® 60 S2,6mm Clear,2029,LoEÂ² 270 S4,Float Glass - 6mm,2004,,Air,0.3148,0.0554,18.04,0.2026,0.4686,0.1099,39.59,-6.51,-1.1,45.13,-9.08,3.77,0.0243,Yes,No,,
EnthermalPlus,SB60 Solexia 6mm / Air 8.09mm / C272 6mm / Vacuum 0.25mm / Clear 6mm,25.44,SolexiaÂ®  6mm,5254,SolarbanÂ® 60 S2,6 mm Clear,2014,LoEÂ² 272 S4,Float Glass - 6mm,2004,,Air,0.3372,0.0594,16.84,0.2149,0.4829,0.1027,38.32,-4.96,-1.33,43.06,-4.04,2.29,0.0297,Yes,No,,
EnthermalPlus,SB60 Solexia 6mm / Air 8.09mm / C366 6mm / Vacuum 0.25mm / Clear 6mm,25.44,SolexiaÂ®  6mm,5254,SolarbanÂ® 60 S2,6mm Clear,2157,LoEÂ³ 366 S4,Float Glass - 6mm,2004,,Air,0.264,0.0465,21.51,0.173,0.4366,0.105,38.72,-5.28,-1.68,43.23,-1.68,0.23,0.0087,Yes,No,,
EnthermalPlus,SB60 Solexia 6mm / Air 8.05mm / SB60 6mm / Vacuum 0.25mm / Clear 6mm,25.5,SolexiaÂ®  6mm,5254,SolarbanÂ® 60 S2,Clear  6mm,5284,SolarbanÂ® 60 S4,Clear Float Glass,415,,Air,0.3137,0.0553,18.1,0.2126,0.4841,0.1048,38.68,-5.25,-1.38,43.96,-5.04,3.29,0.0341,Yes,No,,
EnthermalPlus,SB60 Solexia 6mm / Air 8.05mm / SB70 6mm / Vacuum 0.25mm / Clear 6mm,25.5,SolexiaÂ®  6mm,5254,SolarbanÂ® 60 S2,SolarbanÂ® 70 glass  6mm,5439,SolarbanÂ® 70 S4,Clear Float Glass,415,,Air,0.257,0.0453,22.1,0.1726,0.4437,0.1173,40.82,-7.51,-1.73,46.36,-3.61,-3.78,0.0122,Yes,No,,
EnthermalPlus,SB60 Solexia 6mm / Air 7.49mm / LUMI 6mm / Vacuum 0.25mm / Clear 6mm,25.44,SolexiaÂ®  6mm,5254,SolarbanÂ® 60 S2,SGG ECLAZ II 6mm,20756,ECLAZ II S4,SGG PLANICLEAR 6mm,21013,,Air,0.3523,0.062,16.12,0.2562,0.5683,0.1064,39.06,-5.06,-2.11,44.27,-2.39,-1.42,0.0699,Yes,No,,
EnthermalPlus,SB60 Solexia 6mm / Air 7.49mm / SKN183 6mm / Vacuum 0.25mm / Clear 6mm,25.44,SolexiaÂ®  6mm,5254,SolarbanÂ® 60 S2,SGG COOL-LITE SKN 183 II 6mm,20896,COOL-LITE SKN 183 II S4,SGG PLANICLEAR 6mm,21013,,Air,0.2625,0.0462,21.63,0.2093,0.5143,0.1103,39.72,-5.51,-3.83,45.6,-4.59,-2.47,0.0495,Yes,No,,
EnthermalPlus,SB60 Solarbronze 6mm / Air 8.09mm / C180 6mm / Vacuum 0.25mm / Clear 6mm,25.44,SolarbronzeÂ®  6mm,5274,SolarbanÂ® 60 S2,6mm Clear,2194,LoE 180 S4,Float Glass - 6mm,2004,,Air,0.4157,0.0732,13.66,0.2068,0.3657,0.0812,34.13,0.36,0.08,46.65,-1.79,-4.03,0.037,Yes,No,,
