Repository: Ranojoyd80/enthermal-configurator

File: Data_Pipeline/1_Source_CSVs/IG_Config_EnthermalPlus_Inboard_Dataset_12-04-26.csv (part 32 of 34)
Product Type,Comment,Total Thickness (mm),Outer Lite (Name_Thickness mm),Outer Lite NFRC ID,Outer Lite Low-E,Middle Lite (Name_Thickness mm),Middle Lite NFRC ID,Middle Lite Low-E,Inner Lite (Name_Thickness mm),Inner Lite NFRC ID,Inner Lite Low-E,Gas Fill,U-value NFRC (W/mÂ²K),U-value NFRC (BTU/hrftF),R-value NFRC,SHGC,Tvis (Visible Transmittance),Exterior Visible Reflectance,Exterior Reflected Color L*,Exterior Reflected Color a*,Exterior Reflected Color b*,Interior Reflected Color L*,Interior Reflected Color a*,Interior Reflected Color b*,T-UV,NFRC,CEN,g-factor,U-value CEN (W/m²K)
EnthermalPlus,SB60 Solarbronze 6mm / Air 8.09mm / C270 6mm / Vacuum 0.25mm / Clear 6mm,25.44,SolarbronzeÂ®  6mm,5274,SolarbanÂ® 60 S2,6mm Clear,2029,LoEÂ² 270 S4,Float Glass - 6mm,2004,,Air,0.3148,0.0554,18.04,0.1611,0.3219,0.0744,32.68,-0.09,0.52,44.34,-8.37,3.77,0.0203,Yes,No,,
EnthermalPlus,SB60 Solarbronze 6mm / Air 8.09mm / C272 6mm / Vacuum 0.25mm / Clear 6mm,25.44,SolarbronzeÂ®  6mm,5274,SolarbanÂ® 60 S2,6 mm Clear,2014,LoEÂ² 272 S4,Float Glass - 6mm,2004,,Air,0.3372,0.0594,16.84,0.1739,0.332,0.0712,31.96,0.47,0.26,42.17,-3.16,2.25,0.0248,Yes,No,,
EnthermalPlus,SB60 Solarbronze 6mm / Air 8.09mm / C366 6mm / Vacuum 0.25mm / Clear 6mm,25.44,SolarbronzeÂ®  6mm,5274,SolarbanÂ® 60 S2,6mm Clear,2157,LoEÂ³ 366 S4,Float Glass - 6mm,2004,,Air,0.264,0.0465,21.51,0.1308,0.2993,0.0722,32.2,0.41,0.0,42.5,-0.83,0.13,0.0072,Yes,No,,
EnthermalPlus,SB60 Solarbronze 6mm / Air 8.05mm / SB60 6mm / Vacuum 0.25mm / Clear 6mm,25.5,SolarbronzeÂ®  6mm,5274,SolarbanÂ® 60 S2,Clear  6mm,5284,SolarbanÂ® 60 S4,Clear Float Glass,415,,Air,0.3137,0.0553,18.1,0.1702,0.3324,0.0721,32.17,0.27,0.3,43.08,-4.15,3.27,0.0283,Yes,No,,
EnthermalPlus,SB60 Solarbronze 6mm / Air 8.05mm / SB70 6mm / Vacuum 0.25mm / Clear 6mm,25.5,SolarbronzeÂ®  6mm,5274,SolarbanÂ® 60 S2,SolarbanÂ® 70 glass  6mm,5439,SolarbanÂ® 70 S4,Clear Float Glass,415,,Air,0.257,0.0453,22.1,0.1292,0.3043,0.0778,33.4,-0.36,0.09,45.68,-2.86,-4.0,0.0102,Yes,No,,
EnthermalPlus,SB60 Solarbronze 6mm / Air 7.49mm / LUMI 6mm / Vacuum 0.25mm / Clear 6mm,25.44,SolarbronzeÂ®  6mm,5274,SolarbanÂ® 60 S2,SGG ECLAZ II 6mm,20756,ECLAZ II S4,SGG PLANICLEAR 6mm,21013,,Air,0.3523,0.062,16.12,0.2149,0.3909,0.0729,32.38,0.62,0.03,43.07,-1.18,-1.56,0.0579,Yes,No,,
EnthermalPlus,SB60 Solarbronze 6mm / Air 7.49mm / SKN183 6mm / Vacuum 0.25mm / Clear 6mm,25.44,SolarbronzeÂ®  6mm,5274,SolarbanÂ® 60 S2,SGG COOL-LITE SKN 183 II 6mm,20896,COOL-LITE SKN 183 II S4,SGG PLANICLEAR 6mm,21013,,Air,0.2625,0.0462,21.63,0.1628,0.3535,0.0745,32.73,0.24,-1.1,44.66,-3.69,-2.61,0.0411,Yes,No,,
EnthermalPlus,SB60 Solargray 6mm / Air 8.09mm / C180 6mm / Vacuum 0.25mm / Clear 6mm,25.44,SolargrayÂ®  6mm,5289,SolarbanÂ® 60 S2,6mm Clear,2194,LoE 180 S4,Float Glass - 6mm,2004,,Air,0.4157,0.0732,13.66,0.1812,0.3057,0.0699,31.8,-0.2,-3.21,46.41,-1.89,-4.39,0.0357,Yes,No,,
EnthermalPlus,SB60 Solargray 6mm / Air 8.09mm / C270 6mm / Vacuum 0.25mm / Clear 6mm,25.44,SolargrayÂ®  6mm,5289,SolarbanÂ® 60 S2,6mm Clear,2029,LoEÂ² 270 S4,Float Glass - 6mm,2004,,Air,0.3148,0.0554,18.04,0.1412,0.2692,0.0651,30.67,-0.51,-2.33,44.15,-8.49,3.48,0.0197,Yes,No,,
EnthermalPlus,SB60 Solargray 6mm / Air 8.09mm / C272 6mm / Vacuum 0.25mm / Clear 6mm,25.44,SolargrayÂ®  6mm,5289,SolarbanÂ® 60 S2,6 mm Clear,2014,LoEÂ² 272 S4,Float Glass - 6mm,2004,,Air,0.3372,0.0594,16.84,0.1524,0.2775,0.0628,30.1,0.02,-2.4,41.94,-3.26,1.92,0.0241,Yes,No,,
EnthermalPlus,SB60 Solargray 6mm / Air 8.09mm / C366 6mm / Vacuum 0.25mm / Clear 6mm,25.44,SolargrayÂ®  6mm,5289,SolarbanÂ® 60 S2,6mm Clear,2157,LoEÂ³ 366 S4,Float Glass - 6mm,2004,,Air,0.264,0.0465,21.51,0.1144,0.2505,0.0636,30.29,0.05,-2.71,42.31,-0.86,-0.14,0.007,Yes,No,,
EnthermalPlus,SB60 Solargray 6mm / Air 8.05mm / SB60 6mm / Vacuum 0.25mm / Clear 6mm,25.5,SolargrayÂ®  6mm,5289,SolarbanÂ® 60 S2,Clear  6mm,5284,SolarbanÂ® 60 S4,Clear Float Glass,415,,Air,0.3137,0.0553,18.1,0.149,0.2781,0.0635,30.27,-0.14,-2.42,42.86,-4.25,2.95,0.0274,Yes,No,,
EnthermalPlus,SB60 Solargray 6mm / Air 8.05mm / SB70 6mm / Vacuum 0.25mm / Clear 6mm,25.5,SolargrayÂ®  6mm,5289,SolarbanÂ® 60 S2,SolarbanÂ® 70 glass  6mm,5439,SolarbanÂ® 70 S4,Clear Float Glass,415,,Air,0.257,0.0453,22.1,0.1129,0.2545,0.0676,31.25,-0.61,-2.95,45.51,-2.91,-4.26,0.0099,Yes,No,,
EnthermalPlus,SB60 Solargray 6mm / Air 7.49mm / LUMI 6mm / Vacuum 0.25mm / Clear 6mm,25.44,SolargrayÂ®  6mm,5289,SolarbanÂ® 60 S2,SGG ECLAZ II 6mm,20756,ECLAZ II S4,SGG PLANICLEAR 6mm,21013,,Air,0.3523,0.062,16.12,0.1875,0.3267,0.064,30.43,0.02,-2.72,42.77,-1.31,-2.01,0.0558,Yes,No,,
EnthermalPlus,SB60 Solargray 6mm / Air 7.49mm / SKN183 6mm / Vacuum 0.25mm / Clear 6mm,25.44,SolargrayÂ®  6mm,5289,SolarbanÂ® 60 S2,SGG COOL-LITE SKN 183 II 6mm,20896,COOL-LITE SKN 183 II S4,SGG PLANICLEAR 6mm,21013,,Air,0.2625,0.0462,21.63,0.1421,0.2955,0.0653,30.73,-0.01,-3.89,44.42,-3.81,-2.96,0.0396,Yes,No,,
EnthermalPlus,SB60 Optigray 6mm / Air 8.09mm / C180 6mm / Vacuum 0.25mm / Clear 6mm,25.44,OptigrayÂ®  6mm,5265,SolarbanÂ® 60 S2,6mm Clear,2194,LoE 180 S4,Float Glass - 6mm,2004,,Air,0.4157,0.0732,13.66,0.229,0.433,0.0966,37.26,-1.82,-3.07,46.99,-2.11,-4.13,0.047,Yes,No,,
EnthermalPlus,SB60 Optigray 6mm / Air 8.09mm / C270 6mm / Vacuum 0.25mm / Clear 6mm,25.44,OptigrayÂ®  6mm,5265,SolarbanÂ® 60 S2,6mm Clear,2029,LoEÂ² 270 S4,Float Glass - 6mm,2004,,Air,0.3148,0.0554,18.04,0.1822,0.3812,0.0871,35.41,-2.2,-1.97,44.63,-8.6,3.61,0.0258,Yes,No,,
EnthermalPlus,SB60 Optigray 6mm / Air 8.09mm / C272 6mm / Vacuum 0.25mm / Clear 6mm,25.44,OptigrayÂ®  6mm,5265,SolarbanÂ® 60 S2,6 mm Clear,2014,LoEÂ² 272 S4,Float Glass - 6mm,2004,,Air,0.3372,0.0594,16.84,0.1954,0.3929,0.0824,34.46,-1.22,-2.15,42.49,-3.45,2.09,0.0314,Yes,No,,
EnthermalPlus,SB60 Optigray 6mm / Air 8.09mm / C366 6mm / Vacuum 0.25mm / Clear 6mm,25.44,OptigrayÂ®  6mm,5265,SolarbanÂ® 60 S2,6mm Clear,2157,LoEÂ³ 366 S4,Float Glass - 6mm,2004,,Air,0.264,0.0465,21.51,0.1506,0.3548,0.084,34.77,-1.31,-2.54,42.77,-1.12,0.04,0.0092,Yes,No,,
EnthermalPlus,SB60 Optigray 6mm / Air 8.05mm / SB60 6mm / Vacuum 0.25mm / Clear 6mm,25.5,OptigrayÂ®  6mm,5265,SolarbanÂ® 60 S2,Clear  6mm,5284,SolarbanÂ® 60 S4,Clear Float Glass,415,,Air,0.3137,0.0553,18.1,0.192,0.3937,0.0838,34.73,-1.46,-2.17,43.4,-4.45,3.1,0.0359,Yes,No,,
EnthermalPlus,SB60 Optigray 6mm / Air 8.05mm / SB70 6mm / Vacuum 0.25mm / Clear 6mm,25.5,OptigrayÂ®  6mm,5265,SolarbanÂ® 60 S2,SolarbanÂ® 70 glass  6mm,5439,SolarbanÂ® 70 S4,Clear Float Glass,415,,Air,0.257,0.0453,22.1,0.1494,0.3606,0.092,36.35,-2.64,-2.71,45.93,-3.12,-4.03,0.013,Yes,No,,
EnthermalPlus,SB60 Optigray 6mm / Air 7.49mm / LUMI 6mm / Vacuum 0.25mm / Clear 6mm,25.44,OptigrayÂ®  6mm,5265,SolarbanÂ® 60 S2,SGG ECLAZ II 6mm,20756,ECLAZ II S4,SGG PLANICLEAR 6mm,21013,,Air,0.3523,0.062,16.12,0.2386,0.4626,0.0849,35.01,-1.22,-2.66,43.51,-1.58,-1.73,0.0737,Yes,No,,
EnthermalPlus,SB60 Optigray 6mm / Air 7.49mm / SKN183 6mm / Vacuum 0.25mm / Clear 6mm,25.44,OptigrayÂ®  6mm,5265,SolarbanÂ® 60 S2,SGG COOL-LITE SKN 183 II 6mm,20896,COOL-LITE SKN 183 II S4,SGG PLANICLEAR 6mm,21013,,Air,0.2625,0.0462,21.63,0.1859,0.4184,0.0873,35.5,-1.47,-4.27,45.0,-3.99,-2.73,0.0522,Yes,No,,
EnthermalPlus,SB60 Solarblue 6mm / Air 8.09mm / C180 6mm / Vacuum 0.25mm / Clear 6mm,25.44,SolarblueÂ®  6mm,5364,SolarbanÂ® 60 S2,6mm Clear,2194,LoE 180 S4,Float Glass - 6mm,2004,,Air,0.4157,0.0732,13.66,0.2123,0.3862,0.0865,35.55,-2.23,-8.8,46.79,-2.24,-4.72,0.0453,Yes,No,,
EnthermalPlus,SB60 Solarblue 6mm / Air 8.09mm / C270 6mm / Vacuum 0.25mm / Clear 6mm,25.44,SolarblueÂ®  6mm,5364,SolarbanÂ® 60 S2,6mm Clear,2029,LoEÂ² 270 S4,Float Glass - 6mm,2004,,Air,0.3148,0.0554,18.04,0.169,0.3402,0.0788,33.92,-2.53,-6.92,44.46,-8.74,3.09,0.0249,Yes,No,,
EnthermalPlus,SB60 Solarblue 6mm / Air 8.09mm / C272 6mm / Vacuum 0.25mm / Clear 6mm,25.44,SolarblueÂ®  6mm,5364,SolarbanÂ® 60 S2,6 mm Clear,2014,LoEÂ² 272 S4,Float Glass - 6mm,2004,,Air,0.3372,0.0594,16.84,0.1813,0.3505,0.0749,33.05,-1.51,-6.81,42.3,-3.58,1.49,0.0305,Yes,No,,
EnthermalPlus,SB60 Solarblue 6mm / Air 8.09mm / C366 6mm / Vacuum 0.25mm / Clear 6mm,25.44,SolarblueÂ®  6mm,5364,SolarbanÂ® 60 S2,6mm Clear,2157,LoEÂ³ 366 S4,Float Glass - 6mm,2004,,Air,0.264,0.0465,21.51,0.1399,0.317,0.0762,33.33,-1.48,-7.3,42.61,-1.18,-0.43,0.0089,Yes,No,,
EnthermalPlus,SB60 Solarblue 6mm / Air 8.05mm / SB60 6mm / Vacuum 0.25mm / Clear 6mm,25.5,SolarblueÂ®  6mm,5364,SolarbanÂ® 60 S2,Clear  6mm,5284,SolarbanÂ® 60 S4,Clear Float Glass,415,,Air,0.3137,0.0553,18.1,0.1781,0.3514,0.076,33.29,-1.7,-6.94,43.21,-4.57,2.52,0.0347,Yes,No,,
EnthermalPlus,SB60 Solarblue 6mm / Air 8.05mm / SB70 6mm / Vacuum 0.25mm / Clear 6mm,25.5,SolarblueÂ®  6mm,5364,SolarbanÂ® 60 S2,SolarbanÂ® 70 glass  6mm,5439,SolarbanÂ® 70 S4,Clear Float Glass,415,,Air,0.257,0.0453,22.1,0.1386,0.3219,0.0829,34.78,-2.74,-7.98,45.78,-3.19,-4.44,0.0126,Yes,No,,
EnthermalPlus,SB60 Solarblue 6mm / Air 7.49mm / LUMI 6mm / Vacuum 0.25mm / Clear 6mm,25.44,SolarblueÂ®  6mm,5364,SolarbanÂ® 60 S2,SGG ECLAZ II 6mm,20756,ECLAZ II S4,SGG PLANICLEAR 6mm,21013,,Air,0.3523,0.062,16.12,0.2208,0.4125,0.0769,33.56,-1.72,-7.55,43.25,-1.75,-2.51,0.0708,Yes,No,,
EnthermalPlus,SB60 Solarblue 6mm / Air 7.49mm / SKN183 6mm / Vacuum 0.25mm / Clear 6mm,25.44,SolarblueÂ®  6mm,5364,SolarbanÂ® 60 S2,SGG COOL-LITE SKN 183 II 6mm,20896,COOL-LITE SKN 183 II S4,SGG PLANICLEAR 6mm,21013,,Air,0.2625,0.0462,21.63,0.1722,0.3732,0.0791,34.03,-1.42,-9.42,44.8,-4.13,-3.33,0.0503,Yes,No,,
EnthermalPlus,SB60 Optiblue 6mm / Air 8.09mm / C180 6mm / Vacuum 0.25mm / Clear 6mm,25.44,OptiblueÂ® (SolarbanÂ® z50)  6mm,5424,SolarbanÂ® 60 S2,6mm Clear,2194,LoE 180 S4,Float Glass - 6mm,2004,,Air,0.4157,0.0732,13.66,0.2518,0.4408,0.0989,37.8,-1.02,-7.55,47.05,-2.11,-4.5,0.06,Yes,No,,
EnthermalPlus,SB60 Optiblue 6mm / Air 8.09mm / C270 6mm / Vacuum 0.25mm / Clear 6mm,25.44,OptiblueÂ® (SolarbanÂ® z50)  6mm,5424,SolarbanÂ® 60 S2,6mm Clear,2029,LoEÂ² 270 S4,Float Glass - 6mm,2004,,Air,0.3148,0.0554,18.04,0.1959,0.388,0.0889,35.89,-1.52,-5.8,44.68,-8.6,3.24,0.0325,Yes,No,,
EnthermalPlus,SB60 Optiblue 6mm / Air 8.09mm / C272 6mm / Vacuum 0.25mm / Clear 6mm,25.44,OptiblueÂ® (SolarbanÂ® z50)  6mm,5424,SolarbanÂ® 60 S2,6 mm Clear,2014,LoEÂ² 272 S4,Float Glass - 6mm,2004,,Air,0.3372,0.0594,16.84,0.2115,0.4,0.084,34.89,-0.49,-5.81,42.55,-3.45,1.67,0.0395,Yes,No,,
EnthermalPlus,SB60 Optiblue 6mm / Air 8.09mm / C366 6mm / Vacuum 0.25mm / Clear 6mm,25.44,OptiblueÂ® (SolarbanÂ® z50)  6mm,5424,SolarbanÂ® 60 S2,6mm Clear,2157,LoEÂ³ 366 S4,Float Glass - 6mm,2004,,Air,0.264,0.0465,21.51,0.1591,0.3612,0.0857,35.21,-0.45,-6.34,42.81,-1.13,-0.27,0.0116,Yes,No,,
EnthermalPlus,SB60 Optiblue 6mm / Air 8.05mm / SB60 6mm / Vacuum 0.25mm / Clear 6mm,25.5,OptiblueÂ® (SolarbanÂ® z50)  6mm,5424,SolarbanÂ® 60 S2,Clear  6mm,5284,SolarbanÂ® 60 S4,Clear Float Glass,415,,Air,0.3137,0.0553,18.1,0.2073,0.4008,0.0854,35.17,-0.74,-5.91,43.45,-4.45,2.69,0.0456,Yes,No,,
EnthermalPlus,SB60 Optiblue 6mm / Air 8.05mm / SB70 6mm / Vacuum 0.25mm / Clear 6mm,25.5,OptiblueÂ® (SolarbanÂ® z50)  6mm,5424,SolarbanÂ® 60 S2,SolarbanÂ® 70 glass  6mm,5439,SolarbanÂ® 70 S4,Clear Float Glass,415,,Air,0.257,0.0453,22.1,0.1572,0.367,0.0941,36.88,-1.71,-6.88,45.97,-3.13,-4.27,0.0164,Yes,No,,
EnthermalPlus,SB60 Optiblue 6mm / Air 7.49mm / LUMI 6mm / Vacuum 0.25mm / Clear 6mm,25.44,OptiblueÂ® (SolarbanÂ® z50)  6mm,5424,SolarbanÂ® 60 S2,SGG ECLAZ II 6mm,20756,ECLAZ II S4,SGG PLANICLEAR 6mm,21013,,Air,0.3523,0.062,16.12,0.2635,0.4709,0.0866,35.48,-0.58,-6.49,43.59,-1.58,-2.25,0.095,Yes,No,,
EnthermalPlus,SB60 Optiblue 6mm / Air 7.49mm / SKN183 6mm / Vacuum 0.25mm / Clear 6mm,25.44,OptiblueÂ® (SolarbanÂ® z50)  6mm,5424,SolarbanÂ® 60 S2,SGG COOL-LITE SKN 183 II 6mm,20896,COOL-LITE SKN 183 II S4,SGG PLANICLEAR 6mm,21013,,Air,0.2625,0.0462,21.63,0.1992,0.4259,0.0892,35.99,-0.47,-8.55,45.06,-3.99,-3.12,0.0668,Yes,No,,
EnthermalPlus,SB60 Starphire 6mm / Air 8.09mm / C180 6mm / Vacuum 0.25mm / Clear 6mm,25.44,StarphireÂ®  6mm,5349,SolarbanÂ® 60 S2,6mm Clear,2194,LoE 180 S4,Float Glass - 6mm,2004,,Air,0.4157,0.0732,13.66,0.3354,0.628,0.155,46.37,-1.88,-4.23,48.23,-2.28,-3.71,0.086,Yes,No,,
EnthermalPlus,SB60 Starphire 6mm / Air 8.09mm / C270 6mm / Vacuum 0.25mm / Clear 6mm,25.44,StarphireÂ®  6mm,5349,SolarbanÂ® 60 S2,6mm Clear,2029,LoEÂ² 270 S4,Float Glass - 6mm,2004,,Air,0.3148,0.0554,18.04,0.2616,0.5524,0.135,43.51,-2.6,-2.62,45.67,-8.6,3.77,0.0454,Yes,No,,
EnthermalPlus,SB60 Starphire 6mm / Air 8.09mm / C272 6mm / Vacuum 0.25mm / Clear 6mm,25.44,StarphireÂ®  6mm,5349,SolarbanÂ® 60 S2,6 mm Clear,2014,LoEÂ² 272 S4,Float Glass - 6mm,2004,,Air,0.3372,0.0594,16.84,0.282,0.5693,0.1252,42.01,-1.13,-2.9,43.67,-3.57,2.3,0.0546,Yes,No,,
EnthermalPlus,SB60 Starphire 6mm / Air 8.09mm / C366 6mm / Vacuum 0.25mm / Clear 6mm,25.44,StarphireÂ®  6mm,5349,SolarbanÂ® 60 S2,6mm Clear,2157,LoEÂ³ 366 S4,Float Glass - 6mm,2004,,Air,0.264,0.0465,21.51,0.2135,0.5138,0.1283,42.48,-1.31,-3.45,43.72,-1.45,0.29,0.0164,Yes,No,,
EnthermalPlus,SB60 Starphire 6mm / Air 8.05mm / SB60 6mm / Vacuum 0.25mm / Clear 6mm,25.5,StarphireÂ®  6mm,5349,SolarbanÂ® 60 S2,Clear  6mm,5284,SolarbanÂ® 60 S4,Clear Float Glass,415,,Air,0.3137,0.0553,18.1,0.2771,0.5705,0.128,42.43,-1.52,-2.97,44.55,-4.61,3.28,0.0645,Yes,No,,
EnthermalPlus,SB60 Starphire 6mm / Air 8.05mm / SB70 6mm / Vacuum 0.25mm / Clear 6mm,25.5,StarphireÂ®  6mm,5349,SolarbanÂ® 60 S2,SolarbanÂ® 70 glass  6mm,5439,SolarbanÂ® 70 S4,Clear Float Glass,415,,Air,0.257,0.0453,22.1,0.2116,0.5224,0.145,44.96,-3.27,-3.66,46.82,-3.36,-3.64,0.023,Yes,No,,
EnthermalPlus,SB60 Starphire 6mm / Air 7.49mm / LUMI 6mm / Vacuum 0.25mm / Clear 6mm,25.44,StarphireÂ®  6mm,5349,SolarbanÂ® 60 S2,SGG ECLAZ II 6mm,20756,ECLAZ II S4,SGG PLANICLEAR 6mm,21013,,Air,0.3523,0.062,16.12,0.3537,0.6706,0.1304,42.9,-1.06,-3.69,45.08,-1.74,-1.33,0.1402,Yes,No,,
EnthermalPlus,SB60 Starphire 6mm / Air 7.49mm / SKN183 6mm / Vacuum 0.25mm / Clear 6mm,25.44,StarphireÂ®  6mm,5349,SolarbanÂ® 60 S2,SGG COOL-LITE SKN 183 II 6mm,20896,COOL-LITE SKN 183 II S4,SGG PLANICLEAR 6mm,21013,,Air,0.2625,0.0462,21.63,0.2683,0.6065,0.1353,43.63,-1.57,-6.15,46.23,-4.09,-2.37,0.0967,Yes,No,,
EnthermalPlus,SB70 6mm / Air 8.09mm / C180 6mm / Vacuum 0.25mm / Clear 6mm,25.44,SolarbanÂ® 70 glass  6mm,5439,SolarbanÂ® 70 S2,6mm Clear,2194,LoE 180 S4,Float Glass - 6mm,2004,,Air,0.4145,0.073,13.7,0.2225,0.5595,0.1684,48.16,-4.8,-4.83,50.01,-2.17,-7.04,0.0283,Yes,No,,
EnthermalPlus,SB70 6mm / Air 8.09mm / C270 6mm / Vacuum 0.25mm / Clear 6mm,25.44,SolarbanÂ® 70 glass  6mm,5439,SolarbanÂ® 70 S2,6mm Clear,2029,LoEÂ² 270 S4,Float Glass - 6mm,2004,,Air,0.3141,0.0553,18.08,0.192,0.4922,0.1523,46.02,-5.27,-4.08,47.15,-8.5,0.39,0.0149,Yes,No,,
EnthermalPlus,SB70 6mm / Air 8.09mm / C272 6mm / Vacuum 0.25mm / Clear 6mm,25.44,SolarbanÂ® 70 glass  6mm,5439,SolarbanÂ® 70 S2,6 mm Clear,2014,LoEÂ² 272 S4,Float Glass - 6mm,2004,,Air,0.3364,0.0592,16.88,0.2008,0.507,0.1446,44.94,-4.07,-4.37,45.35,-3.44,-1.56,0.0187,Yes,No,,
EnthermalPlus,SB70 6mm / Air 8.09mm / C366 6mm / Vacuum 0.25mm / Clear 6mm,25.44,SolarbanÂ® 70 glass  6mm,5439,SolarbanÂ® 70 S2,6mm Clear,2157,LoEÂ³ 366 S4,Float Glass - 6mm,2004,,Air,0.2635,0.0464,21.55,0.1704,0.4583,0.1469,45.26,-4.43,-4.59,45.09,-2.14,-2.17,0.0057,Yes,No,,
EnthermalPlus,SB70 6mm / Air 8.05mm / SB60 6mm / Vacuum 0.25mm / Clear 6mm,25.5,SolarbanÂ® 70 glass  6mm,5439,SolarbanÂ® 70 S2,Clear  6mm,5284,SolarbanÂ® 60 S4,Clear Float Glass,415,,Air,0.3131,0.0551,18.14,0.2001,0.5082,0.1469,45.25,-4.28,-4.39,46.19,-4.61,-0.47,0.0209,Yes,No,,
EnthermalPlus,SB70 6mm / Air 8.05mm / SB70 6mm / Vacuum 0.25mm / Clear 6mm,25.5,SolarbanÂ® 70 glass  6mm,5439,SolarbanÂ® 70 S2,SolarbanÂ® 70 glass  6mm,5439,SolarbanÂ® 70 S4,Clear Float Glass,415,,Air,0.2565,0.0452,22.14,0.1717,0.4663,0.1602,47.07,-6.23,-4.48,48.08,-3.95,-5.61,0.008,Yes,No,,
EnthermalPlus,SB70 6mm / Air 7.49mm / LUMI 6mm / Vacuum 0.25mm / Clear 6mm,25.44,SolarbanÂ® 70 glass  6mm,5439,SolarbanÂ® 70 S2,SGG ECLAZ II 6mm,20756,ECLAZ II S4,SGG PLANICLEAR 6mm,21013,,Air,0.3516,0.0619,16.15,0.2326,0.5968,0.1487,45.58,-3.98,-4.92,47.31,-1.41,-5.89,0.045,Yes,No,,
EnthermalPlus,SB70 6mm / Air 7.49mm / SKN183 6mm / Vacuum 0.25mm / Clear 6mm,25.44,SolarbanÂ® 70 glass  6mm,5439,SolarbanÂ® 70 S2,SGG COOL-LITE SKN 183 II 6mm,20896,COOL-LITE SKN 183 II S4,SGG PLANICLEAR 6mm,21013,,Air,0.2621,0.0462,21.66,0.2019,0.5404,0.1528,46.13,-4.44,-6.33,47.97,-4.09,-5.86,0.0323,Yes,No,,
EnthermalPlus,SB70 Solexia 6mm / Air 8.09mm / C180 6mm / Vacuum 0.25mm / Clear 6mm,25.44,SolexiaÂ®  6mm,5393,SolarbanÂ® 70 S2,6mm Clear,2194,LoE 180 S4,Float Glass - 6mm,2004,,Air,0.4145,0.073,13.7,0.193,0.488,0.1392,44.24,-8.82,-2.85,49.6,-2.37,-7.18,0.0164,Yes,No,,
EnthermalPlus,SB70 Solexia 6mm / Air 8.09mm / C270 6mm / Vacuum 0.25mm / Clear 6mm,25.44,SolexiaÂ®  6mm,5393,SolarbanÂ® 70 S2,6mm Clear,2029,LoEÂ² 270 S4,Float Glass - 6mm,2004,,Air,0.3141,0.0553,18.08,0.1665,0.4296,0.1269,42.39,-9.0,-2.24,46.81,-8.73,0.32,0.0088,Yes,No,,
EnthermalPlus,SB70 Solexia 6mm / Air 8.09mm / C272 6mm / Vacuum 0.25mm / Clear 6mm,25.44,SolexiaÂ®  6mm,5393,SolarbanÂ® 70 S2,6 mm Clear,2014,LoEÂ² 272 S4,Float Glass - 6mm,2004,,Air,0.3364,0.0592,16.88,0.174,0.4424,0.1209,41.43,-7.81,-2.49,44.96,-3.65,-1.65,0.0111,Yes,No,,
EnthermalPlus,SB70 Solexia 6mm / Air 8.09mm / C366 6mm / Vacuum 0.25mm / Clear 6mm,25.44,SolexiaÂ®  6mm,5393,SolarbanÂ® 70 S2,6mm Clear,2157,LoEÂ³ 366 S4,Float Glass - 6mm,2004,,Air,0.2635,0.0464,21.55,0.1486,0.4004,0.1228,41.73,-8.18,-2.61,44.77,-2.23,-2.25,0.0033,Yes,No,,
EnthermalPlus,SB70 Solexia 6mm / Air 8.05mm / SB60 6mm / Vacuum 0.25mm / Clear 6mm,25.5,SolexiaÂ®  6mm,5393,SolarbanÂ® 70 S2,Clear  6mm,5284,SolarbanÂ® 60 S4,Clear Float Glass,415,,Air,0.3131,0.0551,18.14,0.173,0.4436,0.1227,41.71,-7.98,-2.5,45.82,-4.8,-0.55,0.0122,Yes,No,,
EnthermalPlus,SB70 Solexia 6mm / Air 8.05mm / SB70 6mm / Vacuum 0.25mm / Clear 6mm,25.5,SolexiaÂ®  6mm,5393,SolarbanÂ® 70 S2,SolarbanÂ® 70 glass  6mm,5439,SolarbanÂ® 70 S4,Clear Float Glass,415,,Air,0.2565,0.0452,22.14,0.1498,0.4073,0.1331,43.32,-10.01,-2.45,47.78,-4.06,-5.73,0.0047,Yes,No,,
EnthermalPlus,SB70 Solexia 6mm / Air 7.49mm / LUMI 6mm / Vacuum 0.25mm / Clear 6mm,25.44,SolexiaÂ®  6mm,5393,SolarbanÂ® 70 S2,SGG ECLAZ II 6mm,20756,ECLAZ II S4,SGG PLANICLEAR 6mm,21013,,Air,0.3516,0.0619,16.15,0.1995,0.5205,0.124,41.98,-7.83,-3.04,46.8,-1.67,-6.05,0.0255,Yes,No,,
EnthermalPlus,SB70 Solexia 6mm / Air 7.49mm / SKN183 6mm / Vacuum 0.25mm / Clear 6mm,25.44,SolexiaÂ®  6mm,5393,SolarbanÂ® 70 S2,SGG COOL-LITE SKN 183 II 6mm,20896,COOL-LITE SKN 183 II S4,SGG PLANICLEAR 6mm,21013,,Air,0.2621,0.0462,21.66,0.1737,0.4714,0.1274,42.49,-8.24,-4.08,47.56,-4.31,-5.99,0.0186,Yes,No,,
EnthermalPlus,SB70 Solarbronze 6mm / Air 8.09mm / C180 6mm / Vacuum 0.25mm / Clear 6mm,25.44,SolarbronzeÂ®  6mm,5377,SolarbanÂ® 70 S2,6mm Clear,2194,LoE 180 S4,Float Glass - 6mm,2004,,Air,0.4145,0.073,13.7,0.1453,0.3348,0.0879,35.47,-0.22,-0.35,48.86,-1.56,-7.45,0.0137,Yes,No,,
EnthermalPlus,SB70 Solarbronze 6mm / Air 8.09mm / C270 6mm / Vacuum 0.25mm / Clear 6mm,25.44,SolarbronzeÂ®  6mm,5377,SolarbanÂ® 70 S2,6mm Clear,2029,LoEÂ² 270 S4,Float Glass - 6mm,2004,,Air,0.3141,0.0553,18.08,0.1233,0.2946,0.0821,34.31,-0.55,-0.21,46.18,-8.12,0.2,0.0074,Yes,No,,
EnthermalPlus,SB70 Solarbronze 6mm / Air 8.09mm / C272 6mm / Vacuum 0.25mm / Clear 6mm,25.44,SolarbronzeÂ®  6mm,5377,SolarbanÂ® 70 S2,6 mm Clear,2014,LoEÂ² 272 S4,Float Glass - 6mm,2004,,Air,0.3364,0.0592,16.88,0.1295,0.3036,0.0794,33.76,-0.04,-0.44,44.26,-2.91,-1.83,0.0094,Yes,No,,
EnthermalPlus,SB70 Solarbronze 6mm / Air 8.09mm / C366 6mm / Vacuum 0.25mm / Clear 6mm,25.44,SolarbronzeÂ®  6mm,5377,SolarbanÂ® 70 S2,6mm Clear,2157,LoEÂ³ 366 S4,Float Glass - 6mm,2004,,Air,0.2635,0.0464,21.55,0.108,0.2741,0.0803,33.93,-0.22,-0.56,44.18,-1.54,-2.42,0.0028,Yes,No,,
EnthermalPlus,SB70 Solarbronze 6mm / Air 8.05mm / SB60 6mm / Vacuum 0.25mm / Clear 6mm,25.5,SolarbronzeÂ®  6mm,5377,SolarbanÂ® 70 S2,Clear  6mm,5284,SolarbanÂ® 60 S4,Clear Float Glass,415,,Air,0.3131,0.0551,18.14,0.1282,0.3041,0.0803,33.93,-0.17,-0.4,45.12,-4.06,-0.71,0.0102,Yes,No,,
EnthermalPlus,SB70 Solarbronze 6mm / Air 8.05mm / SB70 6mm / Vacuum 0.25mm / Clear 6mm,25.5,SolarbronzeÂ®  6mm,5377,SolarbanÂ® 70 S2,SolarbanÂ® 70 glass  6mm,5439,SolarbanÂ® 70 S4,Clear Float Glass,415,,Air,0.2565,0.0452,22.14,0.1085,0.2789,0.0848,34.86,-1.02,-0.39,47.23,-3.44,-5.98,0.004,Yes,No,,
EnthermalPlus,SB70 Solarbronze 6mm / Air 7.49mm / LUMI 6mm / Vacuum 0.25mm / Clear 6mm,25.44,SolarbronzeÂ®  6mm,5377,SolarbanÂ® 70 S2,SGG ECLAZ II 6mm,20756,ECLAZ II S4,SGG PLANICLEAR 6mm,21013,,Air,0.3516,0.0619,16.15,0.1493,0.3573,0.0809,34.08,0.1,-0.62,45.88,-0.68,-6.35,0.0212,Yes,No,,
EnthermalPlus,SB70 Solarbronze 6mm / Air 7.49mm / SKN183 6mm / Vacuum 0.25mm / Clear 6mm,25.44,SolarbronzeÂ®  6mm,5377,SolarbanÂ® 70 S2,SGG COOL-LITE SKN 183 II 6mm,20896,COOL-LITE SKN 183 II S4,SGG PLANICLEAR 6mm,21013,,Air,0.2621,0.0462,21.66,0.1272,0.3235,0.0823,34.36,-0.25,-1.32,46.82,-3.57,-6.23,0.0156,Yes,No,,
EnthermalPlus,SB70 Solargray 6mm / Air 8.09mm / C180 6mm / Vacuum 0.25mm / Clear 6mm,25.44,SolargrayÂ®  6mm,5373,SolarbanÂ® 70 S2,6mm Clear,2194,LoE 180 S4,Float Glass - 6mm,2004,,Air,0.4145,0.073,13.7,0.1286,0.2799,0.0748,32.91,-0.57,-3.95,48.67,-1.62,-7.73,0.0132,Yes,No,,
EnthermalPlus,SB70 Solargray 6mm / Air 8.09mm / C270 6mm / Vacuum 0.25mm / Clear 6mm,25.44,SolargrayÂ®  6mm,5373,SolarbanÂ® 70 S2,6mm Clear,2029,LoEÂ² 270 S4,Float Glass - 6mm,2004,,Air,0.3141,0.0553,18.08,0.1087,0.2464,0.0708,32.0,-0.77,-3.47,46.02,-8.2,-0.04,0.0071,Yes,No,,
EnthermalPlus,SB70 Solargray 6mm / Air 8.09mm / C272 6mm / Vacuum 0.25mm / Clear 6mm,25.44,SolargrayÂ®  6mm,5373,SolarbanÂ® 70 S2,6 mm Clear,2014,LoEÂ² 272 S4,Float Glass - 6mm,2004,,Air,0.3364,0.0592,16.88,0.1143,0.2539,0.0689,31.56,-0.3,-3.55,44.08,-2.98,-2.09,0.0091,Yes,No,,
EnthermalPlus,SB70 Solargray 6mm / Air 8.09mm / C366 6mm / Vacuum 0.25mm / Clear 6mm,25.44,SolargrayÂ®  6mm,5373,SolarbanÂ® 70 S2,6mm Clear,2157,LoEÂ³ 366 S4,Float Glass - 6mm,2004,,Air,0.2635,0.0464,21.55,0.0949,0.2294,0.0695,31.7,-0.4,-3.7,44.04,-1.56,-2.64,0.0027,Yes,No,,
EnthermalPlus,SB70 Solargray 6mm / Air 8.05mm / SB60 6mm / Vacuum 0.25mm / Clear 6mm,25.5,SolargrayÂ®  6mm,5373,SolarbanÂ® 70 S2,Clear  6mm,5284,SolarbanÂ® 60 S4,Clear Float Glass,415,,Air,0.3131,0.0551,18.14,0.1129,0.2544,0.0694,31.69,-0.4,-3.56,44.95,-4.12,-0.96,0.0099,Yes,No,,
EnthermalPlus,SB70 Solargray 6mm / Air 8.05mm / SB70 6mm / Vacuum 0.25mm / Clear 6mm,25.5,SolargrayÂ®  6mm,5373,SolarbanÂ® 70 S2,SolarbanÂ® 70 glass  6mm,5439,SolarbanÂ® 70 S4,Clear Float Glass,415,,Air,0.2565,0.0452,22.14,0.0952,0.2334,0.0728,32.45,-1.07,-3.77,47.09,-3.48,-6.18,0.0038,Yes,No,,
EnthermalPlus,SB70 Solargray 6mm / Air 7.49mm / LUMI 6mm / Vacuum 0.25mm / Clear 6mm,25.44,SolargrayÂ®  6mm,5373,SolarbanÂ® 70 S2,SGG ECLAZ II 6mm,20756,ECLAZ II S4,SGG PLANICLEAR 6mm,21013,,Air,0.3516,0.0619,16.15,0.1314,0.2987,0.0699,31.81,-0.28,-3.79,45.65,-0.76,-6.71,0.0205,Yes,No,,
EnthermalPlus,SB70 Solargray 6mm / Air 7.49mm / SKN183 6mm / Vacuum 0.25mm / Clear 6mm,25.44,SolargrayÂ®  6mm,5373,SolarbanÂ® 70 S2,SGG COOL-LITE SKN 183 II 6mm,20896,COOL-LITE SKN 183 II S4,SGG PLANICLEAR 6mm,21013,,Air,0.2621,0.0462,21.66,0.1113,0.2705,0.0709,32.05,-0.38,-4.53,46.64,-3.64,-6.51,0.015,Yes,No,,
EnthermalPlus,SB70 Optigray 6mm / Air 8.09mm / C180 6mm / Vacuum 0.25mm / Clear 6mm,25.44,OptigrayÂ®  6mm,5390,SolarbanÂ® 70 S2,6mm Clear,2194,LoE 180 S4,Float Glass - 6mm,2004,,Air,0.4145,0.073,13.7,0.1671,0.3966,0.1063,39.01,-3.02,-3.83,49.13,-1.84,-7.47,0.0174,Yes,No,,
EnthermalPlus,SB70 Optigray 6mm / Air 8.09mm / C270 6mm / Vacuum 0.25mm / Clear 6mm,25.44,OptigrayÂ®  6mm,5390,SolarbanÂ® 70 S2,6mm Clear,2029,LoEÂ² 270 S4,Float Glass - 6mm,2004,,Air,0.3141,0.0553,18.08,0.1429,0.3491,0.0982,37.55,-3.28,-3.28,46.41,-8.33,0.13,0.0094,Yes,No,,
EnthermalPlus,SB70 Optigray 6mm / Air 8.09mm / C272 6mm / Vacuum 0.25mm / Clear 6mm,25.44,OptigrayÂ®  6mm,5390,SolarbanÂ® 70 S2,6 mm Clear,2014,LoEÂ² 272 S4,Float Glass - 6mm,2004,,Air,0.3364,0.0592,16.88,0.1498,0.3596,0.0944,36.83,-2.47,-3.47,44.51,-3.16,-1.88,0.0118,Yes,No,,
EnthermalPlus,SB70 Optigray 6mm / Air 8.09mm / C366 6mm / Vacuum 0.25mm / Clear 6mm,25.44,OptigrayÂ®  6mm,5390,SolarbanÂ® 70 S2,6mm Clear,2157,LoEÂ³ 366 S4,Float Glass - 6mm,2004,,Air,0.2635,0.0464,21.55,0.1262,0.3251,0.0956,37.05,-2.69,-3.64,44.39,-1.78,-2.46,0.0036,Yes,No,,
EnthermalPlus,SB70 Optigray 6mm / Air 8.05mm / SB60 6mm / Vacuum 0.25mm / Clear 6mm,25.5,OptigrayÂ®  6mm,5390,SolarbanÂ® 70 S2,Clear  6mm,5284,SolarbanÂ® 60 S4,Clear Float Glass,415,,Air,0.3131,0.0551,18.14,0.1486,0.3604,0.0955,37.04,-2.62,-3.47,45.38,-4.31,-0.77,0.013,Yes,No,,
EnthermalPlus,SB70 Optigray 6mm / Air 8.05mm / SB70 6mm / Vacuum 0.25mm / Clear 6mm,25.5,OptigrayÂ®  6mm,5390,SolarbanÂ® 70 S2,SolarbanÂ® 70 glass  6mm,5439,SolarbanÂ® 70 S4,Clear Float Glass,415,,Air,0.2565,0.0452,22.14,0.1269,0.3307,0.1022,38.27,-3.9,-3.6,47.43,-3.66,-5.97,0.005,Yes,No,,
EnthermalPlus,SB70 Optigray 6mm / Air 7.49mm / LUMI 6mm / Vacuum 0.25mm / Clear 6mm,25.44,OptigrayÂ®  6mm,5390,SolarbanÂ® 70 S2,SGG ECLAZ II 6mm,20756,ECLAZ II S4,SGG PLANICLEAR 6mm,21013,,Air,0.3516,0.0619,16.15,0.1724,0.4232,0.0964,37.25,-2.43,-3.84,46.21,-1.02,-6.39,0.027,Yes,No,,
EnthermalPlus,SB70 Optigray 6mm / Air 7.49mm / SKN183 6mm / Vacuum 0.25mm / Clear 6mm,25.44,OptigrayÂ®  6mm,5390,SolarbanÂ® 70 S2,SGG COOL-LITE SKN 183 II 6mm,20896,COOL-LITE SKN 183 II S4,SGG PLANICLEAR 6mm,21013,,Air,0.2621,0.0462,21.66,0.1483,0.3832,0.0985,37.63,-2.7,-4.83,47.09,-3.82,-6.26,0.0197,Yes,No,,
EnthermalPlus,SB70 Solarblue 6mm / Air 8.09mm / C180 6mm / Vacuum 0.25mm / Clear 6mm,25.44,SolarblueÂ®  6mm,5396,SolarbanÂ® 70 S2,6mm Clear,2194,LoE 180 S4,Float Glass - 6mm,2004,,Air,0.4145,0.073,13.7,0.156,0.3539,0.0948,37.18,-3.23,-10.03,48.97,-1.92,-7.91,0.0168,Yes,No,,
EnthermalPlus,SB70 Solarblue 6mm / Air 8.09mm / C270 6mm / Vacuum 0.25mm / Clear 6mm,25.44,SolarblueÂ®  6mm,5396,SolarbanÂ® 70 S2,6mm Clear,2029,LoEÂ² 270 S4,Float Glass - 6mm,2004,,Air,0.3141,0.0553,18.08,0.1332,0.3116,0.0882,35.89,-3.39,-8.91,46.27,-8.42,-0.26,0.0091,Yes,No,,
EnthermalPlus,SB70 Solarblue 6mm / Air 8.09mm / C272 6mm / Vacuum 0.25mm / Clear 6mm,25.44,SolarblueÂ®  6mm,5396,SolarbanÂ® 70 S2,6 mm Clear,2014,LoEÂ² 272 S4,Float Glass - 6mm,2004,,Air,0.3364,0.0592,16.88,0.1397,0.3208,0.085,35.23,-2.56,-8.9,44.36,-3.25,-2.32,0.0115,Yes,No,,
EnthermalPlus,SB70 Solarblue 6mm / Air 8.09mm / C366 6mm / Vacuum 0.25mm / Clear 6mm,25.44,SolarblueÂ®  6mm,5396,SolarbanÂ® 70 S2,6mm Clear,2157,LoEÂ³ 366 S4,Float Glass - 6mm,2004,,Air,0.2635,0.0464,21.55,0.1176,0.2905,0.086,35.44,-2.68,-9.13,44.27,-1.82,-2.81,0.0034,Yes,No,,
EnthermalPlus,SB70 Solarblue 6mm / Air 8.05mm / SB60 6mm / Vacuum 0.25mm / Clear 6mm,25.5,SolarblueÂ®  6mm,5396,SolarbanÂ® 70 S2,Clear  6mm,5284,SolarbanÂ® 60 S4,Clear Float Glass,415,,Air,0.3131,0.0551,18.14,0.1384,0.3218,0.0859,35.42,-2.67,-8.98,45.23,-4.39,-1.2,0.0126,Yes,No,,
EnthermalPlus,SB70 Solarblue 6mm / Air 8.05mm / SB70 6mm / Vacuum 0.25mm / Clear 6mm,25.5,SolarblueÂ®  6mm,5396,SolarbanÂ® 70 S2,SolarbanÂ® 70 glass  6mm,5439,SolarbanÂ® 70 S4,Clear Float Glass,415,,Air,0.2565,0.0452,22.14,0.1181,0.2953,0.0916,36.56,-3.82,-9.44,47.31,-3.71,-6.29,0.0049,Yes,No,,
EnthermalPlus,SB70 Solarblue 6mm / Air 7.49mm / LUMI 6mm / Vacuum 0.25mm / Clear 6mm,25.44,SolarblueÂ®  6mm,5396,SolarbanÂ® 70 S2,SGG ECLAZ II 6mm,20756,ECLAZ II S4,SGG PLANICLEAR 6mm,21013,,Air,0.3516,0.0619,16.15,0.1605,0.3775,0.0867,35.62,-2.67,-9.43,46.02,-1.13,-6.95,0.026,Yes,No,,
EnthermalPlus,SB70 Solarblue 6mm / Air 7.49mm / SKN183 6mm / Vacuum 0.25mm / Clear 6mm,25.44,SolarblueÂ®  6mm,5396,SolarbanÂ® 70 S2,SGG COOL-LITE SKN 183 II 6mm,20896,COOL-LITE SKN 183 II S4,SGG PLANICLEAR 6mm,21013,,Air,0.2621,0.0462,21.66,0.1379,0.3419,0.0885,35.99,-2.56,-10.6,46.93,-3.92,-6.71,0.0191,Yes,No,,
EnthermalPlus,SB70 Optiblue 6mm / Air 8.09mm / C180 6mm / Vacuum 0.25mm / Clear 6mm,25.44,OptiblueÂ® (SolarbanÂ® z75)  6mm,5428,SolarbanÂ® 70 S2,6mm Clear,2194,LoE 180 S4,Float Glass - 6mm,2004,,Air,0.4145,0.073,13.7,0.1733,0.4037,0.1093,39.66,-1.87,-8.75,49.17,-1.86,-7.72,0.0222,Yes,No,,
EnthermalPlus,SB70 Optiblue 6mm / Air 8.09mm / C270 6mm / Vacuum 0.25mm / Clear 6mm,25.44,OptiblueÂ® (SolarbanÂ® z75)  6mm,5428,SolarbanÂ® 70 S2,6mm Clear,2029,LoEÂ² 270 S4,Float Glass - 6mm,2004,,Air,0.3141,0.0553,18.08,0.1483,0.3553,0.1009,38.16,-2.18,-7.77,46.45,-8.34,-0.11,0.0118,Yes,No,,
EnthermalPlus,SB70 Optiblue 6mm / Air 8.09mm / C272 6mm / Vacuum 0.25mm / Clear 6mm,25.44,OptiblueÂ® (SolarbanÂ® z75)  6mm,5428,SolarbanÂ® 70 S2,6 mm Clear,2014,LoEÂ² 272 S4,Float Glass - 6mm,2004,,Air,0.3364,0.0592,16.88,0.1555,0.3659,0.0968,37.4,-1.33,-7.85,44.55,-3.18,-2.15,0.0149,Yes,No,,
EnthermalPlus,SB70 Optiblue 6mm / Air 8.09mm / C366 6mm / Vacuum 0.25mm / Clear 6mm,25.44,OptiblueÂ® (SolarbanÂ® z75)  6mm,5428,SolarbanÂ® 70 S2,6mm Clear,2157,LoEÂ³ 366 S4,Float Glass - 6mm,2004,,Air,0.2635,0.0464,21.55,0.1305,0.3309,0.0981,37.64,-1.49,-8.09,44.43,-1.8,-2.67,0.0045,Yes,No,,
EnthermalPlus,SB70 Optiblue 6mm / Air 8.05mm / SB60 6mm / Vacuum 0.25mm / Clear 6mm,25.5,OptiblueÂ® (SolarbanÂ® z75)  6mm,5428,SolarbanÂ® 70 S2,Clear  6mm,5284,SolarbanÂ® 60 S4,Clear Float Glass,415,,Air,0.3131,0.0551,18.14,0.1544,0.3669,0.098,37.62,-1.47,-7.9,45.42,-4.33,-1.04,0.0165,Yes,No,,
EnthermalPlus,SB70 Optiblue 6mm / Air 8.05mm / SB70 6mm / Vacuum 0.25mm / Clear 6mm,25.5,OptiblueÂ® (SolarbanÂ® z75)  6mm,5428,SolarbanÂ® 70 S2,SolarbanÂ® 70 glass  6mm,5439,SolarbanÂ® 70 S4,Clear Float Glass,415,,Air,0.2565,0.0452,22.14,0.1312,0.3365,0.1051,38.91,-2.68,-8.29,47.46,-3.68,-6.14,0.0064,Yes,No,,
EnthermalPlus,SB70 Optiblue 6mm / Air 7.49mm / LUMI 6mm / Vacuum 0.25mm / Clear 6mm,25.44,OptiblueÂ® (SolarbanÂ® z75)  6mm,5428,SolarbanÂ® 70 S2,SGG ECLAZ II 6mm,20756,ECLAZ II S4,SGG PLANICLEAR 6mm,21013,,Air,0.3516,0.0619,16.15,0.1799,0.4307,0.0989,37.85,-1.35,-8.34,46.27,-1.04,-6.72,0.0347,Yes,No,,
EnthermalPlus,SB70 Optiblue 6mm / Air 7.49mm / SKN183 6mm / Vacuum 0.25mm / Clear 6mm,25.44,OptiblueÂ® (SolarbanÂ® z75)  6mm,5428,SolarbanÂ® 70 S2,SGG COOL-LITE SKN 183 II 6mm,20896,COOL-LITE SKN 183 II S4,SGG PLANICLEAR 6mm,21013,,Air,0.2621,0.0462,21.66,0.1545,0.39,0.1012,38.25,-1.39,-9.6,47.14,-3.84,-6.52,0.0252,Yes,No,,
EnthermalPlus,SB72 Starphire 6mm / Air 8.09mm / C180 6mm / Vacuum 0.25mm / Clear 6mm,25.44,StarphireÂ®  6mm,5435,SolarbanÂ® 72 S2,6mm Clear,2194,LoE 180 S4,Float Glass - 6mm,2004,,Air,0.4145,0.073,13.7,0.2301,0.5763,0.1721,48.6,-2.78,-5.23,50.03,-2.05,-7.06,0.034,Yes,No,,
EnthermalPlus,SB72 Starphire 6mm / Air 8.09mm / C270 6mm / Vacuum 0.25mm / Clear 6mm,25.44,StarphireÂ®  6mm,5435,SolarbanÂ® 72 S2,6mm Clear,2029,LoEÂ² 270 S4,Float Glass - 6mm,2004,,Air,0.3141,0.0553,18.08,0.1986,0.5069,0.155,46.35,-3.39,-4.26,47.16,-8.42,0.35,0.0176,Yes,No,,
EnthermalPlus,SB72 Starphire 6mm / Air 8.09mm / C272 6mm / Vacuum 0.25mm / Clear 6mm,25.44,StarphireÂ®  6mm,5435,SolarbanÂ® 72 S2,6 mm Clear,2014,LoEÂ² 272 S4,Float Glass - 6mm,2004,,Air,0.3364,0.0592,16.88,0.2078,0.5222,0.1469,45.22,-2.21,-4.49,45.36,-3.35,-1.58,0.022,Yes,No,,
EnthermalPlus,SB72 Starphire 6mm / Air 8.09mm / C366 6mm / Vacuum 0.25mm / Clear 6mm,25.44,StarphireÂ®  6mm,5435,SolarbanÂ® 72 S2,6mm Clear,2157,LoEÂ³ 366 S4,Float Glass - 6mm,2004,,Air,0.2635,0.0464,21.55,0.1759,0.4718,0.1494,45.56,-2.56,-4.77,45.09,-2.09,-2.23,0.0068,Yes,No,,
EnthermalPlus,SB72 Starphire 6mm / Air 8.05mm / SB60 6mm / Vacuum 0.25mm / Clear 6mm,25.5,StarphireÂ®  6mm,5435,SolarbanÂ® 72 S2,Clear  6mm,5284,SolarbanÂ® 60 S4,Clear Float Glass,415,,Air,0.3131,0.0551,18.14,0.2073,0.5233,0.1493,45.55,-2.43,-4.54,46.21,-4.52,-0.5,0.0248,Yes,No,,
EnthermalPlus,SB72 Starphire 6mm / Air 8.05mm / SB70 6mm / Vacuum 0.25mm / Clear 6mm,25.5,StarphireÂ®  6mm,5435,SolarbanÂ® 72 S2,SolarbanÂ® 70 glass  6mm,5439,SolarbanÂ® 70 S4,Clear Float Glass,415,,Air,0.2565,0.0452,22.14,0.1774,0.4801,0.1633,47.44,-4.29,-4.82,48.08,-3.91,-5.65,0.0096,Yes,No,,
EnthermalPlus,SB72 Starphire 6mm / Air 7.49mm / LUMI 6mm / Vacuum 0.25mm / Clear 6mm,25.44,StarphireÂ®  6mm,5435,SolarbanÂ® 72 S2,SGG ECLAZ II 6mm,20756,ECLAZ II S4,SGG PLANICLEAR 6mm,21013,,Air,0.3516,0.0619,16.15,0.2417,0.6148,0.1513,45.9,-2.07,-5.1,47.34,-1.25,-5.9,0.055,Yes,No,,
EnthermalPlus,SB72 Starphire 6mm / Air 7.49mm / SKN183 6mm / Vacuum 0.25mm / Clear 6mm,25.44,StarphireÂ®  6mm,5435,SolarbanÂ® 72 S2,SGG COOL-LITE SKN 183 II 6mm,20896,COOL-LITE SKN 183 II S4,SGG PLANICLEAR 6mm,21013,,Air,0.2621,0.0462,21.66,0.2097,0.5566,0.1555,46.47,-2.52,-6.75,47.98,-4.0,-5.89,0.0392,Yes,No,,
EnthermalPlus,LUMI 6mm / Air 7.75mm / C180 6mm / Vacuum 0.25mm / Clear 6mm,25.4,SGG ECLAZ II 6mm,20756,ECLAZ II S2,6mm Clear,2194,LoE 180 S4,Float Glass - 6mm,2004,,Air,0.4184,0.0737,13.57,0.484,0.7006,0.1689,48.35,-2.53,-5.53,47.9,-1.06,-6.47,0.158,Yes,Yes,0.491624,0.439978
EnthermalPlus,LUMI 6mm / Air 7.75mm / C270 6mm / Vacuum 0.25mm / Clear 6mm,25.4,SGG ECLAZ II 6mm,20756,ECLAZ II S2,6mm Clear,2029,LoEÂ² 270 S4,Float Glass - 6mm,2004,,Air,0.3164,0.0557,17.95,0.324,0.6162,0.1441,44.98,-3.39,-3.55,45.39,-7.57,1.23,0.0795,Yes,Yes,0.333248,0.328381
EnthermalPlus,LUMI 6mm / Air 7.75mm / C272 6mm / Vacuum 0.25mm / Clear 6mm,25.4,SGG ECLAZ II 6mm,20756,ECLAZ II S2,6 mm Clear,2014,LoEÂ² 272 S4,Float Glass - 6mm,2004,,Air,0.339,0.0597,16.75,0.3589,0.6352,0.1319,43.17,-1.66,-3.88,43.35,-2.37,-0.56,0.0946,Yes,Yes,0.368238,0.353215
EnthermalPlus,LUMI 6mm / Air 7.75mm / C366 6mm / Vacuum 0.25mm / Clear 6mm,25.4,SGG ECLAZ II 6mm,20756,ECLAZ II S2,6mm Clear,2157,LoEÂ³ 366 S4,Float Glass - 6mm,2004,,Air,0.2651,0.0467,21.42,0.2507,0.5732,0.1358,43.75,-1.77,-4.58,43.46,-0.49,-1.87,0.0293,Yes,Yes,0.259366,0.271954
EnthermalPlus,LUMI 6mm / Air 7.71mm / SB60 6mm / Vacuum 0.25mm / Clear 6mm,25.46,SGG ECLAZ II 6mm,20756,ECLAZ II S2,Clear  6mm,5284,SolarbanÂ® 60 S4,Clear Float Glass,415,,Air,0.3154,0.0555,18.01,0.3476,0.6365,0.1352,43.67,-2.14,-3.96,44.24,-3.44,0.48,0.1156,Yes,Yes,0.356551,0.327209
EnthermalPlus,LUMI 6mm / Air 7.71mm / SB70 6mm / Vacuum 0.25mm / Clear 6mm,25.46,SGG ECLAZ II 6mm,20756,ECLAZ II S2,SolarbanÂ® 70 glass  6mm,5439,SolarbanÂ® 70 S4,Clear Float Glass,415,,Air,0.2581,0.0455,22.0,0.2472,0.5826,0.1567,46.71,-4.01,-4.83,46.57,-2.48,-5.49,0.0409,Yes,Yes,0.255344,0.264187
EnthermalPlus,LUMI 6mm / Air 7.15mm / LUMI 6mm / Vacuum 0.25mm / Clear 6mm,25.4,SGG ECLAZ II 6mm,20756,ECLAZ II S2,SGG ECLAZ II 6mm,20756,ECLAZ II S4,SGG PLANICLEAR 6mm,21013,,Air,0.3543,0.0624,16.03,0.5015,0.7483,0.1384,44.25,-1.62,-4.83,44.67,-0.18,-4.95,0.2631,Yes,Yes,0.508036,0.369613
EnthermalPlus,LUMI 6mm / Air 7.15mm / SKN183 6mm / Vacuum 0.25mm / Clear 6mm,25.4,SGG ECLAZ II 6mm,20756,ECLAZ II S2,SGG COOL-LITE SKN 183 II 6mm,20896,COOL-LITE SKN 183 II S4,SGG PLANICLEAR 6mm,21013,,Air,0.2636,0.0464,21.54,0.3229,0.6766,0.1444,45.11,-2.16,-7.78,45.91,-2.84,-5.16,0.1791,Yes,Yes,0.330394,0.270087
EnthermalPlus,ZEN 6mm / Air 7.75mm / C180 6mm / Vacuum 0.25mm / Clear 6mm,25.4,SGG ECLAZ ONE II 6mm,20764,ECLAZ ONE II S2,6mm Clear,2194,LoE 180 S4,Float Glass - 6mm,2004,,Air,0.417,0.0734,13.62,0.4098,0.6647,0.2242,54.76,-2.23,-7.7,51.51,-1.56,-7.87,0.1477,Yes,Yes,0.416435,0.438232
EnthermalPlus,ZEN 6mm / Air 7.75mm / C270 6mm / Vacuum 0.25mm / Clear 6mm,25.4,SGG ECLAZ ONE II 6mm,20764,ECLAZ ONE II S2,6mm Clear,2029,LoEÂ² 270 S4,Float Glass - 6mm,2004,,Air,0.3156,0.0556,17.99,0.2934,0.5839,0.2018,52.31,-2.79,-6.66,48.43,-7.62,-0.7,0.0751,Yes,Yes,0.301184,0.327398
EnthermalPlus,ZEN 6mm / Air 7.75mm / C272 6mm / Vacuum 0.25mm / Clear 6mm,25.4,SGG ECLAZ ONE II 6mm,20764,ECLAZ ONE II S2,6 mm Clear,2014,LoEÂ² 272 S4,Float Glass - 6mm,2004,,Air,0.3381,0.0595,16.79,0.3212,0.6014,0.1909,51.05,-1.54,-7.05,46.77,-2.73,-2.52,0.0891,Yes,Yes,0.329036,0.352083
EnthermalPlus,ZEN 6mm / Air 7.75mm / C366 6mm / Vacuum 0.25mm / Clear 6mm,25.4,SGG ECLAZ ONE II 6mm,20764,ECLAZ ONE II S2,6mm Clear,2157,LoEÂ³ 366 S4,Float Glass - 6mm,2004,,Air,0.2645,0.0466,21.47,0.2318,0.5429,0.1944,51.44,-1.66,-7.47,46.29,-1.46,-3.25,0.0273,Yes,Yes,0.239221,0.271274
EnthermalPlus,ZEN 6mm / Air 7.71mm / SB60 6mm / Vacuum 0.25mm / Clear 6mm,25.46,SGG ECLAZ ONE II 6mm,20764,ECLAZ ONE II S2,Clear  6mm,5284,SolarbanÂ® 60 S4,Clear Float Glass,415,,Air,0.3145,0.0554,18.05,0.3126,0.6027,0.1939,51.4,-1.88,-7.05,47.59,-3.92,-1.53,0.109,Yes,Yes,0.320088,0.326244
EnthermalPlus,ZEN 6mm / Air 7.71mm / SB70 6mm / Vacuum 0.25mm / Clear 6mm,25.46,SGG ECLAZ ONE II 6mm,20764,ECLAZ ONE II S2,SolarbanÂ® 70 glass  6mm,5439,SolarbanÂ® 70 S4,Clear Float Glass,415,,Air,0.2575,0.0454,22.05,0.2295,0.5525,0.2131,53.55,-3.35,-7.39,49.2,-3.25,-6.2,0.0382,Yes,Yes,0.236388,0.263551
EnthermalPlus,ZEN 6mm / Air 7.15mm / LUMI 6mm / Vacuum 0.25mm / Clear 6mm,25.4,SGG ECLAZ ONE II 6mm,20764,ECLAZ ONE II S2,SGG ECLAZ II 6mm,20756,ECLAZ II S4,SGG PLANICLEAR 6mm,21013,,Air,0.3534,0.0622,16.07,0.429,0.7087,0.1967,51.79,-1.5,-7.57,49.16,-0.7,-6.95,0.2448,Yes,Yes,0.434727,0.368551
EnthermalPlus,ZEN 6mm / Air 7.15mm / SKN183 6mm / Vacuum 0.25mm / Clear 6mm,25.4,SGG ECLAZ ONE II 6mm,20764,ECLAZ ONE II S2,SGG COOL-LITE SKN 183 II 6mm,20896,COOL-LITE SKN 183 II S4,SGG PLANICLEAR 6mm,21013,,Air,0.2631,0.0463,21.58,0.296,0.6411,0.2021,52.41,-1.94,-9.47,49.49,-3.16,-6.77,0.1666,Yes,Yes,0.302347,0.269511
EnthermalPlus,SKN183 6mm / Air 7.75mm / C180 6mm / Vacuum 0.25mm / Clear 6mm,25.4,SGG COOL-LITE SKN 183 II 6mm,20896,COOL-LITE SKN 183 II S2,6mm Clear,2194,LoE 180 S4,Float Glass - 6mm,2004,,Air,0.4167,0.0734,13.63,0.2964,0.6341,0.1659,47.96,-2.81,-8.85,49.19,-2.87,-6.47,0.1093,Yes,Yes,0.307258,0.437853
EnthermalPlus,SKN183 6mm / Air 7.75mm / C270 6mm / Vacuum 0.25mm / Clear 6mm,25.4,SGG COOL-LITE SKN 183 II 6mm,20896,COOL-LITE SKN 183 II S2,6mm Clear,2029,LoEÂ² 270 S4,Float Glass - 6mm,2004,,Air,0.3154,0.0555,18.0,0.2436,0.5577,0.1453,45.17,-3.53,-7.72,46.49,-8.99,1.02,0.0558,Yes,Yes,0.253317,0.327184
EnthermalPlus,SKN183 6mm / Air 7.75mm / C272 6mm / Vacuum 0.25mm / Clear 6mm,25.4,SGG COOL-LITE SKN 183 II 6mm,20896,COOL-LITE SKN 183 II S2,6 mm Clear,2014,LoEÂ² 272 S4,Float Glass - 6mm,2004,,Air,0.3379,0.0595,16.8,0.2589,0.5747,0.1354,43.72,-2.05,-8.12,44.59,-4.04,-0.78,0.0673,Yes,Yes,0.269018,0.351836
EnthermalPlus,SKN183 6mm / Air 7.75mm / C366 6mm / Vacuum 0.25mm / Clear 6mm,25.4,SGG COOL-LITE SKN 183 II 6mm,20896,COOL-LITE SKN 183 II S2,6mm Clear,2157,LoEÂ³ 366 S4,Float Glass - 6mm,2004,,Air,0.2644,0.0466,21.48,0.2066,0.519,0.1385,44.17,-2.32,-8.52,44.49,-2.08,-1.85,0.0207,Yes,Yes,0.215200,0.271126
EnthermalPlus,SKN183 6mm / Air 7.71mm / SB60 6mm / Vacuum 0.25mm / Clear 6mm,25.46,SGG COOL-LITE SKN 183 II 6mm,20896,COOL-LITE SKN 183 II S2,Clear  6mm,5284,SolarbanÂ® 60 S4,Clear Float Glass,415,,Air,0.3144,0.0554,18.06,0.2567,0.5759,0.1382,44.13,-2.38,-8.13,45.46,-5.12,0.26,0.0804,Yes,Yes,0.266046,0.326034
EnthermalPlus,SKN183 6mm / Air 7.71mm / SB70 6mm / Vacuum 0.25mm / Clear 6mm,25.46,SGG COOL-LITE SKN 183 II 6mm,20896,COOL-LITE SKN 183 II S2,SolarbanÂ® 70 glass  6mm,5439,SolarbanÂ® 70 S4,Clear Float Glass,415,,Air,0.2574,0.0453,22.06,0.2064,0.5278,0.1555,46.56,-4.37,-8.44,47.53,-3.92,-5.33,0.0289,Yes,Yes,0.214510,0.263412
EnthermalPlus,SKN183 6mm / Air 7.15mm / LUMI 6mm / Vacuum 0.25mm / Clear 6mm,25.4,SGG COOL-LITE SKN 183 II 6mm,20896,COOL-LITE SKN 183 II S2,SGG ECLAZ II 6mm,20756,ECLAZ II S4,SGG PLANICLEAR 6mm,21013,,Air,0.3532,0.0622,16.08,0.3123,0.6767,0.1408,44.59,-1.98,-8.77,46.29,-2.42,-5.09,0.179,Yes,Yes,0.321399,0.368321
EnthermalPlus,SKN183 6mm / Air 7.15mm / SKN183 6mm / Vacuum 0.25mm / Clear 6mm,25.4,SGG COOL-LITE SKN 183 II 6mm,20896,COOL-LITE SKN 183 II S2,SGG COOL-LITE SKN 183 II 6mm,20896,COOL-LITE SKN 183 II S4,SGG PLANICLEAR 6mm,21013,,Air,0.263,0.0463,21.59,0.2544,0.6124,0.1458,45.3,-2.43,-10.82,47.19,-4.59,-5.23,0.1238,Yes,Yes,0.262049,0.269386
EnthermalPlus,XTREME 6mm / Air 7.75mm / C180 6mm / Vacuum 0.25mm / Clear 6mm,25.4,SGG COOL-LITE XTREME 61-29 II 6mm,20980,COOL-LITE XTREME 61-29 II S2,6mm Clear,2194,LoE 180 S4,Float Glass - 6mm,2004,,Air,0.4169,0.0734,13.62,0.2079,0.5197,0.1409,44.59,-3.39,-7.64,50.93,-5.59,-3.78,0.0908,Yes,Yes,0.223315,0.438036
EnthermalPlus,XTREME 6mm / Air 7.75mm / C270 6mm / Vacuum 0.25mm / Clear 6mm,25.4,SGG COOL-LITE XTREME 61-29 II 6mm,20980,COOL-LITE XTREME 61-29 II S2,6mm Clear,2029,LoEÂ² 270 S4,Float Glass - 6mm,2004,,Air,0.3155,0.0556,18.0,0.1802,0.4571,0.1269,42.47,-3.98,-6.35,47.92,-11.44,3.17,0.0472,Yes,Yes,0.192561,0.327287
EnthermalPlus,XTREME 6mm / Air 7.75mm / C272 6mm / Vacuum 0.25mm / Clear 6mm,25.4,SGG COOL-LITE XTREME 61-29 II 6mm,20980,COOL-LITE XTREME 61-29 II S2,6 mm Clear,2014,LoEÂ² 272 S4,Float Glass - 6mm,2004,,Air,0.338,0.0595,16.8,0.1881,0.4706,0.1202,41.39,-2.72,-6.48,46.2,-6.77,1.75,0.057,Yes,Yes,0.201280,0.351955
