Repository: Ranojoyd80/enthermal-configurator

File: Data_Pipeline/1_Source_CSVs/IG_Config_EnthermalPlus_Inboard_Dataset_12-04-26.csv (part 33 of 34)
Product Type,Comment,Total Thickness (mm),Outer Lite (Name_Thickness mm),Outer Lite NFRC ID,Outer Lite Low-E,Middle Lite (Name_Thickness mm),Middle Lite NFRC ID,Middle Lite Low-E,Inner Lite (Name_Thickness mm),Inner Lite NFRC ID,Inner Lite Low-E,Gas Fill,U-value NFRC (W/mÂ²K),U-value NFRC (BTU/hrftF),R-value NFRC,SHGC,Tvis (Visible Transmittance),Exterior Visible Reflectance,Exterior Reflected Color L*,Exterior Reflected Color a*,Exterior Reflected Color b*,Interior Reflected Color L*,Interior Reflected Color a*,Interior Reflected Color b*,T-UV,NFRC,CEN,g-factor,U-value CEN (W/m²K)
EnthermalPlus,XTREME 6mm / Air 7.75mm / C366 6mm / Vacuum 0.25mm / Clear 6mm,25.4,SGG COOL-LITE XTREME 61-29 II 6mm,20980,COOL-LITE XTREME 61-29 II S2,6mm Clear,2157,LoEÂ³ 366 S4,Float Glass - 6mm,2004,,Air,0.2645,0.0466,21.47,0.1605,0.4256,0.1222,41.71,-3.0,-6.9,45.8,-4.87,-0.0,0.0173,Yes,Yes,0.170930,0.271198
EnthermalPlus,XTREME 6mm / Air 7.71mm / SB60 6mm / Vacuum 0.25mm / Clear 6mm,25.46,SGG COOL-LITE XTREME 61-29 II 6mm,20980,COOL-LITE XTREME 61-29 II S2,Clear  6mm,5284,SolarbanÂ® 60 S4,Clear Float Glass,415,,Air,0.3144,0.0554,18.06,0.1878,0.4718,0.1222,41.7,-2.91,-6.54,47.04,-7.9,2.7,0.0674,Yes,Yes,0.199886,0.326135
EnthermalPlus,XTREME 6mm / Air 7.71mm / SB70 6mm / Vacuum 0.25mm / Clear 6mm,25.46,SGG COOL-LITE XTREME 61-29 II 6mm,20980,COOL-LITE XTREME 61-29 II S2,SolarbanÂ® 70 glass  6mm,5439,SolarbanÂ® 70 S4,Clear Float Glass,415,,Air,0.2575,0.0453,22.05,0.1625,0.4332,0.1336,43.49,-4.8,-7.18,48.73,-6.56,-3.54,0.0243,Yes,Yes,0.172456,0.263479
EnthermalPlus,XTREME 6mm / Air 7.15mm / LUMI 6mm / Vacuum 0.25mm / Clear 6mm,25.4,SGG COOL-LITE XTREME 61-29 II 6mm,20980,COOL-LITE XTREME 61-29 II S2,SGG ECLAZ II 6mm,20756,ECLAZ II S4,SGG PLANICLEAR 6mm,21013,,Air,0.3533,0.0622,16.07,0.2177,0.554,0.1239,42.06,-2.74,-7.12,48.44,-5.59,-1.7,0.1472,Yes,Yes,0.230603,0.368432
EnthermalPlus,XTREME 6mm / Air 7.15mm / SKN183 6mm / Vacuum 0.25mm / Clear 6mm,25.4,SGG COOL-LITE XTREME 61-29 II 6mm,20980,COOL-LITE XTREME 61-29 II S2,SGG COOL-LITE SKN 183 II 6mm,20896,COOL-LITE SKN 183 II S4,SGG PLANICLEAR 6mm,21013,,Air,0.2631,0.0463,21.58,0.1906,0.5018,0.1274,42.6,-2.89,-8.9,48.85,-7.56,-2.69,0.1023,Yes,Yes,0.200286,0.269446
EnthermalPlus,C180 6mm / Air 8.05mm / Clear 6mm / Vacuum 0.25mm / C180 6mm,25.4,6mm Clear,2194,LoE 180 S2,Float Glass - 6mm,2004,,6mm Clear,2194,LoE 180 S5,Air,0.4182,0.0736,13.58,0.4914,0.6636,0.1943,51.38,-2.39,-6.83,51.38,-2.39,-6.83,0.1053,Yes,No,,
EnthermalPlus,C180 6mm / Air 8.05mm / Clear 6mm / Vacuum 0.25mm / C270 6mm,25.4,6mm Clear,2194,LoE 180 S2,Float Glass - 6mm,2004,,6mm Clear,2029,LoEÂ² 270 S5,Air,0.3162,0.0557,17.96,0.3781,0.584,0.185,50.23,-6.1,-2.85,46.33,-4.02,-3.53,0.0542,Yes,No,,
EnthermalPlus,C180 6mm / Air 8.05mm / Clear 6mm / Vacuum 0.25mm / C272 6mm,25.4,6mm Clear,2194,LoE 180 S2,Float Glass - 6mm,2004,,6 mm Clear,2014,LoEÂ² 272 S5,Air,0.3389,0.0597,16.76,0.4025,0.6016,0.1736,48.82,-2.9,-3.99,44.55,-1.86,-4.07,0.0654,Yes,No,,
EnthermalPlus,C180 6mm / Air 8.05mm / Clear 6mm / Vacuum 0.25mm / C366 6mm,25.4,6mm Clear,2194,LoE 180 S2,Float Glass - 6mm,2004,,6mm Clear,2157,LoEÂ³ 366 S5,Air,0.265,0.0467,21.43,0.3315,0.543,0.177,49.22,-1.56,-4.79,44.26,-2.52,-4.46,0.0197,Yes,No,,
EnthermalPlus,C180 6mm / Air 8.01mm / Clear 6mm / Vacuum 0.25mm / SB60 6mm,25.46,6mm Clear,2194,LoE 180 S2,Clear Float Glass,415,,Clear  6mm,5284,SolarbanÂ® 60 S5,Air,0.3151,0.0555,18.02,0.3881,0.603,0.1778,49.31,-3.48,-3.33,45.22,-2.75,-4.07,0.0786,Yes,No,,
EnthermalPlus,C180 6mm / Air 8.01mm / Clear 6mm / Vacuum 0.25mm / SB70 6mm,25.46,6mm Clear,2194,LoE 180 S2,Clear Float Glass,415,,SolarbanÂ® 70 glass  6mm,5439,SolarbanÂ® 70 S5,Air,0.2579,0.0454,22.02,0.308,0.5522,0.1923,51.1,-3.22,-6.48,47.87,-4.65,-4.9,0.029,Yes,No,,
EnthermalPlus,C180 6mm / Air 7.45mm / Clear 6mm / Vacuum 0.25mm / LUMI 6mm,25.4,6mm Clear,2194,LoE 180 S2,SGG PLANICLEAR 6mm,21013,,SGG ECLAZ II 6mm,20756,ECLAZ II S5,Air,0.3538,0.0623,16.05,0.5093,0.7084,0.1738,48.91,-1.73,-6.14,47.75,-1.65,-5.97,0.1723,Yes,No,,
EnthermalPlus,C180 6mm / Air 7.45mm / Clear 6mm / Vacuum 0.25mm / SKN183 6mm,25.4,6mm Clear,2194,LoE 180 S2,SGG PLANICLEAR 6mm,21013,,SGG COOL-LITE SKN 183 II 6mm,20896,COOL-LITE SKN 183 II S5,Air,0.2634,0.0464,21.56,0.3915,0.6411,0.1844,50.2,-3.48,-6.18,47.46,-2.1,-9.23,0.1191,Yes,No,,
EnthermalPlus,C270 6mm / Air 8.05mm / Clear 6mm / Vacuum 0.25mm / C180 6mm,25.4,6mm Clear,2029,LoEÂ² 270 S2,Float Glass - 6mm,2004,,6mm Clear,2194,LoE 180 S5,Air,0.416,0.0733,13.65,0.3026,0.584,0.1543,46.33,-4.02,-3.53,50.23,-6.1,-2.85,0.0542,Yes,No,,
EnthermalPlus,C270 6mm / Air 8.05mm / Clear 6mm / Vacuum 0.25mm / C270 6mm,25.4,6mm Clear,2029,LoEÂ² 270 S2,Float Glass - 6mm,2004,,6mm Clear,2029,LoEÂ² 270 S5,Air,0.315,0.0555,18.03,0.2827,0.5142,0.1471,45.29,-7.4,0.18,45.29,-7.4,0.18,0.0301,Yes,No,,
EnthermalPlus,C270 6mm / Air 8.05mm / Clear 6mm / Vacuum 0.25mm / C272 6mm,25.4,6mm Clear,2029,LoEÂ² 270 S2,Float Glass - 6mm,2004,,6 mm Clear,2014,LoEÂ² 272 S5,Air,0.3374,0.0594,16.83,0.2917,0.5297,0.1382,44.0,-4.49,-0.79,43.38,-5.69,0.26,0.0367,Yes,No,,
EnthermalPlus,C270 6mm / Air 8.05mm / Clear 6mm / Vacuum 0.25mm / C366 6mm,25.4,6mm Clear,2029,LoEÂ² 270 S2,Float Glass - 6mm,2004,,6mm Clear,2157,LoEÂ³ 366 S5,Air,0.2641,0.0465,21.5,0.2636,0.4783,0.1407,44.35,-3.37,-1.55,43.3,-5.39,-1.35,0.0106,Yes,No,,
EnthermalPlus,C270 6mm / Air 8.01mm / Clear 6mm / Vacuum 0.25mm / SB60 6mm,25.46,6mm Clear,2029,LoEÂ² 270 S2,Clear Float Glass,415,,Clear  6mm,5284,SolarbanÂ® 60 S5,Air,0.3139,0.0553,18.09,0.2855,0.5309,0.1415,44.45,-4.98,-0.2,44.08,-6.45,0.09,0.0418,Yes,No,,
EnthermalPlus,C270 6mm / Air 8.01mm / Clear 6mm / Vacuum 0.25mm / SB70 6mm,25.46,6mm Clear,2029,LoEÂ² 270 S2,Clear Float Glass,415,,SolarbanÂ® 70 glass  6mm,5439,SolarbanÂ® 70 S5,Air,0.2571,0.0453,22.09,0.2471,0.4864,0.1527,46.06,-4.99,-3.15,46.99,-7.38,-2.24,0.0152,Yes,No,,
EnthermalPlus,C270 6mm / Air 7.45mm / Clear 6mm / Vacuum 0.25mm / LUMI 6mm,25.4,6mm Clear,2029,LoEÂ² 270 S2,SGG PLANICLEAR 6mm,21013,,SGG ECLAZ II 6mm,20756,ECLAZ II S5,Air,0.3525,0.0621,16.11,0.3167,0.6235,0.1384,44.09,-3.4,-2.8,46.27,-6.55,-0.52,0.0859,Yes,No,,
EnthermalPlus,C270 6mm / Air 7.45mm / Clear 6mm / Vacuum 0.25mm / SKN183 6mm,25.4,6mm Clear,2029,LoEÂ² 270 S2,SGG PLANICLEAR 6mm,21013,,SGG COOL-LITE SKN 183 II 6mm,20896,COOL-LITE SKN 183 II S5,Air,0.2626,0.0462,21.62,0.2905,0.5644,0.1467,45.26,-5.01,-2.87,46.23,-6.11,-5.34,0.0603,Yes,No,,
EnthermalPlus,C272 6mm / Air 8.05mm / Clear 6mm / Vacuum 0.25mm / C180 6mm,25.4,6 mm Clear,2014,LoEÂ² 272 S2,Float Glass - 6mm,2004,,6mm Clear,2194,LoE 180 S5,Air,0.4165,0.0733,13.63,0.3386,0.6016,0.1419,44.55,-1.86,-4.07,48.82,-2.9,-3.99,0.0654,Yes,No,,
EnthermalPlus,C272 6mm / Air 8.05mm / Clear 6mm / Vacuum 0.25mm / C270 6mm,25.4,6 mm Clear,2014,LoEÂ² 272 S2,Float Glass - 6mm,2004,,6mm Clear,2029,LoEÂ² 270 S5,Air,0.3153,0.0555,18.01,0.3065,0.5297,0.1342,43.38,-5.69,0.26,44.0,-4.49,-0.79,0.0367,Yes,No,,
EnthermalPlus,C272 6mm / Air 8.05mm / Clear 6mm / Vacuum 0.25mm / C272 6mm,25.4,6 mm Clear,2014,LoEÂ² 272 S2,Float Glass - 6mm,2004,,6 mm Clear,2014,LoEÂ² 272 S5,Air,0.3377,0.0595,16.81,0.3183,0.5459,0.1248,41.94,-2.4,-0.88,41.94,-2.4,-0.88,0.0455,Yes,No,,
EnthermalPlus,C272 6mm / Air 8.05mm / Clear 6mm / Vacuum 0.25mm / C366 6mm,25.4,6 mm Clear,2014,LoEÂ² 272 S2,Float Glass - 6mm,2004,,6mm Clear,2157,LoEÂ³ 366 S5,Air,0.2643,0.0465,21.48,0.2811,0.4928,0.1276,42.34,-1.09,-1.8,42.09,-2.62,-2.24,0.0131,Yes,No,,
EnthermalPlus,C272 6mm / Air 8.01mm / Clear 6mm / Vacuum 0.25mm / SB60 6mm,25.46,6 mm Clear,2014,LoEÂ² 272 S2,Clear Float Glass,415,,Clear  6mm,5284,SolarbanÂ® 60 S5,Air,0.3141,0.0553,18.08,0.3106,0.5471,0.1283,42.45,-2.99,-0.2,42.64,-3.17,-1.04,0.0506,Yes,No,,
EnthermalPlus,C272 6mm / Air 8.01mm / Clear 6mm / Vacuum 0.25mm / SB70 6mm,25.46,6 mm Clear,2014,LoEÂ² 272 S2,Clear Float Glass,415,,SolarbanÂ® 70 glass  6mm,5439,SolarbanÂ® 70 S5,Air,0.2572,0.0453,22.07,0.2623,0.5009,0.1402,44.26,-2.81,-3.74,45.9,-4.88,-3.14,0.0191,Yes,No,,
EnthermalPlus,C272 6mm / Air 7.45mm / Clear 6mm / Vacuum 0.25mm / LUMI 6mm,25.4,6 mm Clear,2014,LoEÂ² 272 S2,SGG PLANICLEAR 6mm,21013,,SGG ECLAZ II 6mm,20756,ECLAZ II S5,Air,0.3528,0.0621,16.1,0.3551,0.6427,0.125,42.03,-1.16,-3.2,44.45,-2.42,-1.93,0.1027,Yes,No,,
EnthermalPlus,C272 6mm / Air 7.45mm / Clear 6mm / Vacuum 0.25mm / SKN183 6mm,25.4,6 mm Clear,2014,LoEÂ² 272 S2,SGG PLANICLEAR 6mm,21013,,SGG COOL-LITE SKN 183 II 6mm,20896,COOL-LITE SKN 183 II S5,Air,0.2628,0.0463,21.61,0.3164,0.5815,0.1337,43.35,-2.97,-3.33,44.74,-2.72,-6.58,0.0731,Yes,No,,
EnthermalPlus,C340 6mm / Air 8.05mm / Clear 6mm / Vacuum 0.25mm / C180 6mm,25.4,6mm Clear,2167,LoEÂ³ 340 S2,Float Glass - 6mm,2004,,6mm Clear,2194,LoE 180 S5,Air,0.4155,0.0732,13.66,0.1452,0.3269,0.142,44.76,-6.57,-13.31,52.18,-3.46,-2.62,0.0084,Yes,No,,
EnthermalPlus,C340 6mm / Air 8.05mm / Clear 6mm / Vacuum 0.25mm / C270 6mm,25.4,6mm Clear,2167,LoEÂ³ 340 S2,Float Glass - 6mm,2004,,6mm Clear,2029,LoEÂ² 270 S5,Air,0.3147,0.0554,18.04,0.141,0.2881,0.1398,44.41,-7.72,-11.95,47.03,-5.22,0.49,0.0045,Yes,No,,
EnthermalPlus,C340 6mm / Air 8.05mm / Clear 6mm / Vacuum 0.25mm / C272 6mm,25.4,6mm Clear,2167,LoEÂ³ 340 S2,Float Glass - 6mm,2004,,6 mm Clear,2014,LoEÂ² 272 S5,Air,0.3371,0.0594,16.84,0.1443,0.2963,0.1367,43.94,-6.7,-12.19,45.36,-3.03,0.21,0.0056,Yes,No,,
EnthermalPlus,C340 6mm / Air 8.05mm / Clear 6mm / Vacuum 0.25mm / C366 6mm,25.4,6mm Clear,2167,LoEÂ³ 340 S2,Float Glass - 6mm,2004,,6mm Clear,2157,LoEÂ³ 366 S5,Air,0.2639,0.0465,21.52,0.1368,0.2684,0.1374,44.05,-6.37,-12.44,44.89,-4.09,-0.42,0.0016,Yes,No,,
EnthermalPlus,C340 6mm / Air 8.01mm / Clear 6mm / Vacuum 0.25mm / SB60 6mm,25.46,6mm Clear,2167,LoEÂ³ 340 S2,Clear Float Glass,415,,Clear  6mm,5284,SolarbanÂ® 60 S5,Air,0.3136,0.0552,18.11,0.1417,0.2973,0.1378,44.09,-6.84,-12.03,46.01,-4.02,0.21,0.0064,Yes,No,,
EnthermalPlus,C340 6mm / Air 8.01mm / Clear 6mm / Vacuum 0.25mm / SB70 6mm,25.46,6mm Clear,2167,LoEÂ³ 340 S2,Clear Float Glass,415,,SolarbanÂ® 70 glass  6mm,5439,SolarbanÂ® 70 S5,Air,0.2569,0.0452,22.1,0.1306,0.2729,0.1415,44.66,-7.01,-12.94,48.47,-5.93,-1.59,0.0025,Yes,No,,
EnthermalPlus,C340 6mm / Air 7.45mm / Clear 6mm / Vacuum 0.25mm / LUMI 6mm,25.4,6mm Clear,2167,LoEÂ³ 340 S2,SGG PLANICLEAR 6mm,21013,,SGG ECLAZ II 6mm,20756,ECLAZ II S5,Air,0.3522,0.062,16.12,0.1493,0.3486,0.1368,43.99,-6.28,-12.91,48.76,-2.87,-0.59,0.0135,Yes,No,,
EnthermalPlus,C340 6mm / Air 7.45mm / Clear 6mm / Vacuum 0.25mm / SKN183 6mm,25.4,6mm Clear,2167,LoEÂ³ 340 S2,SGG PLANICLEAR 6mm,21013,,SGG COOL-LITE SKN 183 II 6mm,20896,COOL-LITE SKN 183 II S5,Air,0.2625,0.0462,21.64,0.1415,0.316,0.1396,44.4,-6.83,-12.94,48.26,-3.44,-4.85,0.0096,Yes,No,,
EnthermalPlus,C366 6mm / Air 8.05mm / Clear 6mm / Vacuum 0.25mm / C180 6mm,25.4,6mm Clear,2157,LoEÂ³ 366 S2,Float Glass - 6mm,2004,,6mm Clear,2194,LoE 180 S5,Air,0.415,0.0731,13.68,0.2309,0.543,0.1398,44.26,-2.52,-4.46,49.22,-1.56,-4.79,0.0197,Yes,No,,
EnthermalPlus,C366 6mm / Air 8.05mm / Clear 6mm / Vacuum 0.25mm / C270 6mm,25.4,6mm Clear,2157,LoEÂ³ 366 S2,Float Glass - 6mm,2004,,6mm Clear,2029,LoEÂ² 270 S5,Air,0.3144,0.0554,18.06,0.2276,0.4783,0.1336,43.3,-5.39,-1.35,44.35,-3.37,-1.55,0.0106,Yes,No,,
EnthermalPlus,C366 6mm / Air 8.05mm / Clear 6mm / Vacuum 0.25mm / C272 6mm,25.4,6mm Clear,2157,LoEÂ³ 366 S2,Float Glass - 6mm,2004,,6 mm Clear,2014,LoEÂ² 272 S5,Air,0.3367,0.0593,16.86,0.2322,0.4928,0.1257,42.09,-2.62,-2.24,42.34,-1.09,-1.8,0.0131,Yes,No,,
EnthermalPlus,C366 6mm / Air 8.05mm / Clear 6mm / Vacuum 0.25mm / C366 6mm,25.4,6mm Clear,2157,LoEÂ³ 366 S2,Float Glass - 6mm,2004,,6mm Clear,2157,LoEÂ³ 366 S5,Air,0.2637,0.0464,21.54,0.2214,0.4455,0.1278,42.4,-1.79,-2.82,42.4,-1.79,-2.82,0.0038,Yes,No,,
EnthermalPlus,C366 6mm / Air 8.01mm / Clear 6mm / Vacuum 0.25mm / SB60 6mm,25.46,6mm Clear,2157,LoEÂ³ 366 S2,Clear Float Glass,415,,Clear  6mm,5284,SolarbanÂ® 60 S5,Air,0.3133,0.0552,18.13,0.2285,0.494,0.1286,42.52,-3.07,-1.71,43.03,-1.91,-1.91,0.015,Yes,No,,
EnthermalPlus,C366 6mm / Air 8.01mm / Clear 6mm / Vacuum 0.25mm / SB70 6mm,25.46,6mm Clear,2157,LoEÂ³ 366 S2,Clear Float Glass,415,,SolarbanÂ® 70 glass  6mm,5439,SolarbanÂ® 70 S5,Air,0.2567,0.0452,22.12,0.2104,0.4528,0.1382,43.99,-3.65,-3.96,46.18,-4.11,-3.65,0.0057,Yes,No,,
EnthermalPlus,C366 6mm / Air 7.45mm / Clear 6mm / Vacuum 0.25mm / LUMI 6mm,25.4,6mm Clear,2157,LoEÂ³ 366 S2,SGG PLANICLEAR 6mm,21013,,SGG ECLAZ II 6mm,20756,ECLAZ II S5,Air,0.3518,0.062,16.14,0.2402,0.5799,0.1259,42.17,-1.63,-4.01,44.98,-0.59,-3.09,0.0316,Yes,No,,
EnthermalPlus,C366 6mm / Air 7.45mm / Clear 6mm / Vacuum 0.25mm / SKN183 6mm,25.4,6mm Clear,2157,LoEÂ³ 366 S2,SGG PLANICLEAR 6mm,21013,,SGG COOL-LITE SKN 183 II 6mm,20896,COOL-LITE SKN 183 II S5,Air,0.2622,0.0462,21.65,0.2308,0.525,0.1332,43.27,-3.28,-3.92,45.16,-1.43,-7.36,0.0222,Yes,No,,
EnthermalPlus,Q452 6mm / Air 8.05mm / Clear 6mm / Vacuum 0.25mm / C180 6mm,25.4,6mm Clear,2107,Quad LoE 452 S2,Float Glass - 6mm,2004,,6mm Clear,2194,LoE 180 S5,Air,0.4148,0.0731,13.69,0.1836,0.4395,0.1142,40.45,-4.18,-3.02,51.86,-5.17,-1.85,0.0057,Yes,No,,
EnthermalPlus,Q452 6mm / Air 8.05mm / Clear 6mm / Vacuum 0.25mm / C270 6mm,25.4,6mm Clear,2107,Quad LoE 452 S2,Float Glass - 6mm,2004,,6mm Clear,2029,LoEÂ² 270 S5,Air,0.3143,0.0553,18.07,0.1805,0.3871,0.1102,39.75,-6.15,-0.82,46.77,-6.49,1.07,0.0032,Yes,No,,
EnthermalPlus,Q452 6mm / Air 8.05mm / Clear 6mm / Vacuum 0.25mm / C272 6mm,25.4,6mm Clear,2107,Quad LoE 452 S2,Float Glass - 6mm,2004,,6 mm Clear,2014,LoEÂ² 272 S5,Air,0.3366,0.0593,16.87,0.1842,0.3985,0.1049,38.83,-4.04,-1.44,45.05,-4.7,1.19,0.004,Yes,No,,
EnthermalPlus,Q452 6mm / Air 8.05mm / Clear 6mm / Vacuum 0.25mm / C366 6mm,25.4,6mm Clear,2107,Quad LoE 452 S2,Float Glass - 6mm,2004,,6mm Clear,2157,LoEÂ³ 366 S5,Air,0.2636,0.0464,21.54,0.1762,0.3604,0.1062,39.05,-3.45,-1.83,44.68,-4.73,-0.39,0.0011,Yes,No,,
EnthermalPlus,Q452 6mm / Air 8.01mm / Clear 6mm / Vacuum 0.25mm / SB60 6mm,25.46,6mm Clear,2107,Quad LoE 452 S2,Clear Float Glass,415,,Clear  6mm,5284,SolarbanÂ® 60 S5,Air,0.3132,0.0552,18.13,0.1812,0.3996,0.1068,39.15,-4.37,-1.07,45.71,-5.52,1.03,0.0044,Yes,No,,
EnthermalPlus,Q452 6mm / Air 8.01mm / Clear 6mm / Vacuum 0.25mm / SB70 6mm,25.46,6mm Clear,2107,Quad LoE 452 S2,Clear Float Glass,415,,SolarbanÂ® 70 glass  6mm,5439,SolarbanÂ® 70 S5,Air,0.2566,0.0452,22.13,0.1681,0.3665,0.1132,40.26,-5.03,-2.52,48.27,-6.65,-1.29,0.0017,Yes,No,,
EnthermalPlus,Q452 6mm / Air 7.45mm / Clear 6mm / Vacuum 0.25mm / LUMI 6mm,25.4,6mm Clear,2107,Quad LoE 452 S2,SGG PLANICLEAR 6mm,21013,,SGG ECLAZ II 6mm,20756,ECLAZ II S5,Air,0.3517,0.0619,16.14,0.1895,0.4688,0.105,38.89,-3.35,-2.72,48.35,-5.25,0.59,0.009,Yes,No,,
EnthermalPlus,Q452 6mm / Air 7.45mm / Clear 6mm / Vacuum 0.25mm / SKN183 6mm,25.4,6mm Clear,2107,Quad LoE 452 S2,SGG PLANICLEAR 6mm,21013,,SGG COOL-LITE SKN 183 II 6mm,20896,COOL-LITE SKN 183 II S5,Air,0.2622,0.0462,21.66,0.1819,0.4248,0.1098,39.72,-4.66,-2.6,47.97,-5.02,-4.17,0.0064,Yes,No,,
EnthermalPlus,SB60 6mm / Air 8.09mm / Clear 6mm / Vacuum 0.25mm / C180 6mm,25.44,Clear  6mm,5284,SolarbanÂ® 60 S2,Float Glass - 6mm,2004,,6mm Clear,2194,LoE 180 S5,Air,0.4158,0.0732,13.66,0.3285,0.6107,0.1446,44.94,-2.39,-4.29,49.03,-3.14,-3.44,0.0779,Yes,No,,
EnthermalPlus,SB60 6mm / Air 8.09mm / Clear 6mm / Vacuum 0.25mm / C270 6mm,25.44,Clear  6mm,5284,SolarbanÂ® 60 S2,Float Glass - 6mm,2004,,6mm Clear,2029,LoEÂ² 270 S5,Air,0.3148,0.0554,18.04,0.3037,0.5378,0.1367,43.75,-6.23,0.01,44.19,-4.68,-0.29,0.0414,Yes,No,,
EnthermalPlus,SB60 6mm / Air 8.09mm / Clear 6mm / Vacuum 0.25mm / C272 6mm,25.44,Clear  6mm,5284,SolarbanÂ® 60 S2,Float Glass - 6mm,2004,,6 mm Clear,2014,LoEÂ² 272 S5,Air,0.3373,0.0594,16.84,0.3141,0.5542,0.1269,42.27,-2.84,-1.14,42.15,-2.64,-0.29,0.0501,Yes,No,,
EnthermalPlus,SB60 6mm / Air 8.09mm / Clear 6mm / Vacuum 0.25mm / C366 6mm,25.44,Clear  6mm,5284,SolarbanÂ® 60 S2,Float Glass - 6mm,2004,,6mm Clear,2157,LoEÂ³ 366 S5,Air,0.264,0.0465,21.51,0.281,0.5004,0.1297,42.68,-1.53,-2.04,42.27,-2.76,-1.81,0.0148,Yes,No,,
EnthermalPlus,SB60 6mm / Air 8.05mm / Clear 6mm / Vacuum 0.25mm / SB60 6mm,25.5,Clear  6mm,5284,SolarbanÂ® 60 S2,Clear Float Glass,415,,Clear  6mm,5284,SolarbanÂ® 60 S5,Air,0.3137,0.0552,18.1,0.3073,0.5554,0.1305,42.79,-3.45,-0.45,42.85,-3.4,-0.47,0.059,Yes,No,,
EnthermalPlus,SB60 6mm / Air 8.05mm / Clear 6mm / Vacuum 0.25mm / SB70 6mm,25.5,Clear  6mm,5284,SolarbanÂ® 60 S2,Clear Float Glass,415,,SolarbanÂ® 70 glass  6mm,5439,SolarbanÂ® 70 S5,Air,0.257,0.0453,22.1,0.2627,0.5086,0.1428,44.64,-3.39,-3.91,46.07,-5.0,-2.74,0.0214,Yes,No,,
EnthermalPlus,SB60 6mm / Air 7.49mm / Clear 6mm / Vacuum 0.25mm / LUMI 6mm,25.44,Clear  6mm,5284,SolarbanÂ® 60 S2,SGG PLANICLEAR 6mm,21013,,SGG ECLAZ II 6mm,20756,ECLAZ II S5,Air,0.3523,0.062,16.12,0.344,0.6524,0.1271,42.37,-1.6,-3.48,44.71,-2.76,-1.2,0.1256,Yes,No,,
EnthermalPlus,SB60 6mm / Air 7.49mm / Clear 6mm / Vacuum 0.25mm / SKN183 6mm,25.44,Clear  6mm,5284,SolarbanÂ® 60 S2,SGG PLANICLEAR 6mm,21013,,SGG COOL-LITE SKN 183 II 6mm,20896,COOL-LITE SKN 183 II S5,Air,0.2625,0.0462,21.63,0.3125,0.5903,0.1362,43.71,-3.48,-3.55,44.97,-2.94,-6.0,0.0873,Yes,No,,
EnthermalPlus,SB60 Solexia 6mm / Air 8.09mm / Clear 6mm / Vacuum 0.25mm / C180 6mm,25.44,SolexiaÂ®  6mm,5254,SolarbanÂ® 60 S2,Float Glass - 6mm,2004,,6mm Clear,2194,LoE 180 S5,Air,0.4158,0.0732,13.66,0.2552,0.5321,0.1208,41.42,-5.74,-2.57,48.52,-3.48,-3.52,0.0447,Yes,No,,
EnthermalPlus,SB60 Solexia 6mm / Air 8.09mm / Clear 6mm / Vacuum 0.25mm / C270 6mm,25.44,SolexiaÂ®  6mm,5254,SolarbanÂ® 60 S2,Float Glass - 6mm,2004,,6mm Clear,2029,LoEÂ² 270 S5,Air,0.3148,0.0554,18.04,0.2427,0.4688,0.115,40.43,-8.81,0.94,43.74,-4.96,-0.34,0.0244,Yes,No,,
EnthermalPlus,SB60 Solexia 6mm / Air 8.09mm / Clear 6mm / Vacuum 0.25mm / C272 6mm,25.44,SolexiaÂ®  6mm,5254,SolarbanÂ® 60 S2,Float Glass - 6mm,2004,,6 mm Clear,2014,LoEÂ² 272 S5,Air,0.3373,0.0594,16.84,0.2495,0.483,0.1072,39.11,-5.77,-0.08,41.63,-2.98,-0.34,0.0298,Yes,No,,
EnthermalPlus,SB60 Solexia 6mm / Air 8.09mm / Clear 6mm / Vacuum 0.25mm / C366 6mm,25.44,SolexiaÂ®  6mm,5254,SolarbanÂ® 60 S2,Float Glass - 6mm,2004,,6mm Clear,2157,LoEÂ³ 366 S5,Air,0.264,0.0465,21.51,0.2297,0.4367,0.1092,39.43,-4.74,-0.82,41.85,-2.94,-1.88,0.0087,Yes,No,,
EnthermalPlus,SB60 Solexia 6mm / Air 8.05mm / Clear 6mm / Vacuum 0.25mm / SB60 6mm,25.5,SolexiaÂ®  6mm,5254,SolarbanÂ® 60 S2,Clear Float Glass,415,,Clear  6mm,5284,SolarbanÂ® 60 S5,Air,0.3137,0.0552,18.1,0.2447,0.4843,0.11,39.56,-6.26,0.51,42.34,-3.7,-0.52,0.0343,Yes,No,,
EnthermalPlus,SB60 Solexia 6mm / Air 8.05mm / Clear 6mm / Vacuum 0.25mm / SB70 6mm,25.5,SolexiaÂ®  6mm,5254,SolarbanÂ® 60 S2,Clear Float Glass,415,,SolarbanÂ® 70 glass  6mm,5439,SolarbanÂ® 70 S5,Air,0.257,0.0453,22.1,0.2166,0.4438,0.1195,41.17,-6.7,-2.16,45.69,-5.19,-2.84,0.0126,Yes,No,,
EnthermalPlus,SB60 Solexia 6mm / Air 7.49mm / Clear 6mm / Vacuum 0.25mm / LUMI 6mm,25.44,SolexiaÂ®  6mm,5254,SolarbanÂ® 60 S2,SGG PLANICLEAR 6mm,21013,,SGG ECLAZ II 6mm,20756,ECLAZ II S5,Air,0.3523,0.062,16.12,0.2646,0.5683,0.1073,39.18,-4.72,-2.01,44.05,-3.24,-1.25,0.0704,Yes,No,,
EnthermalPlus,SB60 Solexia 6mm / Air 7.49mm / Clear 6mm / Vacuum 0.25mm / SKN183 6mm,25.44,SolexiaÂ®  6mm,5254,SolarbanÂ® 60 S2,SGG PLANICLEAR 6mm,21013,,SGG COOL-LITE SKN 183 II 6mm,20896,COOL-LITE SKN 183 II S5,Air,0.2625,0.0462,21.63,0.2458,0.5145,0.1145,40.38,-6.47,-1.95,44.43,-3.29,-6.12,0.0498,Yes,No,,
EnthermalPlus,SB60 Solarbronze 6mm / Air 8.09mm / Clear 6mm / Vacuum 0.25mm / C180 6mm,25.44,SolarbronzeÂ®  6mm,5274,SolarbanÂ® 60 S2,Float Glass - 6mm,2004,,6mm Clear,2194,LoE 180 S5,Air,0.4158,0.0732,13.66,0.215,0.3657,0.0796,33.79,0.59,-0.12,47.61,-2.55,-3.7,0.0371,Yes,No,,
EnthermalPlus,SB60 Solarbronze 6mm / Air 8.09mm / Clear 6mm / Vacuum 0.25mm / C270 6mm,25.44,SolarbronzeÂ®  6mm,5274,SolarbanÂ® 60 S2,Float Glass - 6mm,2004,,6mm Clear,2029,LoEÂ² 270 S5,Air,0.3148,0.0554,18.04,0.1946,0.3219,0.0766,33.14,-1.29,1.77,42.91,-4.13,-0.45,0.0204,Yes,No,,
EnthermalPlus,SB60 Solarbronze 6mm / Air 8.09mm / Clear 6mm / Vacuum 0.25mm / C272 6mm,25.44,SolarbronzeÂ®  6mm,5274,SolarbanÂ® 60 S2,Float Glass - 6mm,2004,,6 mm Clear,2014,LoEÂ² 272 S5,Air,0.3373,0.0594,16.84,0.2022,0.3321,0.0733,32.43,0.26,1.11,40.69,-2.02,-0.46,0.025,Yes,No,,
EnthermalPlus,SB60 Solarbronze 6mm / Air 8.09mm / Clear 6mm / Vacuum 0.25mm / C366 6mm,25.44,SolarbronzeÂ®  6mm,5274,SolarbanÂ® 60 S2,Float Glass - 6mm,2004,,6mm Clear,2157,LoEÂ³ 366 S5,Air,0.264,0.0465,21.51,0.1771,0.2994,0.0745,32.68,0.88,0.78,41.08,-2.07,-2.04,0.0072,Yes,No,,
EnthermalPlus,SB60 Solarbronze 6mm / Air 8.05mm / Clear 6mm / Vacuum 0.25mm / SB60 6mm,25.5,SolarbronzeÂ®  6mm,5274,SolarbanÂ® 60 S2,Clear Float Glass,415,,Clear  6mm,5284,SolarbanÂ® 60 S5,Air,0.3137,0.0552,18.1,0.1971,0.3326,0.0747,32.71,-0.05,1.5,41.42,-2.73,-0.65,0.0285,Yes,No,,
EnthermalPlus,SB60 Solarbronze 6mm / Air 8.05mm / Clear 6mm / Vacuum 0.25mm / SB70 6mm,25.5,SolarbronzeÂ®  6mm,5274,SolarbanÂ® 60 S2,Clear Float Glass,415,,SolarbanÂ® 70 glass  6mm,5439,SolarbanÂ® 70 S5,Air,0.257,0.0453,22.1,0.1652,0.3043,0.079,33.64,0.07,-0.05,44.99,-4.46,-3.05,0.0105,Yes,No,,
EnthermalPlus,SB60 Solarbronze 6mm / Air 7.49mm / Clear 6mm / Vacuum 0.25mm / LUMI 6mm,25.44,SolarbronzeÂ®  6mm,5274,SolarbanÂ® 60 S2,SGG PLANICLEAR 6mm,21013,,SGG ECLAZ II 6mm,20756,ECLAZ II S5,Air,0.3523,0.062,16.12,0.2229,0.3909,0.0734,32.47,0.83,0.04,42.84,-2.05,-1.39,0.0583,Yes,No,,
EnthermalPlus,SB60 Solarbronze 6mm / Air 7.49mm / Clear 6mm / Vacuum 0.25mm / SKN183 6mm,25.44,SolarbronzeÂ®  6mm,5274,SolarbanÂ® 60 S2,SGG PLANICLEAR 6mm,21013,,SGG COOL-LITE SKN 183 II 6mm,20896,COOL-LITE SKN 183 II S5,Air,0.2625,0.0462,21.63,0.1992,0.3536,0.0765,33.14,-0.07,0.08,43.45,-2.32,-6.38,0.0413,Yes,No,,
EnthermalPlus,SB60 Solargray 6mm / Air 8.09mm / Clear 6mm / Vacuum 0.25mm / C180 6mm,25.44,SolargrayÂ®  6mm,5289,SolarbanÂ® 60 S2,Float Glass - 6mm,2004,,6mm Clear,2194,LoE 180 S5,Air,0.4158,0.0732,13.66,0.1883,0.3057,0.0687,31.53,0.02,-3.31,47.38,-2.65,-4.04,0.0358,Yes,No,,
EnthermalPlus,SB60 Solargray 6mm / Air 8.09mm / Clear 6mm / Vacuum 0.25mm / C270 6mm,25.44,SolargrayÂ®  6mm,5289,SolarbanÂ® 60 S2,Float Glass - 6mm,2004,,6mm Clear,2029,LoEÂ² 270 S5,Air,0.3148,0.0554,18.04,0.1702,0.2692,0.0668,31.04,-1.6,-1.25,42.7,-4.22,-0.75,0.0197,Yes,No,,
EnthermalPlus,SB60 Solargray 6mm / Air 8.09mm / Clear 6mm / Vacuum 0.25mm / C272 6mm,25.44,SolargrayÂ®  6mm,5289,SolarbanÂ® 60 S2,Float Glass - 6mm,2004,,6 mm Clear,2014,LoEÂ² 272 S5,Air,0.3373,0.0594,16.84,0.1769,0.2776,0.0643,30.46,-0.31,-1.73,40.45,-2.12,-0.81,0.0242,Yes,No,,
EnthermalPlus,SB60 Solargray 6mm / Air 8.09mm / Clear 6mm / Vacuum 0.25mm / C366 6mm,25.44,SolargrayÂ®  6mm,5289,SolarbanÂ® 60 S2,Float Glass - 6mm,2004,,6mm Clear,2157,LoEÂ³ 366 S5,Air,0.264,0.0465,21.51,0.1544,0.2506,0.0651,30.64,0.24,-2.15,40.89,-2.12,-2.32,0.007,Yes,No,,
EnthermalPlus,SB60 Solargray 6mm / Air 8.05mm / Clear 6mm / Vacuum 0.25mm / SB60 6mm,25.5,SolargrayÂ®  6mm,5289,SolarbanÂ® 60 S2,Clear Float Glass,415,,Clear  6mm,5284,SolarbanÂ® 60 S5,Air,0.3137,0.0552,18.1,0.1724,0.2781,0.0652,30.67,-0.57,-1.44,41.18,-2.81,-1.0,0.0276,Yes,No,,
EnthermalPlus,SB60 Solargray 6mm / Air 8.05mm / Clear 6mm / Vacuum 0.25mm / SB70 6mm,25.5,SolargrayÂ®  6mm,5289,SolarbanÂ® 60 S2,Clear Float Glass,415,,SolarbanÂ® 70 glass  6mm,5439,SolarbanÂ® 70 S5,Air,0.257,0.0453,22.1,0.1438,0.2546,0.0684,31.43,-0.26,-3.18,44.82,-4.52,-3.31,0.0102,Yes,No,,
EnthermalPlus,SB60 Solargray 6mm / Air 7.49mm / Clear 6mm / Vacuum 0.25mm / LUMI 6mm,25.44,SolargrayÂ®  6mm,5289,SolarbanÂ® 60 S2,SGG PLANICLEAR 6mm,21013,,SGG ECLAZ II 6mm,20756,ECLAZ II S5,Air,0.3523,0.062,16.12,0.1944,0.3267,0.0643,30.49,0.22,-2.77,42.53,-2.19,-1.84,0.0561,Yes,No,,
EnthermalPlus,SB60 Solargray 6mm / Air 7.49mm / Clear 6mm / Vacuum 0.25mm / SKN183 6mm,25.44,SolargrayÂ®  6mm,5289,SolarbanÂ® 60 S2,SGG PLANICLEAR 6mm,21013,,SGG COOL-LITE SKN 183 II 6mm,20896,COOL-LITE SKN 183 II S5,Air,0.2625,0.0462,21.63,0.1732,0.2955,0.0667,31.04,-0.43,-2.9,43.2,-2.43,-6.75,0.0398,Yes,No,,
EnthermalPlus,SB60 Optigray 6mm / Air 8.09mm / Clear 6mm / Vacuum 0.25mm / C180 6mm,25.44,OptigrayÂ®  6mm,5265,SolarbanÂ® 60 S2,Float Glass - 6mm,2004,,6mm Clear,2194,LoE 180 S5,Air,0.4158,0.0732,13.66,0.2382,0.4329,0.0943,36.82,-1.43,-3.26,47.94,-2.86,-3.8,0.0472,Yes,No,,
EnthermalPlus,SB60 Optigray 6mm / Air 8.09mm / Clear 6mm / Vacuum 0.25mm / C270 6mm,25.44,OptigrayÂ®  6mm,5265,SolarbanÂ® 60 S2,Float Glass - 6mm,2004,,6mm Clear,2029,LoEÂ² 270 S5,Air,0.3148,0.0554,18.04,0.2199,0.3813,0.0904,36.03,-3.95,-0.31,43.21,-4.41,-0.56,0.0258,Yes,No,,
EnthermalPlus,SB60 Optigray 6mm / Air 8.09mm / Clear 6mm / Vacuum 0.25mm / C272 6mm,25.44,OptigrayÂ®  6mm,5265,SolarbanÂ® 60 S2,Float Glass - 6mm,2004,,6 mm Clear,2014,LoEÂ² 272 S5,Air,0.3373,0.0594,16.84,0.2275,0.3931,0.0854,35.06,-1.75,-1.1,41.03,-2.34,-0.59,0.0316,Yes,No,,
EnthermalPlus,SB60 Optigray 6mm / Air 8.09mm / Clear 6mm / Vacuum 0.25mm / C366 6mm,25.44,OptigrayÂ®  6mm,5265,SolarbanÂ® 60 S2,Float Glass - 6mm,2004,,6mm Clear,2157,LoEÂ³ 366 S5,Air,0.264,0.0465,21.51,0.203,0.3549,0.0869,35.34,-0.91,-1.7,41.36,-2.37,-2.11,0.0092,Yes,No,,
EnthermalPlus,SB60 Optigray 6mm / Air 8.05mm / Clear 6mm / Vacuum 0.25mm / SB60 6mm,25.5,OptigrayÂ®  6mm,5265,SolarbanÂ® 60 S2,Clear Float Glass,415,,Clear  6mm,5284,SolarbanÂ® 60 S5,Air,0.3137,0.0552,18.1,0.2223,0.3939,0.0873,35.4,-2.16,-0.63,41.75,-3.06,-0.77,0.0362,Yes,No,,
EnthermalPlus,SB60 Optigray 6mm / Air 8.05mm / Clear 6mm / Vacuum 0.25mm / SB70 6mm,25.5,OptigrayÂ®  6mm,5265,SolarbanÂ® 60 S2,Clear Float Glass,415,,SolarbanÂ® 70 glass  6mm,5439,SolarbanÂ® 70 S5,Air,0.257,0.0453,22.1,0.19,0.3606,0.0935,36.64,-2.05,-3.03,45.24,-4.71,-3.09,0.0133,Yes,No,,
EnthermalPlus,SB60 Optigray 6mm / Air 7.49mm / Clear 6mm / Vacuum 0.25mm / LUMI 6mm,25.44,OptigrayÂ®  6mm,5265,SolarbanÂ® 60 S2,SGG PLANICLEAR 6mm,21013,,SGG ECLAZ II 6mm,20756,ECLAZ II S5,Air,0.3523,0.062,16.12,0.2472,0.4626,0.0855,35.11,-0.93,-2.66,43.28,-2.44,-1.56,0.0742,Yes,No,,
EnthermalPlus,SB60 Optigray 6mm / Air 7.49mm / Clear 6mm / Vacuum 0.25mm / SKN183 6mm,25.44,OptigrayÂ®  6mm,5265,SolarbanÂ® 60 S2,SGG PLANICLEAR 6mm,21013,,SGG COOL-LITE SKN 183 II 6mm,20896,COOL-LITE SKN 183 II S5,Air,0.2625,0.0462,21.63,0.2242,0.4186,0.0901,36.01,-2.12,-2.73,43.81,-2.65,-6.45,0.0525,Yes,No,,
EnthermalPlus,SB60 Solarblue 6mm / Air 8.09mm / Clear 6mm / Vacuum 0.25mm / C180 6mm,25.44,SolarblueÂ®  6mm,5364,SolarbanÂ® 60 S2,Float Glass - 6mm,2004,,6mm Clear,2194,LoE 180 S5,Air,0.4158,0.0732,13.66,0.2208,0.3861,0.0846,35.16,-1.81,-8.86,47.75,-2.99,-4.37,0.0455,Yes,No,,
EnthermalPlus,SB60 Solarblue 6mm / Air 8.09mm / Clear 6mm / Vacuum 0.25mm / C270 6mm,25.44,SolarblueÂ®  6mm,5364,SolarbanÂ® 60 S2,Float Glass - 6mm,2004,,6mm Clear,2029,LoEÂ² 270 S5,Air,0.3148,0.0554,18.04,0.2038,0.3403,0.0816,34.47,-4.37,-5.29,43.04,-4.52,-1.09,0.025,Yes,No,,
EnthermalPlus,SB60 Solarblue 6mm / Air 8.09mm / Clear 6mm / Vacuum 0.25mm / C272 6mm,25.44,SolarblueÂ®  6mm,5364,SolarbanÂ® 60 S2,Float Glass - 6mm,2004,,6 mm Clear,2014,LoEÂ² 272 S5,Air,0.3373,0.0594,16.84,0.211,0.3506,0.0773,33.56,-2.28,-5.9,40.83,-2.46,-1.2,0.0306,Yes,No,,
EnthermalPlus,SB60 Solarblue 6mm / Air 8.09mm / Clear 6mm / Vacuum 0.25mm / C366 6mm,25.44,SolarblueÂ®  6mm,5364,SolarbanÂ® 60 S2,Float Glass - 6mm,2004,,6mm Clear,2157,LoEÂ³ 366 S5,Air,0.264,0.0465,21.51,0.1881,0.3171,0.0784,33.8,-1.41,-6.69,41.2,-2.44,-2.59,0.0089,Yes,No,,
EnthermalPlus,SB60 Solarblue 6mm / Air 8.05mm / Clear 6mm / Vacuum 0.25mm / SB60 6mm,25.5,SolarblueÂ®  6mm,5364,SolarbanÂ® 60 S2,Clear Float Glass,415,,Clear  6mm,5284,SolarbanÂ® 60 S5,Air,0.3137,0.0552,18.1,0.2062,0.3516,0.0788,33.86,-2.67,-5.52,41.56,-3.17,-1.37,0.035,Yes,No,,
EnthermalPlus,SB60 Solarblue 6mm / Air 8.05mm / Clear 6mm / Vacuum 0.25mm / SB70 6mm,25.5,SolarblueÂ®  6mm,5364,SolarbanÂ® 60 S2,Clear Float Glass,415,,SolarbanÂ® 70 glass  6mm,5439,SolarbanÂ® 70 S5,Air,0.257,0.0453,22.1,0.1758,0.3219,0.0841,35.02,-2.18,-8.48,45.1,-4.79,-3.51,0.0129,Yes,No,,
EnthermalPlus,SB60 Solarblue 6mm / Air 7.49mm / Clear 6mm / Vacuum 0.25mm / LUMI 6mm,25.44,SolarblueÂ®  6mm,5364,SolarbanÂ® 60 S2,SGG PLANICLEAR 6mm,21013,,SGG ECLAZ II 6mm,20756,ECLAZ II S5,Air,0.3523,0.062,16.12,0.2288,0.4125,0.0774,33.63,-1.37,-7.62,43.02,-2.63,-2.35,0.0713,Yes,No,,
EnthermalPlus,SB60 Solarblue 6mm / Air 7.49mm / Clear 6mm / Vacuum 0.25mm / SKN183 6mm,25.44,SolarblueÂ®  6mm,5364,SolarbanÂ® 60 S2,SGG PLANICLEAR 6mm,21013,,SGG COOL-LITE SKN 183 II 6mm,20896,COOL-LITE SKN 183 II S5,Air,0.2625,0.0462,21.63,0.207,0.3733,0.0813,34.46,-2.33,-7.96,43.6,-2.78,-7.06,0.0505,Yes,No,,
EnthermalPlus,SB60 Optiblue 6mm / Air 8.09mm / Clear 6mm / Vacuum 0.25mm / C180 6mm,25.44,OptiblueÂ® (SolarbanÂ® z50)  6mm,5424,SolarbanÂ® 60 S2,Float Glass - 6mm,2004,,6mm Clear,2194,LoE 180 S5,Air,0.4158,0.0732,13.66,0.2625,0.4407,0.0964,37.34,-0.6,-7.69,48.0,-2.86,-4.17,0.0602,Yes,No,,
EnthermalPlus,SB60 Optiblue 6mm / Air 8.09mm / Clear 6mm / Vacuum 0.25mm / C270 6mm,25.44,OptiblueÂ® (SolarbanÂ® z50)  6mm,5424,SolarbanÂ® 60 S2,Float Glass - 6mm,2004,,6mm Clear,2029,LoEÂ² 270 S5,Air,0.3148,0.0554,18.04,0.2385,0.3882,0.0924,36.53,-3.51,-3.94,43.26,-4.41,-0.91,0.0327,Yes,No,,
EnthermalPlus,SB60 Optiblue 6mm / Air 8.09mm / Clear 6mm / Vacuum 0.25mm / C272 6mm,25.44,OptiblueÂ® (SolarbanÂ® z50)  6mm,5424,SolarbanÂ® 60 S2,Float Glass - 6mm,2004,,6 mm Clear,2014,LoEÂ² 272 S5,Air,0.3373,0.0594,16.84,0.2477,0.4001,0.0871,35.5,-1.19,-4.7,41.09,-2.34,-1.0,0.0398,Yes,No,,
EnthermalPlus,SB60 Optiblue 6mm / Air 8.09mm / Clear 6mm / Vacuum 0.25mm / C366 6mm,25.44,OptiblueÂ® (SolarbanÂ® z50)  6mm,5424,SolarbanÂ® 60 S2,Float Glass - 6mm,2004,,6mm Clear,2157,LoEÂ³ 366 S5,Air,0.264,0.0465,21.51,0.2174,0.3613,0.0887,35.79,-0.18,-5.5,41.41,-2.38,-2.41,0.0116,Yes,No,,
EnthermalPlus,SB60 Optiblue 6mm / Air 8.05mm / Clear 6mm / Vacuum 0.25mm / SB60 6mm,25.5,OptiblueÂ® (SolarbanÂ® z50)  6mm,5424,SolarbanÂ® 60 S2,Clear Float Glass,415,,Clear  6mm,5284,SolarbanÂ® 60 S5,Air,0.3137,0.0552,18.1,0.2418,0.401,0.089,35.85,-1.63,-4.24,41.81,-3.06,-1.17,0.046,Yes,No,,
EnthermalPlus,SB60 Optiblue 6mm / Air 8.05mm / Clear 6mm / Vacuum 0.25mm / SB70 6mm,25.5,OptiblueÂ® (SolarbanÂ® z50)  6mm,5424,SolarbanÂ® 60 S2,Clear Float Glass,415,,SolarbanÂ® 70 glass  6mm,5439,SolarbanÂ® 70 S5,Air,0.257,0.0453,22.1,0.2023,0.367,0.0957,37.17,-1.07,-7.35,45.29,-4.72,-3.34,0.0169,Yes,No,,
EnthermalPlus,SB60 Optiblue 6mm / Air 7.49mm / Clear 6mm / Vacuum 0.25mm / LUMI 6mm,25.44,OptiblueÂ® (SolarbanÂ® z50)  6mm,5424,SolarbanÂ® 60 S2,SGG PLANICLEAR 6mm,21013,,SGG ECLAZ II 6mm,20756,ECLAZ II S5,Air,0.3523,0.062,16.12,0.2739,0.4709,0.0872,35.57,-0.2,-6.57,43.36,-2.44,-2.09,0.0956,Yes,No,,
EnthermalPlus,SB60 Optiblue 6mm / Air 7.49mm / Clear 6mm / Vacuum 0.25mm / SKN183 6mm,25.44,OptiblueÂ® (SolarbanÂ® z50)  6mm,5424,SolarbanÂ® 60 S2,SGG PLANICLEAR 6mm,21013,,SGG COOL-LITE SKN 183 II 6mm,20896,COOL-LITE SKN 183 II S5,Air,0.2625,0.0462,21.63,0.245,0.426,0.0921,36.51,-1.32,-6.86,43.87,-2.65,-6.82,0.0672,Yes,No,,
EnthermalPlus,SB60 Starphire 6mm / Air 8.09mm / Clear 6mm / Vacuum 0.25mm / C180 6mm,25.44,StarphireÂ®  6mm,5349,SolarbanÂ® 60 S2,Float Glass - 6mm,2004,,6mm Clear,2194,LoE 180 S5,Air,0.4158,0.0732,13.66,0.3502,0.6277,0.1501,45.7,-1.32,-4.52,49.14,-3.0,-3.4,0.0863,Yes,No,,
EnthermalPlus,SB60 Starphire 6mm / Air 8.09mm / Clear 6mm / Vacuum 0.25mm / C270 6mm,25.44,StarphireÂ®  6mm,5349,SolarbanÂ® 60 S2,Float Glass - 6mm,2004,,6mm Clear,2029,LoEÂ² 270 S5,Air,0.3148,0.0554,18.04,0.3202,0.5526,0.1418,44.47,-5.31,-0.08,44.3,-4.55,-0.27,0.0456,Yes,No,,
EnthermalPlus,SB60 Starphire 6mm / Air 8.09mm / Clear 6mm / Vacuum 0.25mm / C272 6mm,25.44,StarphireÂ®  6mm,5349,SolarbanÂ® 60 S2,Float Glass - 6mm,2004,,6 mm Clear,2014,LoEÂ² 272 S5,Air,0.3373,0.0594,16.84,0.332,0.5696,0.1316,42.96,-1.86,-1.25,42.27,-2.5,-0.27,0.055,Yes,No,,
EnthermalPlus,SB60 Starphire 6mm / Air 8.09mm / Clear 6mm / Vacuum 0.25mm / C366 6mm,25.44,StarphireÂ®  6mm,5349,SolarbanÂ® 60 S2,Float Glass - 6mm,2004,,6mm Clear,2157,LoEÂ³ 366 S5,Air,0.264,0.0465,21.51,0.2939,0.5141,0.1346,43.39,-0.48,-2.18,42.37,-2.68,-1.78,0.0163,Yes,No,,
EnthermalPlus,SB60 Starphire 6mm / Air 8.05mm / Clear 6mm / Vacuum 0.25mm / SB60 6mm,25.5,StarphireÂ®  6mm,5349,SolarbanÂ® 60 S2,Clear Float Glass,415,,Clear  6mm,5284,SolarbanÂ® 60 S5,Air,0.3137,0.0552,18.1,0.3244,0.5708,0.1353,43.49,-2.49,-0.55,42.97,-3.27,-0.44,0.0651,Yes,No,,
EnthermalPlus,SB60 Starphire 6mm / Air 8.05mm / Clear 6mm / Vacuum 0.25mm / SB70 6mm,25.5,StarphireÂ®  6mm,5349,SolarbanÂ® 60 S2,Clear Float Glass,415,,SolarbanÂ® 70 glass  6mm,5439,SolarbanÂ® 70 S5,Air,0.257,0.0453,22.1,0.274,0.5225,0.1482,45.39,-2.3,-4.15,46.15,-4.92,-2.7,0.0236,Yes,No,,
EnthermalPlus,SB60 Starphire 6mm / Air 7.49mm / Clear 6mm / Vacuum 0.25mm / LUMI 6mm,25.44,StarphireÂ®  6mm,5349,SolarbanÂ® 60 S2,SGG PLANICLEAR 6mm,21013,,SGG ECLAZ II 6mm,20756,ECLAZ II S5,Air,0.3523,0.062,16.12,0.3682,0.6706,0.1318,43.06,-0.59,-3.67,44.87,-2.56,-1.16,0.141,Yes,No,,
EnthermalPlus,SB60 Starphire 6mm / Air 7.49mm / Clear 6mm / Vacuum 0.25mm / SKN183 6mm,25.44,StarphireÂ®  6mm,5349,SolarbanÂ® 60 S2,SGG PLANICLEAR 6mm,21013,,SGG COOL-LITE SKN 183 II 6mm,20896,COOL-LITE SKN 183 II S5,Air,0.2625,0.0462,21.63,0.3314,0.6067,0.1412,44.43,-2.49,-3.78,45.09,-2.8,-5.96,0.0973,Yes,No,,
EnthermalPlus,SB70 6mm / Air 8.09mm / Clear 6mm / Vacuum 0.25mm / C180 6mm,25.44,SolarbanÂ® 70 glass  6mm,5439,SolarbanÂ® 70 S2,Float Glass - 6mm,2004,,6mm Clear,2194,LoE 180 S5,Air,0.4146,0.073,13.7,0.2307,0.5592,0.1645,47.66,-4.37,-5.08,50.87,-2.85,-6.69,0.0286,Yes,No,,
EnthermalPlus,SB70 6mm / Air 8.09mm / Clear 6mm / Vacuum 0.25mm / C270 6mm,25.44,SolarbanÂ® 70 glass  6mm,5439,SolarbanÂ® 70 S2,Float Glass - 6mm,2004,,6mm Clear,2029,LoEÂ² 270 S5,Air,0.3141,0.0553,18.08,0.229,0.4926,0.1578,46.74,-7.2,-2.34,45.85,-4.67,-3.33,0.015,Yes,No,,
EnthermalPlus,SB70 6mm / Air 8.09mm / Clear 6mm / Vacuum 0.25mm / C272 6mm,25.44,SolarbanÂ® 70 glass  6mm,5439,SolarbanÂ® 70 S2,Float Glass - 6mm,2004,,6 mm Clear,2014,LoEÂ² 272 S5,Air,0.3365,0.0593,16.88,0.233,0.5073,0.1496,45.62,-4.63,-3.26,44.03,-2.44,-3.95,0.0189,Yes,No,,
EnthermalPlus,SB70 6mm / Air 8.09mm / Clear 6mm / Vacuum 0.25mm / C366 6mm,25.44,SolarbanÂ® 70 glass  6mm,5439,SolarbanÂ® 70 S2,Float Glass - 6mm,2004,,6mm Clear,2157,LoEÂ³ 366 S5,Air,0.2635,0.0464,21.55,0.2243,0.4586,0.1518,45.91,-3.84,-3.79,43.79,-3.34,-4.14,0.0056,Yes,No,,
EnthermalPlus,SB70 6mm / Air 8.05mm / Clear 6mm / Vacuum 0.25mm / SB60 6mm,25.5,SolarbanÂ® 70 glass  6mm,5439,SolarbanÂ® 70 S2,Clear Float Glass,415,,Clear  6mm,5284,SolarbanÂ® 60 S5,Air,0.313,0.0551,18.14,0.2295,0.5086,0.1527,46.02,-5.03,-2.73,44.7,-3.35,-3.91,0.0214,Yes,No,,
EnthermalPlus,SB70 6mm / Air 8.05mm / Clear 6mm / Vacuum 0.25mm / SB70 6mm,25.5,SolarbanÂ® 70 glass  6mm,5439,SolarbanÂ® 70 S2,Clear Float Glass,415,,SolarbanÂ® 70 glass  6mm,5439,SolarbanÂ® 70 S5,Air,0.2565,0.0452,22.14,0.2139,0.4664,0.1627,47.4,-5.48,-4.78,47.44,-5.45,-4.78,0.0088,Yes,No,,
EnthermalPlus,SB70 6mm / Air 7.49mm / Clear 6mm / Vacuum 0.25mm / LUMI 6mm,25.44,SolarbanÂ® 70 glass  6mm,5439,SolarbanÂ® 70 S2,SGG PLANICLEAR 6mm,21013,,SGG ECLAZ II 6mm,20756,ECLAZ II S5,Air,0.3516,0.0619,16.15,0.2397,0.5969,0.1498,45.69,-3.69,-4.82,47.11,-2.15,-5.8,0.046,Yes,No,,
EnthermalPlus,SB70 6mm / Air 7.49mm / Clear 6mm / Vacuum 0.25mm / SKN183 6mm,25.44,SolarbanÂ® 70 glass  6mm,5439,SolarbanÂ® 70 S2,SGG PLANICLEAR 6mm,21013,,SGG COOL-LITE SKN 183 II 6mm,20896,COOL-LITE SKN 183 II S5,Air,0.2621,0.0462,21.66,0.2316,0.5407,0.1574,46.72,-5.19,-4.69,46.89,-2.87,-9.15,0.0328,Yes,No,,
EnthermalPlus,SB70 Solexia 6mm / Air 8.09mm / Clear 6mm / Vacuum 0.25mm / C180 6mm,25.44,SolexiaÂ®  6mm,5393,SolarbanÂ® 70 S2,Float Glass - 6mm,2004,,6mm Clear,2194,LoE 180 S5,Air,0.4146,0.073,13.7,0.1995,0.4878,0.1362,43.8,-8.39,-3.06,50.48,-3.05,-6.82,0.0166,Yes,No,,
EnthermalPlus,SB70 Solexia 6mm / Air 8.09mm / Clear 6mm / Vacuum 0.25mm / C270 6mm,25.44,SolexiaÂ®  6mm,5393,SolarbanÂ® 70 S2,Float Glass - 6mm,2004,,6mm Clear,2029,LoEÂ² 270 S5,Air,0.3141,0.0553,18.08,0.1963,0.4299,0.1313,43.04,-10.7,-0.77,45.49,-4.85,-3.44,0.0089,Yes,No,,
EnthermalPlus,SB70 Solexia 6mm / Air 8.09mm / Clear 6mm / Vacuum 0.25mm / C272 6mm,25.44,SolexiaÂ®  6mm,5393,SolarbanÂ® 70 S2,Float Glass - 6mm,2004,,6 mm Clear,2014,LoEÂ² 272 S5,Air,0.3365,0.0593,16.88,0.2002,0.4426,0.1247,42.02,-8.39,-1.59,43.62,-2.64,-4.08,0.0112,Yes,No,,
EnthermalPlus,SB70 Solexia 6mm / Air 8.09mm / Clear 6mm / Vacuum 0.25mm / C366 6mm,25.44,SolexiaÂ®  6mm,5393,SolarbanÂ® 70 S2,Float Glass - 6mm,2004,,6mm Clear,2157,LoEÂ³ 366 S5,Air,0.2635,0.0464,21.55,0.1921,0.4006,0.1263,42.26,-7.71,-2.02,43.46,-3.46,-4.25,0.0033,Yes,No,,
EnthermalPlus,SB70 Solexia 6mm / Air 8.05mm / Clear 6mm / Vacuum 0.25mm / SB60 6mm,25.5,SolexiaÂ®  6mm,5393,SolarbanÂ® 70 S2,Clear Float Glass,415,,Clear  6mm,5284,SolarbanÂ® 60 S5,Air,0.313,0.0551,18.14,0.1967,0.4439,0.1271,42.37,-8.72,-1.13,44.31,-3.53,-4.04,0.0126,Yes,No,,
EnthermalPlus,SB70 Solexia 6mm / Air 8.05mm / Clear 6mm / Vacuum 0.25mm / SB70 6mm,25.5,SolexiaÂ®  6mm,5393,SolarbanÂ® 70 S2,Clear Float Glass,415,,SolarbanÂ® 70 glass  6mm,5439,SolarbanÂ® 70 S5,Air,0.2565,0.0452,22.14,0.1838,0.4074,0.135,43.59,-9.36,-2.72,47.14,-5.58,-4.91,0.0052,Yes,No,,
EnthermalPlus,SB70 Solexia 6mm / Air 7.49mm / Clear 6mm / Vacuum 0.25mm / LUMI 6mm,25.44,SolexiaÂ®  6mm,5393,SolarbanÂ® 70 S2,SGG PLANICLEAR 6mm,21013,,SGG ECLAZ II 6mm,20756,ECLAZ II S5,Air,0.3516,0.0619,16.15,0.2051,0.5205,0.1248,42.08,-7.6,-2.91,46.6,-2.43,-5.96,0.0261,Yes,No,,
EnthermalPlus,SB70 Solexia 6mm / Air 7.49mm / Clear 6mm / Vacuum 0.25mm / SKN183 6mm,25.44,SolexiaÂ®  6mm,5393,SolarbanÂ® 70 S2,SGG PLANICLEAR 6mm,21013,,SGG COOL-LITE SKN 183 II 6mm,20896,COOL-LITE SKN 183 II S5,Air,0.2621,0.0462,21.66,0.1964,0.4717,0.1309,43.0,-8.97,-2.71,46.47,-3.09,-9.31,0.0189,Yes,No,,
EnthermalPlus,SB70 Solarbronze 6mm / Air 8.09mm / Clear 6mm / Vacuum 0.25mm / C180 6mm,25.44,SolarbronzeÂ®  6mm,5377,SolarbanÂ® 70 S2,Float Glass - 6mm,2004,,6mm Clear,2194,LoE 180 S5,Air,0.4146,0.073,13.7,0.1501,0.3346,0.0865,35.2,-0.03,-0.52,49.76,-2.28,-7.07,0.0139,Yes,No,,
EnthermalPlus,SB70 Solarbronze 6mm / Air 8.09mm / Clear 6mm / Vacuum 0.25mm / C270 6mm,25.44,SolarbronzeÂ®  6mm,5377,SolarbanÂ® 70 S2,Float Glass - 6mm,2004,,6mm Clear,2029,LoEÂ² 270 S5,Air,0.3141,0.0553,18.08,0.1455,0.2947,0.084,34.68,-1.46,0.7,44.83,-4.15,-3.64,0.0075,Yes,No,,
EnthermalPlus,SB70 Solarbronze 6mm / Air 8.09mm / Clear 6mm / Vacuum 0.25mm / C272 6mm,25.44,SolarbronzeÂ®  6mm,5377,SolarbanÂ® 70 S2,Float Glass - 6mm,2004,,6 mm Clear,2014,LoEÂ² 272 S5,Air,0.3365,0.0593,16.88,0.1487,0.3038,0.0812,34.12,-0.22,0.18,42.88,-1.85,-4.32,0.0095,Yes,No,,
EnthermalPlus,SB70 Solarbronze 6mm / Air 8.09mm / Clear 6mm / Vacuum 0.25mm / C366 6mm,25.44,SolarbronzeÂ®  6mm,5377,SolarbanÂ® 70 S2,Float Glass - 6mm,2004,,6mm Clear,2157,LoEÂ³ 366 S5,Air,0.2635,0.0464,21.55,0.1405,0.2742,0.0821,34.3,0.13,-0.01,42.85,-2.75,-4.46,0.0028,Yes,No,,
EnthermalPlus,SB70 Solarbronze 6mm / Air 8.05mm / Clear 6mm / Vacuum 0.25mm / SB60 6mm,25.5,SolarbronzeÂ®  6mm,5377,SolarbanÂ® 70 S2,Clear Float Glass,415,,Clear  6mm,5284,SolarbanÂ® 60 S5,Air,0.313,0.0551,18.14,0.1457,0.3043,0.0824,34.34,-0.44,0.49,43.58,-2.73,-4.28,0.0105,Yes,No,,
EnthermalPlus,SB70 Solarbronze 6mm / Air 8.05mm / Clear 6mm / Vacuum 0.25mm / SB70 6mm,25.5,SolarbronzeÂ®  6mm,5377,SolarbanÂ® 70 S2,Clear Float Glass,415,,SolarbanÂ® 70 glass  6mm,5439,SolarbanÂ® 70 S5,Air,0.2565,0.0452,22.14,0.1339,0.279,0.0858,35.05,-0.67,-0.46,46.58,-4.97,-5.14,0.0043,Yes,No,,
EnthermalPlus,SB70 Solarbronze 6mm / Air 7.49mm / Clear 6mm / Vacuum 0.25mm / LUMI 6mm,25.44,SolarbronzeÂ®  6mm,5377,SolarbanÂ® 70 S2,SGG PLANICLEAR 6mm,21013,,SGG ECLAZ II 6mm,20756,ECLAZ II S5,Air,0.3516,0.0619,16.15,0.1535,0.3574,0.0813,34.15,0.23,-0.57,45.67,-1.45,-6.26,0.0218,Yes,No,,
EnthermalPlus,SB70 Solarbronze 6mm / Air 7.49mm / Clear 6mm / Vacuum 0.25mm / SKN183 6mm,25.44,SolarbronzeÂ®  6mm,5377,SolarbanÂ® 70 S2,SGG PLANICLEAR 6mm,21013,,SGG COOL-LITE SKN 183 II 6mm,20896,COOL-LITE SKN 183 II S5,Air,0.2621,0.0462,21.66,0.1456,0.3237,0.0839,34.68,-0.53,-0.44,45.7,-2.29,-9.63,0.0158,Yes,No,,
EnthermalPlus,SB70 Solargray 6mm / Air 8.09mm / Clear 6mm / Vacuum 0.25mm / C180 6mm,25.44,SolargrayÂ®  6mm,5373,SolarbanÂ® 70 S2,Float Glass - 6mm,2004,,6mm Clear,2194,LoE 180 S5,Air,0.4146,0.073,13.7,0.1328,0.2798,0.0738,32.69,-0.39,-4.04,49.57,-2.34,-7.35,0.0134,Yes,No,,
EnthermalPlus,SB70 Solargray 6mm / Air 8.09mm / Clear 6mm / Vacuum 0.25mm / C270 6mm,25.44,SolargrayÂ®  6mm,5373,SolarbanÂ® 70 S2,Float Glass - 6mm,2004,,6mm Clear,2029,LoEÂ² 270 S5,Air,0.3141,0.0553,18.08,0.1278,0.2465,0.0721,32.3,-1.6,-2.67,44.67,-4.21,-3.89,0.0072,Yes,No,,
