Repository: Ranojoyd80/enthermal-configurator

File: Data_Pipeline/1_Source_CSVs/IG_Config_EnthermalPlus_Inboard_Dataset_12-04-26.csv (part 34 of 34)
Product Type,Comment,Total Thickness (mm),Outer Lite (Name_Thickness mm),Outer Lite NFRC ID,Outer Lite Low-E,Middle Lite (Name_Thickness mm),Middle Lite NFRC ID,Middle Lite Low-E,Inner Lite (Name_Thickness mm),Inner Lite NFRC ID,Inner Lite Low-E,Gas Fill,U-value NFRC (W/mÂ²K),U-value NFRC (BTU/hrftF),R-value NFRC,SHGC,Tvis (Visible Transmittance),Exterior Visible Reflectance,Exterior Reflected Color L*,Exterior Reflected Color a*,Exterior Reflected Color b*,Interior Reflected Color L*,Interior Reflected Color a*,Interior Reflected Color b*,T-UV,NFRC,CEN,g-factor,U-value CEN (W/m²K)
EnthermalPlus,SB70 Solargray 6mm / Air 8.09mm / Clear 6mm / Vacuum 0.25mm / C272 6mm,25.44,SolargrayÂ®  6mm,5373,SolarbanÂ® 70 S2,Float Glass - 6mm,2004,,6 mm Clear,2014,LoEÂ² 272 S5,Air,0.3365,0.0593,16.88,0.1308,0.254,0.0701,31.83,-0.57,-3.06,42.7,-1.91,-4.6,0.0092,Yes,No,,
EnthermalPlus,SB70 Solargray 6mm / Air 8.09mm / Clear 6mm / Vacuum 0.25mm / C366 6mm,25.44,SolargrayÂ®  6mm,5373,SolarbanÂ® 70 S2,Float Glass - 6mm,2004,,6mm Clear,2157,LoEÂ³ 366 S5,Air,0.2635,0.0464,21.55,0.1228,0.2295,0.0707,31.97,-0.25,-3.31,42.7,-2.78,-4.69,0.0027,Yes,No,,
EnthermalPlus,SB70 Solargray 6mm / Air 8.05mm / Clear 6mm / Vacuum 0.25mm / SB60 6mm,25.5,SolargrayÂ®  6mm,5373,SolarbanÂ® 70 S2,Clear Float Glass,415,,Clear  6mm,5284,SolarbanÂ® 60 S5,Air,0.313,0.0551,18.14,0.128,0.2546,0.0709,32.01,-0.75,-2.83,43.39,-2.78,-4.55,0.0101,Yes,No,,
EnthermalPlus,SB70 Solargray 6mm / Air 8.05mm / Clear 6mm / Vacuum 0.25mm / SB70 6mm,25.5,SolargrayÂ®  6mm,5373,SolarbanÂ® 70 S2,Clear Float Glass,415,,SolarbanÂ® 70 glass  6mm,5439,SolarbanÂ® 70 S5,Air,0.2565,0.0452,22.14,0.1169,0.2334,0.0735,32.6,-0.8,-3.92,46.44,-5.02,-5.36,0.0042,Yes,No,,
EnthermalPlus,SB70 Solargray 6mm / Air 7.49mm / Clear 6mm / Vacuum 0.25mm / LUMI 6mm,25.44,SolargrayÂ®  6mm,5373,SolarbanÂ® 70 S2,SGG PLANICLEAR 6mm,21013,,SGG ECLAZ II 6mm,20756,ECLAZ II S5,Air,0.3516,0.0619,16.15,0.1351,0.2987,0.0701,31.86,-0.15,-3.79,45.43,-1.53,-6.61,0.021,Yes,No,,
EnthermalPlus,SB70 Solargray 6mm / Air 7.49mm / Clear 6mm / Vacuum 0.25mm / SKN183 6mm,25.44,SolargrayÂ®  6mm,5373,SolarbanÂ® 70 S2,SGG PLANICLEAR 6mm,21013,,SGG COOL-LITE SKN 183 II 6mm,20896,COOL-LITE SKN 183 II S5,Air,0.2621,0.0462,21.66,0.127,0.2706,0.0721,32.3,-0.72,-3.79,45.51,-2.36,-9.92,0.0152,Yes,No,,
EnthermalPlus,SB70 Optigray 6mm / Air 8.09mm / Clear 6mm / Vacuum 0.25mm / C180 6mm,25.44,OptigrayÂ®  6mm,5390,SolarbanÂ® 70 S2,Float Glass - 6mm,2004,,6mm Clear,2194,LoE 180 S5,Air,0.4146,0.073,13.7,0.1728,0.3964,0.1044,38.66,-2.71,-4.0,50.02,-2.54,-7.1,0.0176,Yes,No,,
EnthermalPlus,SB70 Optigray 6mm / Air 8.09mm / Clear 6mm / Vacuum 0.25mm / C270 6mm,25.44,OptigrayÂ®  6mm,5390,SolarbanÂ® 70 S2,Float Glass - 6mm,2004,,6mm Clear,2029,LoEÂ² 270 S5,Air,0.3141,0.0553,18.08,0.1689,0.3493,0.101,38.04,-4.58,-2.08,45.07,-4.39,-3.68,0.0094,Yes,No,,
EnthermalPlus,SB70 Optigray 6mm / Air 8.09mm / Clear 6mm / Vacuum 0.25mm / C272 6mm,25.44,OptigrayÂ®  6mm,5390,SolarbanÂ® 70 S2,Float Glass - 6mm,2004,,6 mm Clear,2014,LoEÂ² 272 S5,Air,0.3365,0.0593,16.88,0.1724,0.3598,0.0969,37.28,-2.88,-2.72,43.15,-2.12,-4.35,0.012,Yes,No,,
EnthermalPlus,SB70 Optigray 6mm / Air 8.09mm / Clear 6mm / Vacuum 0.25mm / C366 6mm,25.44,OptigrayÂ®  6mm,5390,SolarbanÂ® 70 S2,Float Glass - 6mm,2004,,6mm Clear,2157,LoEÂ³ 366 S5,Air,0.2635,0.0464,21.55,0.164,0.3253,0.098,37.49,-2.36,-3.07,43.07,-3.0,-4.48,0.0035,Yes,No,,
EnthermalPlus,SB70 Optigray 6mm / Air 8.05mm / Clear 6mm / Vacuum 0.25mm / SB60 6mm,25.5,OptigrayÂ®  6mm,5390,SolarbanÂ® 70 S2,Clear Float Glass,415,,Clear  6mm,5284,SolarbanÂ® 60 S5,Air,0.313,0.0551,18.14,0.1692,0.3607,0.0985,37.56,-3.16,-2.35,43.84,-3.0,-4.31,0.0133,Yes,No,,
EnthermalPlus,SB70 Optigray 6mm / Air 8.05mm / Clear 6mm / Vacuum 0.25mm / SB70 6mm,25.5,OptigrayÂ®  6mm,5390,SolarbanÂ® 70 S2,Clear Float Glass,415,,SolarbanÂ® 70 glass  6mm,5439,SolarbanÂ® 70 S5,Air,0.2565,0.0452,22.14,0.1565,0.3308,0.1036,38.5,-3.43,-3.8,46.78,-5.18,-5.14,0.0055,Yes,No,,
EnthermalPlus,SB70 Optigray 6mm / Air 7.49mm / Clear 6mm / Vacuum 0.25mm / LUMI 6mm,25.44,OptigrayÂ®  6mm,5390,SolarbanÂ® 70 S2,SGG PLANICLEAR 6mm,21013,,SGG ECLAZ II 6mm,20756,ECLAZ II S5,Air,0.3516,0.0619,16.15,0.1774,0.4232,0.0969,37.33,-2.24,-3.79,46.01,-1.78,-6.3,0.0276,Yes,No,,
EnthermalPlus,SB70 Optigray 6mm / Air 7.49mm / Clear 6mm / Vacuum 0.25mm / SKN183 6mm,25.44,OptigrayÂ®  6mm,5390,SolarbanÂ® 70 S2,SGG PLANICLEAR 6mm,21013,,SGG COOL-LITE SKN 183 II 6mm,20896,COOL-LITE SKN 183 II S5,Air,0.2621,0.0462,21.66,0.1691,0.3834,0.1008,38.03,-3.23,-3.71,45.98,-2.57,-9.63,0.02,Yes,No,,
EnthermalPlus,SB70 Solarblue 6mm / Air 8.09mm / Clear 6mm / Vacuum 0.25mm / C180 6mm,25.44,SolarblueÂ®  6mm,5396,SolarbanÂ® 70 S2,Float Glass - 6mm,2004,,6mm Clear,2194,LoE 180 S5,Air,0.4146,0.073,13.7,0.1613,0.3537,0.0931,36.87,-2.9,-10.1,49.86,-2.63,-7.53,0.017,Yes,No,,
EnthermalPlus,SB70 Solarblue 6mm / Air 8.09mm / Clear 6mm / Vacuum 0.25mm / C270 6mm,25.44,SolarblueÂ®  6mm,5396,SolarbanÂ® 70 S2,Float Glass - 6mm,2004,,6mm Clear,2029,LoEÂ² 270 S5,Air,0.3141,0.0553,18.08,0.1572,0.3118,0.0906,36.33,-4.76,-7.74,44.93,-4.47,-4.07,0.0091,Yes,No,,
EnthermalPlus,SB70 Solarblue 6mm / Air 8.09mm / Clear 6mm / Vacuum 0.25mm / C272 6mm,25.44,SolarblueÂ®  6mm,5396,SolarbanÂ® 70 S2,Float Glass - 6mm,2004,,6 mm Clear,2014,LoEÂ² 272 S5,Air,0.3365,0.0593,16.88,0.1607,0.321,0.087,35.62,-3.13,-8.25,42.99,-2.21,-4.8,0.0116,Yes,No,,
EnthermalPlus,SB70 Solarblue 6mm / Air 8.09mm / Clear 6mm / Vacuum 0.25mm / C366 6mm,25.44,SolarblueÂ®  6mm,5396,SolarbanÂ® 70 S2,Float Glass - 6mm,2004,,6mm Clear,2157,LoEÂ³ 366 S5,Air,0.2635,0.0464,21.55,0.1525,0.2906,0.0879,35.8,-2.59,-8.73,42.94,-3.05,-4.84,0.0034,Yes,No,,
EnthermalPlus,SB70 Solarblue 6mm / Air 8.05mm / Clear 6mm / Vacuum 0.25mm / SB60 6mm,25.5,SolarblueÂ®  6mm,5396,SolarbanÂ® 70 S2,Clear Float Glass,415,,Clear  6mm,5284,SolarbanÂ® 60 S5,Air,0.313,0.0551,18.14,0.1576,0.322,0.0883,35.86,-3.41,-7.95,43.69,-3.08,-4.75,0.0129,Yes,No,,
EnthermalPlus,SB70 Solarblue 6mm / Air 8.05mm / Clear 6mm / Vacuum 0.25mm / SB70 6mm,25.5,SolarblueÂ®  6mm,5396,SolarbanÂ® 70 S2,Clear Float Glass,415,,SolarbanÂ® 70 glass  6mm,5439,SolarbanÂ® 70 S5,Air,0.2565,0.0452,22.14,0.1453,0.2954,0.0926,36.74,-3.38,-9.77,46.66,-5.25,-5.47,0.0053,Yes,No,,
EnthermalPlus,SB70 Solarblue 6mm / Air 7.49mm / Clear 6mm / Vacuum 0.25mm / LUMI 6mm,25.44,SolarblueÂ®  6mm,5396,SolarbanÂ® 70 S2,SGG PLANICLEAR 6mm,21013,,SGG ECLAZ II 6mm,20756,ECLAZ II S5,Air,0.3516,0.0619,16.15,0.1652,0.3775,0.0871,35.67,-2.45,-9.42,45.81,-1.9,-6.87,0.0266,Yes,No,,
EnthermalPlus,SB70 Solarblue 6mm / Air 7.49mm / Clear 6mm / Vacuum 0.25mm / SKN183 6mm,25.44,SolarblueÂ®  6mm,5396,SolarbanÂ® 70 S2,SGG PLANICLEAR 6mm,21013,,SGG COOL-LITE SKN 183 II 6mm,20896,COOL-LITE SKN 183 II S5,Air,0.2621,0.0462,21.66,0.1568,0.3421,0.0904,36.32,-3.27,-9.53,45.82,-2.66,-10.08,0.0193,Yes,No,,
EnthermalPlus,SB70 Optiblue 6mm / Air 8.09mm / Clear 6mm / Vacuum 0.25mm / C180 6mm,25.44,OptiblueÂ® (SolarbanÂ® z75)  6mm,5428,SolarbanÂ® 70 S2,Float Glass - 6mm,2004,,6mm Clear,2194,LoE 180 S5,Air,0.4146,0.073,13.7,0.1795,0.4035,0.1072,39.3,-1.53,-8.87,50.06,-2.56,-7.35,0.0224,Yes,No,,
EnthermalPlus,SB70 Optiblue 6mm / Air 8.09mm / Clear 6mm / Vacuum 0.25mm / C270 6mm,25.44,OptiblueÂ® (SolarbanÂ® z75)  6mm,5428,SolarbanÂ® 70 S2,Float Glass - 6mm,2004,,6mm Clear,2029,LoEÂ² 270 S5,Air,0.3141,0.0553,18.08,0.1762,0.3555,0.1038,38.66,-3.66,-6.44,45.11,-4.41,-3.91,0.0119,Yes,No,,
EnthermalPlus,SB70 Optiblue 6mm / Air 8.09mm / Clear 6mm / Vacuum 0.25mm / C272 6mm,25.44,OptiblueÂ® (SolarbanÂ® z75)  6mm,5428,SolarbanÂ® 70 S2,Float Glass - 6mm,2004,,6 mm Clear,2014,LoEÂ² 272 S5,Air,0.3365,0.0593,16.88,0.1798,0.3661,0.0994,37.87,-1.86,-7.06,43.19,-2.14,-4.62,0.0151,Yes,No,,
EnthermalPlus,SB70 Optiblue 6mm / Air 8.09mm / Clear 6mm / Vacuum 0.25mm / C366 6mm,25.44,OptiblueÂ® (SolarbanÂ® z75)  6mm,5428,SolarbanÂ® 70 S2,Float Glass - 6mm,2004,,6mm Clear,2157,LoEÂ³ 366 S5,Air,0.2635,0.0464,21.55,0.1712,0.3311,0.1006,38.08,-1.26,-7.54,43.11,-3.02,-4.69,0.0044,Yes,No,,
EnthermalPlus,SB70 Optiblue 6mm / Air 8.05mm / Clear 6mm / Vacuum 0.25mm / SB60 6mm,25.5,OptiblueÂ® (SolarbanÂ® z75)  6mm,5428,SolarbanÂ® 70 S2,Clear Float Glass,415,,Clear  6mm,5284,SolarbanÂ® 60 S5,Air,0.313,0.0551,18.14,0.1767,0.3671,0.101,38.14,-2.17,-6.7,43.88,-3.02,-4.57,0.0169,Yes,No,,
EnthermalPlus,SB70 Optiblue 6mm / Air 8.05mm / Clear 6mm / Vacuum 0.25mm / SB70 6mm,25.5,OptiblueÂ® (SolarbanÂ® z75)  6mm,5428,SolarbanÂ® 70 S2,Clear Float Glass,415,,SolarbanÂ® 70 glass  6mm,5439,SolarbanÂ® 70 S5,Air,0.2565,0.0452,22.14,0.163,0.3366,0.1064,39.14,-2.18,-8.6,46.81,-5.21,-5.32,0.007,Yes,No,,
EnthermalPlus,SB70 Optiblue 6mm / Air 7.49mm / Clear 6mm / Vacuum 0.25mm / LUMI 6mm,25.44,OptiblueÂ® (SolarbanÂ® z75)  6mm,5428,SolarbanÂ® 70 S2,SGG PLANICLEAR 6mm,21013,,SGG ECLAZ II 6mm,20756,ECLAZ II S5,Air,0.3516,0.0619,16.15,0.1853,0.4307,0.0995,37.92,-1.11,-8.32,46.06,-1.8,-6.63,0.0355,Yes,No,,
EnthermalPlus,SB70 Optiblue 6mm / Air 7.49mm / Clear 6mm / Vacuum 0.25mm / SKN183 6mm,25.44,OptiblueÂ® (SolarbanÂ® z75)  6mm,5428,SolarbanÂ® 70 S2,SGG PLANICLEAR 6mm,21013,,SGG COOL-LITE SKN 183 II 6mm,20896,COOL-LITE SKN 183 II S5,Air,0.2621,0.0462,21.66,0.1772,0.3902,0.1036,38.65,-2.07,-8.38,46.03,-2.58,-9.88,0.0256,Yes,No,,
EnthermalPlus,SB72 Starphire 6mm / Air 8.09mm / Clear 6mm / Vacuum 0.25mm / C180 6mm,25.44,StarphireÂ®  6mm,5435,SolarbanÂ® 72 S2,Float Glass - 6mm,2004,,6mm Clear,2194,LoE 180 S5,Air,0.4146,0.073,13.7,0.2389,0.576,0.168,48.07,-2.34,-5.47,50.89,-2.73,-6.7,0.0345,Yes,No,,
EnthermalPlus,SB72 Starphire 6mm / Air 8.09mm / Clear 6mm / Vacuum 0.25mm / C270 6mm,25.44,StarphireÂ®  6mm,5435,SolarbanÂ® 72 S2,Float Glass - 6mm,2004,,6mm Clear,2029,LoEÂ² 270 S5,Air,0.3141,0.0553,18.08,0.2381,0.5073,0.1608,47.1,-5.42,-2.4,45.86,-4.59,-3.37,0.0178,Yes,No,,
EnthermalPlus,SB72 Starphire 6mm / Air 8.09mm / Clear 6mm / Vacuum 0.25mm / C272 6mm,25.44,StarphireÂ®  6mm,5435,SolarbanÂ® 72 S2,Float Glass - 6mm,2004,,6 mm Clear,2014,LoEÂ² 272 S5,Air,0.3365,0.0593,16.88,0.2421,0.5225,0.1522,45.94,-2.77,-3.31,44.04,-2.34,-3.97,0.0223,Yes,No,,
EnthermalPlus,SB72 Starphire 6mm / Air 8.09mm / Clear 6mm / Vacuum 0.25mm / C366 6mm,25.44,StarphireÂ®  6mm,5435,SolarbanÂ® 72 S2,Float Glass - 6mm,2004,,6mm Clear,2157,LoEÂ³ 366 S5,Air,0.2635,0.0464,21.55,0.2334,0.4721,0.1546,46.25,-1.92,-3.91,43.8,-3.3,-4.2,0.0067,Yes,No,,
EnthermalPlus,SB72 Starphire 6mm / Air 8.05mm / Clear 6mm / Vacuum 0.25mm / SB60 6mm,25.5,StarphireÂ®  6mm,5435,SolarbanÂ® 72 S2,Clear Float Glass,415,,Clear  6mm,5284,SolarbanÂ® 60 S5,Air,0.313,0.0551,18.14,0.2386,0.5237,0.1555,46.36,-3.19,-2.76,44.72,-3.26,-3.94,0.0255,Yes,No,,
EnthermalPlus,SB72 Starphire 6mm / Air 8.05mm / Clear 6mm / Vacuum 0.25mm / SB70 6mm,25.5,StarphireÂ®  6mm,5435,SolarbanÂ® 72 S2,Clear Float Glass,415,,SolarbanÂ® 70 glass  6mm,5439,SolarbanÂ® 70 S5,Air,0.2565,0.0452,22.14,0.2223,0.4802,0.166,47.79,-3.5,-5.16,47.44,-5.42,-4.83,0.0106,Yes,No,,
EnthermalPlus,SB72 Starphire 6mm / Air 7.49mm / Clear 6mm / Vacuum 0.25mm / LUMI 6mm,25.44,StarphireÂ®  6mm,5435,SolarbanÂ® 72 S2,SGG PLANICLEAR 6mm,21013,,SGG ECLAZ II 6mm,20756,ECLAZ II S5,Air,0.3516,0.0619,16.15,0.2493,0.6149,0.1525,46.02,-1.75,-5.02,47.14,-1.99,-5.81,0.0563,Yes,No,,
EnthermalPlus,SB72 Starphire 6mm / Air 7.49mm / Clear 6mm / Vacuum 0.25mm / SKN183 6mm,25.44,StarphireÂ®  6mm,5435,SolarbanÂ® 72 S2,SGG PLANICLEAR 6mm,21013,,SGG COOL-LITE SKN 183 II 6mm,20896,COOL-LITE SKN 183 II S5,Air,0.2621,0.0462,21.66,0.2418,0.5569,0.1604,47.08,-3.28,-4.99,46.9,-2.78,-9.17,0.0399,Yes,No,,
EnthermalPlus,LUMI 6mm / Air 7.75mm / Clear 6mm / Vacuum 0.25mm / C180 6mm,25.4,SGG ECLAZ II 6mm,20756,ECLAZ II S2,Float Glass - 6mm,2004,,6mm Clear,2194,LoE 180 S5,Air,0.4185,0.0737,13.57,0.5092,0.7003,0.1628,47.56,-1.86,-5.87,48.82,-1.81,-6.1,0.1589,Yes,Yes,0.515118,0.439978
EnthermalPlus,LUMI 6mm / Air 7.75mm / Clear 6mm / Vacuum 0.25mm / C270 6mm,25.4,SGG ECLAZ II 6mm,20756,ECLAZ II S2,Float Glass - 6mm,2004,,6mm Clear,2029,LoEÂ² 270 S5,Air,0.3165,0.0557,17.94,0.4016,0.6165,0.1525,46.11,-6.64,-0.53,44.0,-3.47,-2.76,0.08,Yes,Yes,0.406693,0.328381
EnthermalPlus,LUMI 6mm / Air 7.75mm / Clear 6mm / Vacuum 0.25mm / C272 6mm,25.4,SGG ECLAZ II 6mm,20756,ECLAZ II S2,Float Glass - 6mm,2004,,6 mm Clear,2014,LoEÂ² 272 S5,Air,0.3391,0.0597,16.74,0.4263,0.6355,0.1398,44.31,-2.55,-1.92,41.93,-1.24,-3.15,0.0956,Yes,Yes,0.431630,0.353215
EnthermalPlus,LUMI 6mm / Air 7.75mm / Clear 6mm / Vacuum 0.25mm / C366 6mm,25.4,SGG ECLAZ II 6mm,20756,ECLAZ II S2,Float Glass - 6mm,2004,,6mm Clear,2157,LoEÂ³ 366 S5,Air,0.2652,0.0467,21.41,0.3523,0.5734,0.1435,44.83,-0.79,-3.06,42.09,-1.67,-3.97,0.0292,Yes,Yes,0.356690,0.271954
EnthermalPlus,LUMI 6mm / Air 7.71mm / Clear 6mm / Vacuum 0.25mm / SB60 6mm,25.46,SGG ECLAZ II 6mm,20756,ECLAZ II S2,Clear Float Glass,415,,Clear  6mm,5284,SolarbanÂ® 60 S5,Air,0.3153,0.0555,18.01,0.4117,0.6368,0.1444,44.94,-3.31,-1.09,42.64,-2.04,-3.24,0.1174,Yes,Yes,0.417154,0.327210
EnthermalPlus,LUMI 6mm / Air 7.71mm / Clear 6mm / Vacuum 0.25mm / SB70 6mm,25.46,SGG ECLAZ II 6mm,20756,ECLAZ II S2,Clear Float Glass,415,,SolarbanÂ® 70 glass  6mm,5439,SolarbanÂ® 70 S5,Air,0.2581,0.0454,22.0,0.3263,0.5827,0.1607,47.21,-2.86,-5.44,45.9,-4.01,-4.62,0.0427,Yes,Yes,0.331285,0.264188
EnthermalPlus,LUMI 6mm / Air 7.15mm / Clear 6mm / Vacuum 0.25mm / LUMI 6mm,25.4,SGG ECLAZ II 6mm,20756,ECLAZ II S2,SGG PLANICLEAR 6mm,21013,,SGG ECLAZ II 6mm,20756,ECLAZ II S5,Air,0.3543,0.0624,16.03,0.5312,0.7483,0.14,44.43,-1.03,-4.82,44.45,-0.99,-4.82,0.2654,Yes,Yes,0.536040,0.369613
EnthermalPlus,LUMI 6mm / Air 7.15mm / Clear 6mm / Vacuum 0.25mm / SKN183 6mm,25.4,SGG ECLAZ II 6mm,20756,ECLAZ II S2,SGG PLANICLEAR 6mm,21013,,SGG COOL-LITE SKN 183 II 6mm,20896,COOL-LITE SKN 183 II S5,Air,0.2636,0.0464,21.54,0.4163,0.6768,0.1518,46.07,-3.25,-4.97,44.75,-1.5,-8.71,0.1811,Yes,Yes,0.419776,0.270087
EnthermalPlus,ZEN 6mm / Air 7.75mm / Clear 6mm / Vacuum 0.25mm / C180 6mm,25.4,SGG ECLAZ ONE II 6mm,20764,ECLAZ ONE II S2,Float Glass - 6mm,2004,,6mm Clear,2194,LoE 180 S5,Air,0.4171,0.0735,13.61,0.4303,0.6642,0.2187,54.18,-1.74,-7.99,52.34,-2.23,-7.52,0.1482,Yes,Yes,0.435587,0.438232
EnthermalPlus,ZEN 6mm / Air 7.75mm / Clear 6mm / Vacuum 0.25mm / C270 6mm,25.4,SGG ECLAZ ONE II 6mm,20764,ECLAZ ONE II S2,Float Glass - 6mm,2004,,6mm Clear,2029,LoEÂ² 270 S5,Air,0.3156,0.0556,17.99,0.3628,0.5844,0.2094,53.13,-5.1,-4.57,47.19,-3.93,-4.25,0.0754,Yes,Yes,0.367033,0.327398
EnthermalPlus,ZEN 6mm / Air 7.75mm / Clear 6mm / Vacuum 0.25mm / C272 6mm,25.4,SGG ECLAZ ONE II 6mm,20764,ECLAZ ONE II S2,Float Glass - 6mm,2004,,6 mm Clear,2014,LoEÂ² 272 S5,Air,0.3382,0.0596,16.79,0.3811,0.6019,0.198,51.84,-2.16,-5.67,45.51,-1.74,-4.81,0.0897,Yes,Yes,0.385507,0.352083
EnthermalPlus,ZEN 6mm / Air 7.75mm / Clear 6mm / Vacuum 0.25mm / C366 6mm,25.4,SGG ECLAZ ONE II 6mm,20764,ECLAZ ONE II S2,Float Glass - 6mm,2004,,6mm Clear,2157,LoEÂ³ 366 S5,Air,0.2646,0.0466,21.46,0.3241,0.5433,0.2013,52.21,-0.97,-6.35,45.05,-2.57,-5.16,0.0273,Yes,Yes,0.327612,0.271274
EnthermalPlus,ZEN 6mm / Air 7.71mm / Clear 6mm / Vacuum 0.25mm / SB60 6mm,25.46,SGG ECLAZ ONE II 6mm,20764,ECLAZ ONE II S2,Clear Float Glass,415,,Clear  6mm,5284,SolarbanÂ® 60 S5,Air,0.3145,0.0554,18.05,0.3694,0.6033,0.2022,52.29,-2.7,-5.06,46.17,-2.7,-4.81,0.11,Yes,Yes,0.373957,0.326245
EnthermalPlus,ZEN 6mm / Air 7.71mm / Clear 6mm / Vacuum 0.25mm / SB70 6mm,25.46,SGG ECLAZ ONE II 6mm,20764,ECLAZ ONE II S2,Clear Float Glass,415,,SolarbanÂ® 70 glass  6mm,5439,SolarbanÂ® 70 S5,Air,0.2575,0.0454,22.05,0.3009,0.5528,0.2167,53.92,-2.53,-7.75,48.59,-4.67,-5.43,0.0393,Yes,Yes,0.305053,0.263551
EnthermalPlus,ZEN 6mm / Air 7.15mm / Clear 6mm / Vacuum 0.25mm / LUMI 6mm,25.4,SGG ECLAZ ONE II 6mm,20764,ECLAZ ONE II S2,SGG PLANICLEAR 6mm,21013,,SGG ECLAZ II 6mm,20756,ECLAZ II S5,Air,0.3534,0.0622,16.07,0.4516,0.7088,0.1982,51.92,-1.1,-7.54,48.97,-1.4,-6.85,0.2463,Yes,Yes,0.456013,0.368551
EnthermalPlus,ZEN 6mm / Air 7.15mm / Clear 6mm / Vacuum 0.25mm / SKN183 6mm,25.4,SGG ECLAZ ONE II 6mm,20764,ECLAZ ONE II S2,SGG PLANICLEAR 6mm,21013,,SGG COOL-LITE SKN 183 II 6mm,20896,COOL-LITE SKN 183 II S5,Air,0.2631,0.0463,21.58,0.3768,0.6416,0.2088,53.09,-2.72,-7.5,48.46,-1.99,-9.88,0.1677,Yes,Yes,0.379796,0.269511
EnthermalPlus,SKN183 6mm / Air 7.75mm / Clear 6mm / Vacuum 0.25mm / C180 6mm,25.4,SGG COOL-LITE SKN 183 II 6mm,20896,COOL-LITE SKN 183 II S2,Float Glass - 6mm,2004,,6mm Clear,2194,LoE 180 S5,Air,0.4168,0.0734,13.62,0.3091,0.6338,0.1609,47.31,-2.26,-9.17,50.08,-3.55,-6.12,0.1101,Yes,Yes,0.319056,0.437853
EnthermalPlus,SKN183 6mm / Air 7.75mm / Clear 6mm / Vacuum 0.25mm / C270 6mm,25.4,SGG COOL-LITE SKN 183 II 6mm,20896,COOL-LITE SKN 183 II S2,Float Glass - 6mm,2004,,6mm Clear,2029,LoEÂ² 270 S5,Air,0.3155,0.0556,18.0,0.2962,0.5581,0.1523,46.1,-6.15,-5.37,45.16,-5.07,-2.81,0.0562,Yes,Yes,0.303222,0.327184
EnthermalPlus,SKN183 6mm / Air 7.75mm / Clear 6mm / Vacuum 0.25mm / C272 6mm,25.4,SGG COOL-LITE SKN 183 II 6mm,20896,COOL-LITE SKN 183 II S2,Float Glass - 6mm,2004,,6 mm Clear,2014,LoEÂ² 272 S5,Air,0.338,0.0595,16.8,0.3038,0.575,0.1418,44.63,-2.8,-6.58,43.23,-3.04,-3.26,0.068,Yes,Yes,0.311388,0.351836
EnthermalPlus,SKN183 6mm / Air 7.75mm / Clear 6mm / Vacuum 0.25mm / C366 6mm,25.4,SGG COOL-LITE SKN 183 II 6mm,20896,COOL-LITE SKN 183 II S2,Float Glass - 6mm,2004,,6mm Clear,2157,LoEÂ³ 366 S5,Air,0.2644,0.0466,21.47,0.2803,0.5192,0.1448,45.04,-1.55,-7.35,43.17,-3.3,-3.87,0.0206,Yes,Yes,0.285904,0.271126
EnthermalPlus,SKN183 6mm / Air 7.71mm / Clear 6mm / Vacuum 0.25mm / SB60 6mm,25.46,SGG COOL-LITE SKN 183 II 6mm,20896,COOL-LITE SKN 183 II S2,Clear Float Glass,415,,Clear  6mm,5284,SolarbanÂ® 60 S5,Air,0.3143,0.0554,18.06,0.2986,0.5763,0.1457,45.15,-3.37,-5.89,43.93,-3.85,-3.29,0.0818,Yes,Yes,0.305752,0.326035
EnthermalPlus,SKN183 6mm / Air 7.71mm / Clear 6mm / Vacuum 0.25mm / SB70 6mm,25.46,SGG COOL-LITE SKN 183 II 6mm,20896,COOL-LITE SKN 183 II S2,Clear Float Glass,415,,SolarbanÂ® 70 glass  6mm,5439,SolarbanÂ® 70 S5,Air,0.2574,0.0453,22.06,0.2634,0.528,0.1588,46.98,-3.4,-8.85,46.88,-5.45,-4.48,0.0305,Yes,Yes,0.269296,0.263412
EnthermalPlus,SKN183 6mm / Air 7.15mm / Clear 6mm / Vacuum 0.25mm / LUMI 6mm,25.4,SGG COOL-LITE SKN 183 II 6mm,20896,COOL-LITE SKN 183 II S2,SGG PLANICLEAR 6mm,21013,,SGG ECLAZ II 6mm,20756,ECLAZ II S5,Air,0.3532,0.0622,16.08,0.3233,0.6768,0.1421,44.74,-1.53,-8.7,46.08,-3.21,-4.97,0.1811,Yes,Yes,0.331720,0.368321
EnthermalPlus,SKN183 6mm / Air 7.15mm / Clear 6mm / Vacuum 0.25mm / SKN183 6mm,25.4,SGG COOL-LITE SKN 183 II 6mm,20896,COOL-LITE SKN 183 II S2,SGG PLANICLEAR 6mm,21013,,SGG COOL-LITE SKN 183 II 6mm,20896,COOL-LITE SKN 183 II S5,Air,0.263,0.0463,21.59,0.3028,0.6127,0.1518,46.07,-3.39,-8.62,46.09,-3.36,-8.62,0.1252,Yes,Yes,0.308460,0.269386
EnthermalPlus,XTREME 6mm / Air 7.75mm / Clear 6mm / Vacuum 0.25mm / C180 6mm,25.4,SGG COOL-LITE XTREME 61-29 II 6mm,20980,COOL-LITE XTREME 61-29 II S2,Float Glass - 6mm,2004,,6mm Clear,2194,LoE 180 S5,Air,0.417,0.0734,13.62,0.2162,0.5194,0.1375,44.09,-2.93,-7.83,51.77,-6.18,-3.5,0.0914,Yes,Yes,0.231032,0.438036
EnthermalPlus,XTREME 6mm / Air 7.75mm / Clear 6mm / Vacuum 0.25mm / C270 6mm,25.4,SGG COOL-LITE XTREME 61-29 II 6mm,20980,COOL-LITE XTREME 61-29 II S2,Float Glass - 6mm,2004,,6mm Clear,2029,LoEÂ² 270 S5,Air,0.3155,0.0556,18.0,0.2165,0.4575,0.1317,43.18,-6.05,-4.53,46.65,-7.73,-0.55,0.0475,Yes,Yes,0.226968,0.327287
EnthermalPlus,XTREME 6mm / Air 7.75mm / Clear 6mm / Vacuum 0.25mm / C272 6mm,25.4,SGG COOL-LITE XTREME 61-29 II 6mm,20980,COOL-LITE XTREME 61-29 II S2,Float Glass - 6mm,2004,,6 mm Clear,2014,LoEÂ² 272 S5,Air,0.3381,0.0595,16.8,0.2195,0.4709,0.1245,42.06,-3.42,-5.36,44.92,-5.91,-0.6,0.0576,Yes,Yes,0.230921,0.351955
EnthermalPlus,XTREME 6mm / Air 7.75mm / Clear 6mm / Vacuum 0.25mm / C366 6mm,25.4,SGG COOL-LITE XTREME 61-29 II 6mm,20980,COOL-LITE XTREME 61-29 II S2,Float Glass - 6mm,2004,,6mm Clear,2157,LoEÂ³ 366 S5,Air,0.2645,0.0466,21.47,0.2124,0.4259,0.1263,42.33,-2.55,-6.1,44.53,-6.18,-1.93,0.0172,Yes,Yes,0.220761,0.271198
EnthermalPlus,XTREME 6mm / Air 7.71mm / Clear 6mm / Vacuum 0.25mm / SB60 6mm,25.46,SGG COOL-LITE XTREME 61-29 II 6mm,20980,COOL-LITE XTREME 61-29 II S2,Clear Float Glass,415,,Clear  6mm,5284,SolarbanÂ® 60 S5,Air,0.3144,0.0554,18.06,0.2164,0.4722,0.1272,42.45,-3.81,-4.86,45.59,-6.8,-0.71,0.0685,Yes,Yes,0.227058,0.326136
EnthermalPlus,XTREME 6mm / Air 7.71mm / Clear 6mm / Vacuum 0.25mm / SB70 6mm,25.46,SGG COOL-LITE XTREME 61-29 II 6mm,20980,COOL-LITE XTREME 61-29 II S2,Clear Float Glass,415,,SolarbanÂ® 70 glass  6mm,5439,SolarbanÂ® 70 S5,Air,0.2575,0.0453,22.06,0.2022,0.4333,0.1358,43.81,-4.0,-7.59,48.11,-8.11,-2.66,0.0254,Yes,Yes,0.210530,0.263479
EnthermalPlus,XTREME 6mm / Air 7.15mm / Clear 6mm / Vacuum 0.25mm / LUMI 6mm,25.4,SGG COOL-LITE XTREME 61-29 II 6mm,20980,COOL-LITE XTREME 61-29 II S2,SGG PLANICLEAR 6mm,21013,,SGG ECLAZ II 6mm,20756,ECLAZ II S5,Air,0.3533,0.0622,16.07,0.2244,0.5541,0.1248,42.15,-2.37,-7.1,48.25,-6.36,-1.55,0.1487,Yes,Yes,0.236872,0.368432
EnthermalPlus,XTREME 6mm / Air 7.15mm / Clear 6mm / Vacuum 0.25mm / SKN183 6mm,25.4,SGG COOL-LITE XTREME 61-29 II 6mm,20980,COOL-LITE XTREME 61-29 II S2,SGG PLANICLEAR 6mm,21013,,SGG COOL-LITE SKN 183 II 6mm,20896,COOL-LITE SKN 183 II S5,Air,0.2631,0.0463,21.58,0.2168,0.5022,0.1314,43.16,-3.77,-7.21,47.81,-6.46,-5.97,0.1034,Yes,Yes,0.225410,0.269446
